Repository: amarschn/tools

# Materials Lookup

A local release candidate for source-traceable material and property lookup.
The static site contains **134 material identities, 24 named states, 840
observations, 10 registered properties and 5 source documents**. It has no
runtime dependencies, backend, accounts, or network search service.

Material queries open complete datasheets. Exact property queries open
category-grouped reference ranges. Broad queries such as `plastic strength`
ask for a precise property. Specified limits stay distinct from measured
values, and every observation retains its conditions and source citation.

File: curated/materials.json (part 3 of 23)
{
      "record_type": "grade",
      "parent_id": "polymer-pom-c",
      "family": [
        "polymer",
        "POM-C"
      ],
      "description": "Ensinger POM-C formulation. Published stock-shape reference data for this named product.",
      "aliases": [
        "POM-C",
        "Acetal copolymer",
        "TECA FORM AH ELS",
        "POM",
        "acetal",
        "polyoxymethylene"
      ],
      "condition": null,
      "observations": [],
      "designations": {
        "Supplier": "TECAFORM AH ELS",
        "Polymer": "POM-C"
      },
      "prominence": 2
    },
    {
      "id": "tecaform-ah-els-reference",
      "name": "TECAFORM AH ELS — stock shape",
      "record_type": "variant",
      "parent_id": "tecaform-ah-els",
      "family": [
        "polymer",
        "POM-C"
      ],
      "description": "Ensinger POM-C formulation. Published stock-shape reference data for this named product.",
      "aliases": [
        "POM-C",
        "Acetal copolymer",
        "TECA FORM AH ELS",
        "POM",
        "acetal",
        "polyoxymethylene"
      ],
      "condition": "stock shape",
      "observations": [
        {
          "property": "density",
          "value": 1410.0,
          "unit": "kg/m^3",
          "uncertainty": {
            "kind": "implied",
            "sigfigs": 3
          },
          "basis": "typical",
          "conditions": {
            "product_form": "stock_shape",
            "material_state": "Machined specimen; tested after machining. Humidity affects polyamides; orientation and exact test temperature are not specified in this table."
          },
          "test_method": "DIN EN ISO 1183",
          "source_id": "ensinger-manual",
          "source_locator": "Page 88, Material standard values, column 10 (TECAFORM AH ELS), row Density",
          "source_page": 88,
          "source_value": {
            "text": "1.41",
            "unit": "g/cm³",
            "scale_to_si": 1000,
            "offset_to_si": 0,
            "significant_figures": 3
          }
        },
        {
          "property": "youngs_modulus",
          "value": 1800000000.0,
          "unit": "Pa",
          "uncertainty": {
            "kind": "implied",
            "sigfigs": 4
          },
          "basis": "typical",
          "conditions": {
            "product_form": "stock_shape",
            "material_state": "Machined specimen; tested after machining. Humidity affects polyamides; orientation and exact test temperature are not specified in this table."
          },
          "test_method": "DIN EN ISO 527-2",
          "source_id": "ensinger-manual",
          "source_locator": "Page 88, Material standard values, column 10 (TECAFORM AH ELS), row Modulus of elasticity (tensile test)",
          "source_page": 88,
          "source_value": {
            "text": "1,800",
            "unit": "MPa",
            "scale_to_si": 1000000.0,
            "offset_to_si": 0,
            "significant_figures": 4
          }
        },
        {
          "property": "tensile_strength",
          "value": 42000000.0,
          "unit": "Pa",
          "uncertainty": {
            "kind": "implied",
            "sigfigs": 2
          },
          "basis": "typical",
          "conditions": {
            "product_form": "stock_shape",
            "material_state": "Machined specimen; tested after machining. Humidity affects polyamides; orientation and exact test temperature are not specified in this table."
          },
          "test_method": "DIN EN ISO 527-2",
          "source_id": "ensinger-manual",
          "source_locator": "Page 88, Material standard values, column 10 (TECAFORM AH ELS), row Tensile strength",
          "source_page": 88,
          "source_value": {
            "text": "42",
            "unit": "MPa",
            "scale_to_si": 1000000.0,
            "offset_to_si": 0,
            "significant_figures": 2
          }
        },
        {
          "property": "yield_strength",
          "value": 42000000.0,
          "unit": "Pa",
          "uncertainty": {
            "kind": "implied",
            "sigfigs": 2
          },
          "basis": "typical",
          "conditions": {
            "product_form": "stock_shape",
            "material_state": "Machined specimen; tested after machining. Humidity affects polyamides; orientation and exact test temperature are not specified in this table."
          },
          "test_method": "DIN EN ISO 527-2",
          "source_id": "ensinger-manual",
          "source_locator": "Page 88, Material standard values, column 10 (TECAFORM AH ELS), row Tensile strength at yield",
          "source_page": 88,
          "source_value": {
            "text": "42",
            "unit": "MPa",
            "scale_to_si": 1000000.0,
            "offset_to_si": 0,
            "significant_figures": 2
          }
        },
        {
          "property": "elongation_at_break",
          "value": 0.11,
          "unit": "1",
          "uncertainty": {
            "kind": "implied",
            "sigfigs": 2
          },
          "basis": "typical",
          "conditions": {
            "product_form": "stock_shape",
            "material_state": "Machined specimen; tested after machining. Humidity affects polyamides; orientation and exact test temperature are not specified in this table."
          },
          "test_method": "DIN EN ISO 527-2",
          "source_id": "ensinger-manual",
          "source_locator": "Page 88, Material standard values, column 10 (TECAFORM AH ELS), row Elongation at break",
          "source_page": 88,
          "source_value": {
            "text": "11",
            "unit": "%",
            "scale_to_si": 0.01,
            "offset_to_si": 0,
            "significant_figures": 2
          }
        },
        {
          "property": "thermal_conductivity",
          "value": 0.46,
          "unit": "W/(m*K)",
          "uncertainty": {
            "kind": "implied",
            "sigfigs": 2
          },
          "basis": "typical",
          "conditions": {
            "product_form": "stock_shape",
            "material_state": "Machined specimen; tested after machining. Humidity affects polyamides; orientation and exact test temperature are not specified in this table."
          },
          "test_method": "ISO 22007-4:2008",
          "source_id": "ensinger-manual",
          "source_locator": "Page 88, Material standard values, column 10 (TECAFORM AH ELS), row Thermal conductivity",
          "source_page": 88,
          "source_value": {
            "text": "0.46",
            "unit": "W/(m·K)",
            "scale_to_si": 1,
            "offset_to_si": 0,
            "significant_figures": 2
          }
        },
        {
          "property": "flexural_strength",
          "value": 56000000.0,
          "unit": "Pa",
          "uncertainty": {
            "kind": "implied",
            "sigfigs": 2
          },
          "basis": "typical",
          "conditions": {
            "product_form": "stock_shape",
            "material_state": "Machined specimen; tested after machining. Humidity affects polyamides; orientation and exact test temperature are not specified in this table."
          },
          "test_method": "DIN EN ISO 178",
          "source_id": "ensinger-manual",
          "source_locator": "Page 88, Material standard values, column 10 (TECAFORM AH ELS), row Flexural strength",
          "source_page": 88,
          "source_value": {
            "text": "56",
            "unit": "MPa",
            "scale_to_si": 1000000.0,
            "offset_to_si": 0,
            "significant_figures": 2
          }
        }
      ],
      "designations": {
        "Supplier": "TECAFORM AH ELS",
        "Polymer": "POM-C"
      },
      "prominence": 2
    },
    {
      "id": "tecaform-ah-sd",
      "name": "TECAFORM AH SD",
      "record_type": "grade",
      "parent_id": "polymer-pom-c",
      "family": [
        "polymer",
        "POM-C"
      ],
      "description": "Ensinger POM-C formulation. Published stock-shape reference data for this named product.",
      "aliases": [
        "POM-C",
        "Acetal copolymer",
        "TECA FORM AH SD",
        "POM",
        "acetal",
        "polyoxymethylene"
      ],
      "condition": null,
      "observations": [],
      "designations": {
        "Supplier": "TECAFORM AH SD",
        "Polymer": "POM-C"
      },
      "prominence": 2
    },
    {
      "id": "tecaform-ah-sd-reference",
      "name": "TECAFORM AH SD — stock shape",
      "record_type": "variant",
      "parent_id": "tecaform-ah-sd",
      "family": [
        "polymer",
        "POM-C"
      ],
      "description": "Ensinger POM-C formulation. Published stock-shape reference data for this named product.",
      "aliases": [
        "POM-C",
        "Acetal copolymer",
        "TECA FORM AH SD",
        "POM",
        "acetal",
        "polyoxymethylene"
      ],
      "condition": "stock shape",
      "observations": [
        {
          "property": "density",
          "value": 1350.0,
          "unit": "kg/m^3",
          "uncertainty": {
            "kind": "implied",
            "sigfigs": 3
          },
          "basis": "typical",
          "conditions": {
            "product_form": "stock_shape",
            "material_state": "Machined specimen; tested after machining. Humidity affects polyamides; orientation and exact test temperature are not specified in this table."
          },
          "test_method": "DIN EN ISO 1183",
          "source_id": "ensinger-manual",
          "source_locator": "Page 89, Material standard values, column 1 (TECAFORM AH SD), row Density",
          "source_page": 89,
          "source_value": {
            "text": "1.35",
            "unit": "g/cm³",
            "scale_to_si": 1000,
            "offset_to_si": 0,
            "significant_figures": 3
          }
        },
        {
          "property": "youngs_modulus",
          "value": 1300000000.0,
          "unit": "Pa",
          "uncertainty": {
            "kind": "implied",
            "sigfigs": 4
          },
          "basis": "typical",
          "conditions": {
            "product_form": "stock_shape",
            "material_state": "Machined specimen; tested after machining. Humidity affects polyamides; orientation and exact test temperature are not specified in this table."
          },
          "test_method": "DIN EN ISO 527-2",
          "source_id": "ensinger-manual",
          "source_locator": "Page 89, Material standard values, column 1 (TECAFORM AH SD), row Modulus of elasticity (tensile test)",
          "source_page": 89,
          "source_value": {
            "text": "1,300",
            "unit": "MPa",
            "scale_to_si": 1000000.0,
            "offset_to_si": 0,
            "significant_figures": 4
          }
        },
        {
          "property": "tensile_strength",
          "value": 39000000.0,
          "unit": "Pa",
          "uncertainty": {
            "kind": "implied",
            "sigfigs": 2
          },
          "basis": "typical",
          "conditions": {
            "product_form": "stock_shape",
            "material_state": "Machined specimen; tested after machining. Humidity affects polyamides; orientation and exact test temperature are not specified in this table."
          },
          "test_method": "DIN EN ISO 527-2",
          "source_id": "ensinger-manual",
          "source_locator": "Page 89, Material standard values, column 1 (TECAFORM AH SD), row Tensile strength",
          "source_page": 89,
          "source_value": {
            "text": "39",
            "unit": "MPa",
            "scale_to_si": 1000000.0,
            "offset_to_si": 0,
            "significant_figures": 2
          }
        },
        {
          "property": "yield_strength",
          "value": 39000000.0,
          "unit": "Pa",
          "uncertainty": {
            "kind": "implied",
            "sigfigs": 2
          },
          "basis": "typical",
          "conditions": {
            "product_form": "stock_shape",
            "material_state": "Machined specimen; tested after machining. Humidity affects polyamides; orientation and exact test temperature are not specified in this table."
          },
          "test_method": "DIN EN ISO 527-2",
          "source_id": "ensinger-manual",
          "source_locator": "Page 89, Material standard values, column 1 (TECAFORM AH SD), row Tensile strength at yield",
          "source_page": 89,
          "source_value": {
            "text": "39",
            "unit": "MPa",
            "scale_to_si": 1000000.0,
            "offset_to_si": 0,
            "significant_figures": 2
          }
        },
        {
          "property": "elongation_at_break",
          "value": 0.23,
          "unit": "1",
          "uncertainty": {
            "kind": "implied",
            "sigfigs": 2
          },
          "basis": "typical",
          "conditions": {
            "product_form": "stock_shape",
            "material_state": "Machined specimen; tested after machining. Humidity affects polyamides; orientation and exact test temperature are not specified in this table."
          },
          "test_method": "DIN EN ISO 527-2",
          "source_id": "ensinger-manual",
          "source_locator": "Page 89, Material standard values, column 1 (TECAFORM AH SD), row Elongation at break",
          "source_page": 89,
          "source_value": {
            "text": "23",
            "unit": "%",
            "scale_to_si": 0.01,
            "offset_to_si": 0,
            "significant_figures": 2
          }
        },
        {
          "property": "thermal_conductivity",
          "value": 0.3,
          "unit": "W/(m*K)",
          "uncertainty": {
            "kind": "implied",
            "sigfigs": 2
          },
          "basis": "typical",
          "conditions": {
            "product_form": "stock_shape",
            "material_state": "Machined specimen; tested after machining. Humidity affects polyamides; orientation and exact test temperature are not specified in this table."
          },
          "test_method": "ISO 22007-4:2008",
          "source_id": "ensinger-manual",
          "source_locator": "Page 89, Material standard values, column 1 (TECAFORM AH SD), row Thermal conductivity",
          "source_page": 89,
          "source_value": {
            "text": "0.30",
            "unit": "W/(m·K)",
            "scale_to_si": 1,
            "offset_to_si": 0,
            "significant_figures": 2
          }
        },
        {
          "property": "flexural_strength",
          "value": 46000000.0,
          "unit": "Pa",
          "uncertainty": {
            "kind": "implied",
            "sigfigs": 2
          },
          "basis": "typical",
          "conditions": {
            "product_form": "stock_shape",
            "material_state": "Machined specimen; tested after machining. Humidity affects polyamides; orientation and exact test temperature are not specified in this table."
          },
          "test_method": "DIN EN ISO 178",
          "source_id": "ensinger-manual",
          "source_locator": "Page 89, Material standard values, column 1 (TECAFORM AH SD), row Flexural strength",
          "source_page": 89,
          "source_value": {
            "text": "46",
            "unit": "MPa",
            "scale_to_si": 1000000.0,
            "offset_to_si": 0,
            "significant_figures": 2
          }
        }
      ],
      "designations": {
        "Supplier": "TECAFORM AH SD",
        "Polymer": "POM-C"
      },
      "prominence": 2
    },
    {
      "id": "tecaform-ah-id-blue",
      "name": "TECAFORM AH ID blue",
      "record_type": "grade",
      "parent_id": "polymer-pom-c",
      "family": [
        "polymer",
        "POM-C"
      ],
      "description": "Ensinger POM-C formulation. Published stock-shape reference data for this named product.",
      "aliases": [
        "POM-C",
        "Acetal copolymer",
        "TECA FORM AH ID blue",
        "POM",
        "acetal",
        "polyoxymethylene"
      ],
      "condition": null,
      "observations": [],
      "designations": {
        "Supplier": "TECAFORM AH ID blue",
        "Polymer": "POM-C"
      },
      "prominence": 2
    },
    {
      "id": "tecaform-ah-id-blue-reference",
      "name": "TECAFORM AH ID blue — stock shape",
      "record_type": "variant",
      "parent_id": "tecaform-ah-id-blue",
      "family": [
        "polymer",
        "POM-C"
      ],
      "description": "Ensinger POM-C formulation. Published stock-shape reference data for this named product.",
      "aliases": [
        "POM-C",
        "Acetal copolymer",
        "TECA FORM AH ID blue",
        "POM",
        "acetal",
        "polyoxymethylene"
      ],
      "condition": "stock shape",
      "observations": [
        {
          "property": "density",
          "value": 1490.0,
          "unit": "kg/m^3",
          "uncertainty": {
            "kind": "implied",
            "sigfigs": 3
          },
          "basis": "typical",
          "conditions": {
            "product_form": "stock_shape",
            "material_state": "Machined specimen; tested after machining. Humidity affects polyamides; orientation and exact test temperature are not specified in this table."
          },
          "test_method": "DIN EN ISO 1183",
          "source_id": "ensinger-manual",
          "source_locator": "Page 89, Material standard values, column 2 (TECAFORM AH ID blue), row Density",
          "source_page": 89,
          "source_value": {
            "text": "1.49",
            "unit": "g/cm³",
            "scale_to_si": 1000,
            "offset_to_si": 0,
            "significant_figures": 3
          }
        },
        {
          "property": "youngs_modulus",
          "value": 3200000000.0,
          "unit": "Pa",
          "uncertainty": {
            "kind": "implied",
            "sigfigs": 4
          },
          "basis": "typical",
          "conditions": {
            "product_form": "stock_shape",
            "material_state": "Machined specimen; tested after machining. Humidity affects polyamides; orientation and exact test temperature are not specified in this table."
          },
          "test_method": "DIN EN ISO 527-2",
          "source_id": "ensinger-manual",
          "source_locator": "Page 89, Material standard values, column 2 (TECAFORM AH ID blue), row Modulus of elasticity (tensile test)",
          "source_page": 89,
          "source_value": {
            "text": "3,200",
            "unit": "MPa",
            "scale_to_si": 1000000.0,
            "offset_to_si": 0,
            "significant_figures": 4
          }
        },
        {
          "property": "tensile_strength",
          "value": 68000000.0,
          "unit": "Pa",
          "uncertainty": {
            "kind": "implied",
            "sigfigs": 2
          },
          "basis": "typical",
          "conditions": {
            "product_form": "stock_shape",
            "material_state": "Machined specimen; tested after machining. Humidity affects polyamides; orientation and exact test temperature are not specified in this table."
          },
          "test_method": "DIN EN ISO 527-2",
          "source_id": "ensinger-manual",
          "source_locator": "Page 89, Material standard values, column 2 (TECAFORM AH ID blue), row Tensile strength",
          "source_page": 89,
          "source_value": {
            "text": "68",
            "unit": "MPa",
            "scale_to_si": 1000000.0,
            "offset_to_si": 0,
            "significant_figures": 2
          }
        },
        {
          "property": "yield_strength",
          "value": 68000000.0,
          "unit": "Pa",
          "uncertainty": {
            "kind": "implied",
            "sigfigs": 2
          },
          "basis": "typical",
          "conditions": {
            "product_form": "stock_shape",
            "material_state": "Machined specimen; tested after machining. Humidity affects polyamides; orientation and exact test temperature are not specified in this table."
          },
          "test_method": "DIN EN ISO 527-2",
          "source_id": "ensinger-manual",
          "source_locator": "Page 89, Material standard values, column 2 (TECAFORM AH ID blue), row Tensile strength at yield",
          "source_page": 89,
          "source_value": {
            "text": "68",
            "unit": "MPa",
            "scale_to_si": 1000000.0,
            "offset_to_si": 0,
            "significant_figures": 2
          }
        },
        {
          "property": "elongation_at_break",
          "value": 0.1,
          "unit": "1",
          "uncertainty": {
            "kind": "implied",
            "sigfigs": 2
          },
          "basis": "typical",
          "conditions": {
            "product_form": "stock_shape",
            "material_state": "Machined specimen; tested after machining. Humidity affects polyamides; orientation and exact test temperature are not specified in this table."
          },
          "test_method": "DIN EN ISO 527-2",
          "source_id": "ensinger-manual",
          "source_locator": "Page 89, Material standard values, column 2 (TECAFORM AH ID blue), row Elongation at break",
          "source_page": 89,
          "source_value": {
            "text": "10",
            "unit": "%",
            "scale_to_si": 0.01,
            "offset_to_si": 0,
            "significant_figures": 2
          }
        },
        {
          "property": "thermal_conductivity",
          "value": 0.39,
          "unit": "W/(m*K)",
          "uncertainty": {
            "kind": "implied",
            "sigfigs": 2
          },
          "basis": "typical",
          "conditions": {
            "product_form": "stock_shape",
            "material_state": "Machined specimen; tested after machining. Humidity affects polyamides; orientation and exact test temperature are not specified in this table."
          },
          "test_method": "ISO 22007-4:2008",
          "source_id": "ensinger-manual",
          "source_locator": "Page 89, Material standard values, column 2 (TECAFORM AH ID blue), row Thermal conductivity",
          "source_page": 89,
          "source_value": {
            "text": "0.39",
            "unit": "W/(m·K)",
            "scale_to_si": 1,
            "offset_to_si": 0,
            "significant_figures": 2
          }
        },
        {
          "property": "flexural_strength",
          "value": 100000000.0,
          "unit": "Pa",
          "uncertainty": {
            "kind": "implied",
            "sigfigs": 3
          },
          "basis": "typical",
          "conditions": {
            "product_form": "stock_shape",
            "material_state": "Machined specimen; tested after machining. Humidity affects polyamides; orientation and exact test temperature are not specified in this table."
          },
          "test_method": "DIN EN ISO 178",
          "source_id": "ensinger-manual",
          "source_locator": "Page 89, Material standard values, column 2 (TECAFORM AH ID blue), row Flexural strength",
          "source_page": 89,
          "source_value": {
            "text": "100",
            "unit": "MPa",
            "scale_to_si": 1000000.0,
            "offset_to_si": 0,
            "significant_figures": 3
          }
        }
      ],
      "designations": {
        "Supplier": "TECAFORM AH ID blue",
        "Polymer": "POM-C"
      },
      "prominence": 2
    },
    {
      "id": "tecaform-ah-la",
      "name": "TECAFORM AH LA",
      "record_type": "grade",
      "parent_id": "polymer-pom-c",
      "family": [
        "polymer",
        "POM-C"
      ],
      "description": "Ensinger POM-C formulation. Published stock-shape reference data for this named product.",
      "aliases": [
        "POM-C",
        "Acetal copolymer",
        "TECA FORM AH LA",
        "POM",
        "acetal",
        "polyoxymethylene"
      ],
      "condition": null,
      "observations": [],
      "designations": {
        "Supplier": "TECAFORM AH LA",
        "Polymer": "POM-C"
      },
      "prominence": 2
    },
    {
      "id": "tecaform-ah-la-reference",
      "name": "TECAFORM AH LA — stock shape",
      "record_type": "variant",
      "parent_id": "tecaform-ah-la",
      "family": [
        "polymer",
        "POM-C"
      ],
      "description": "Ensinger POM-C formulation. Published stock-shape reference data for this named product.",
      "aliases": [
        "POM-C",
        "Acetal copolymer",
        "TECA FORM AH LA",
        "POM",
        "acetal",
        "polyoxymethylene"
      ],
      "condition": "stock shape",
      "observations": [
        {
          "property": "density",
          "value": 1360.0,
          "unit": "kg/m^3",
          "uncertainty": {
            "kind": "implied",
            "sigfigs": 3
          },
          "basis": "typical",
          "conditions": {
            "product_form": "stock_shape",
            "material_state": "Machined specimen; tested after machining. Humidity affects polyamides; orientation and exact test temperature are not specified in this table."
          },
          "test_method": "DIN EN ISO 1183",
          "source_id": "ensinger-manual",
          "source_locator": "Page 89, Material standard values, column 3 (TECAFORM AH LA), row Density",
          "source_page": 89,
          "source_value": {
            "text": "1.36",
            "unit": "g/cm³",
            "scale_to_si": 1000,
            "offset_to_si": 0,
            "significant_figures": 3
          }
        },
        {
          "property": "youngs_modulus",
          "value": 2100000000.0,
          "unit": "Pa",
          "uncertainty": {
            "kind": "implied",
            "sigfigs": 4
          },
          "basis": "typical",
          "conditions": {
            "product_form": "stock_shape",
            "material_state": "Machined specimen; tested after machining. Humidity affects polyamides; orientation and exact test temperature are not specified in this table."
          },
          "test_method": "DIN EN ISO 527-2",
          "source_id": "ensinger-manual",
          "source_locator": "Page 89, Material standard values, column 3 (TECAFORM AH LA), row Modulus of elasticity (tensile test)",
          "source_page": 89,
          "source_value": {
            "text": "2,100",
            "unit": "MPa",
            "scale_to_si": 1000000.0,
            "offset_to_si": 0,
            "significant_figures": 4
          }
        },
        {
          "property": "tensile_strength",
          "value": 48000000.0,
          "unit": "Pa",
          "uncertainty": {
            "kind": "implied",
            "sigfigs": 2
          },
          "basis": "typical",
          "conditions": {
            "product_form": "stock_shape",
            "material_state": "Machined specimen; tested after machining. Humidity affects polyamides; orientation and exact test temperature are not specified in this table."
          },
          "test_method": "DIN EN ISO 527-2",
          "source_id": "ensinger-manual",
          "source_locator": "Page 89, Material standard values, column 3 (TECAFORM AH LA), row Tensile strength",
          "source_page": 89,
          "source_value": {
            "text": "48",
            "unit": "MPa",
            "scale_to_si": 1000000.0,
            "offset_to_si": 0,
            "significant_figures": 2
          }
        },
        {
          "property": "yield_strength",
          "value": 48000000.0,
          "unit": "Pa",
          "uncertainty": {
            "kind": "implied",
            "sigfigs": 2
          },
          "basis": "typical",
          "conditions": {
            "product_form": "stock_shape",
            "material_state": "Machined specimen; tested after machining. Humidity affects polyamides; orientation and exact test temperature are not specified in this table."
          },
          "test_method": "DIN EN ISO 527-2",
          "source_id": "ensinger-manual",
          "source_locator": "Page 89, Material standard values, column 3 (TECAFORM AH LA), row Tensile strength at yield",
          "source_page": 89,
          "source_value": {
            "text": "48",
            "unit": "MPa",
            "scale_to_si": 1000000.0,
            "offset_to_si": 0,
            "significant_figures": 2
          }
        },
        {
          "property": "elongation_at_break",
          "value": 0.09,
          "unit": "1",
          "uncertainty": {
            "kind": "implied",
            "sigfigs": 1
          },
          "basis": "typical",
          "conditions": {
            "product_form": "stock_shape",
            "material_state": "Machined specimen; tested after machining. Humidity affects polyamides; orientation and exact test temperature are not specified in this table."
          },
          "test_method": "DIN EN ISO 527-2",
          "source_id": "ensinger-manual",
          "source_locator": "Page 89, Material standard values, column 3 (TECAFORM AH LA), row Elongation at break",
          "source_page": 89,
          "source_value": {
            "text": "9",
            "unit": "%",
            "scale_to_si": 0.01,
            "offset_to_si": 0,
            "significant_figures": 1
          }
        },
        {
          "property": "thermal_conductivity",
          "value": 0.39,
          "unit": "W/(m*K)",
          "uncertainty": {
            "kind": "implied",
            "sigfigs": 2
          },
          "basis": "typical",
          "conditions": {
            "product_form": "stock_shape",
            "material_state": "Machined specimen; tested after machining. Humidity affects polyamides; orientation and exact test temperature are not specified in this table."
          },
          "test_method": "ISO 22007-4:2008",
          "source_id": "ensinger-manual",
          "source_locator": "Page 89, Material standard values, column 3 (TECAFORM AH LA), row Thermal conductivity",
          "source_page": 89,
          "source_value": {
            "text": "0.39",
            "unit": "W/(m·K)",
            "scale_to_si": 1,
            "offset_to_si": 0,
            "significant_figures": 2
          }
        },
        {
          "property": "flexural_strength",
          "value": 70000000.0,
          "unit": "Pa",
          "uncertainty": {
            "kind": "implied",
            "sigfigs": 2
          },
          "basis": "typical",
          "conditions": {
            "product_form": "stock_shape",
            "material_state": "Machined specimen; tested after machining. Humidity affects polyamides; orientation and exact test temperature are not specified in this table."
          },
          "test_method": "DIN EN ISO 178",
          "source_id": "ensinger-manual",
          "source_locator": "Page 89, Material standard values, column 3 (TECAFORM AH LA), row Flexural strength",
          "source_page": 89,
          "source_value": {
            "text": "70",
            "unit": "MPa",
            "scale_to_si": 1000000.0,
            "offset_to_si": 0,
            "significant_figures": 2
          }
        }
      ],
      "designations": {
        "Supplier": "TECAFORM AH LA",
        "Polymer": "POM-C"
      },
      "prominence": 2
    },
    {
      "id": "tecaform-ah-san",
      "name": "TECAFORM AH SAN",
      "record_type": "grade",
      "parent_id": "polymer-pom-c",
      "family": [
        "polymer",
        "POM-C"
      ],
      "description": "Ensinger POM-C formulation. Published stock-shape reference data for this named product.",
      "aliases": [
        "POM-C",
        "Acetal copolymer",
        "TECA FORM AH SAN",
        "POM",
        "acetal",
        "polyoxymethylene"
      ],
      "condition": null,
      "observations": [],
      "designations": {
        "Supplier": "TECAFORM AH SAN",
        "Polymer": "POM-C"
      },
      "prominence": 2
    },
    {
      "id": "tecaform-ah-san-reference",
      "name": "TECAFORM AH SAN — stock shape",
      "record_type": "variant",
      "parent_id": "tecaform-ah-san",
      "family": [
        "polymer",
        "POM-C"
      ],
      "description": "Ensinger POM-C formulation. Published stock-shape reference data for this named product.",
      "aliases": [
        "POM-C",
        "Acetal copolymer",
        "TECA FORM AH SAN",
        "POM",
        "acetal",
        "polyoxymethylene"
      ],
      "condition": "stock shape",
      "observations": [
        {
          "property": "density",
          "value": 1410.0,
          "unit": "kg/m^3",
          "uncertainty": {
            "kind": "implied",
            "sigfigs": 3
          },
          "basis": "typical",
          "conditions": {
            "product_form": "stock_shape",
            "material_state": "Machined specimen; tested after machining. Humidity affects polyamides; orientation and exact test temperature are not specified in this table."
          },
          "test_method": "DIN EN ISO 1183",
          "source_id": "ensinger-manual",
          "source_locator": "Page 89, Material standard values, column 4 (TECAFORM AH SAN), row Density",
          "source_page": 89,
          "source_value": {
            "text": "1.41",
            "unit": "g/cm³",
            "scale_to_si": 1000,
            "offset_to_si": 0,
            "significant_figures": 3
          }
        },
        {
          "property": "youngs_modulus",
          "value": 2900000000.0,
          "unit": "Pa",
          "uncertainty": {
            "kind": "implied",
            "sigfigs": 4
          },
          "basis": "typical",
          "conditions": {
            "product_form": "stock_shape",
            "material_state": "Machined specimen; tested after machining. Humidity affects polyamides; orientation and exact test temperature are not specified in this table."
          },
          "test_method": "DIN EN ISO 527-2",
          "source_id": "ensinger-manual",
          "source_locator": "Page 89, Material standard values, column 4 (TECAFORM AH SAN), row Modulus of elasticity (tensile test)",
          "source_page": 89,
          "source_value": {
            "text": "2,900",
            "unit": "MPa",
            "scale_to_si": 1000000.0,
            "offset_to_si": 0,
            "significant_figures": 4
          }
        },
        {
          "property": "tensile_strength",
          "value": 67000000.0,
          "unit": "Pa",
          "uncertainty": {
            "kind": "implied",
            "sigfigs": 2
          },
          "basis": "typical",
          "conditions": {
            "product_form": "stock_shape",
            "material_state": "Machined specimen; tested after machining. Humidity affects polyamides; orientation and exact test temperature are not specified in this table."
          },
          "test_method": "DIN EN ISO 527-2",
          "source_id": "ensinger-manual",
          "source_locator": "Page 89, Material standard values, column 4 (TECAFORM AH SAN), row Tensile strength",
          "source_page": 89,
          "source_value": {
            "text": "67",
            "unit": "MPa",
            "scale_to_si": 1000000.0,
            "offset_to_si": 0,
            "significant_figures": 2
          }
        },
        {
          "property": "yield_strength",
          "value": 69000000.0,
          "unit": "Pa",
          "uncertainty": {
            "kind": "implied",
            "sigfigs": 2
          },
          "basis": "typical",
          "conditions": {
            "product_form": "stock_shape",
            "material_state": "Machined specimen; tested after machining. Humidity affects polyamides; orientation and exact test temperature are not specified in this table."
          },
          "test_method": "DIN EN ISO 527-2",
          "source_id": "ensinger-manual",
          "source_locator": "Page 89, Material standard values, column 4 (TECAFORM AH SAN), row Tensile strength at yield",
          "source_page": 89,
          "source_value": {
            "text": "69",
            "unit": "MPa",
            "scale_to_si": 1000000.0,
            "offset_to_si": 0,
            "significant_figures": 2
          }
        },
        {
          "property": "elongation_at_break",
          "value": 0.18,
          "unit": "1",
          "uncertainty": {
            "kind": "implied",
            "sigfigs": 2
          },
          "basis": "typical",
          "conditions": {
            "product_form": "stock_shape",
            "material_state": "Machined specimen; tested after machining. Humidity affects polyamides; orientation and exact test temperature are not specified in this table."
          },
          "test_method": "DIN EN ISO 527-2",
          "source_id": "ensinger-manual",
          "source_locator": "Page 89, Material standard values, column 4 (TECAFORM AH SAN), row Elongation at break",
          "source_page": 89,
          "source_value": {
            "text": "18",
            "unit": "%",
            "scale_to_si": 0.01,
            "offset_to_si": 0,
            "significant_figures": 2
          }
        },
        {
          "property": "thermal_conductivity",
          "value": 0.39,
          "unit": "W/(m*K)",
          "uncertainty": {
            "kind": "implied",
            "sigfigs": 2
          },
          "basis": "typical",
          "conditions": {
            "product_form": "stock_shape",
            "material_state": "Machined specimen; tested after machining. Humidity affects polyamides; orientation and exact test temperature are not specified in this table."
          },
          "test_method": "ISO 22007-4:2008",
          "source_id": "ensinger-manual",
          "source_locator": "Page 89, Material standard values, column 4 (TECAFORM AH SAN), row Thermal conductivity",
          "source_page": 89,
          "source_value": {
            "text": "0.39",
            "unit": "W/(m·K)",
            "scale_to_si": 1,
            "offset_to_si": 0,
            "significant_figures": 2
          }
        },
        {
          "property": "flexural_strength",
          "value": 93000000.0,
          "unit": "Pa",
          "uncertainty": {
            "kind": "implied",
            "sigfigs": 2
          },
          "basis": "typical",
          "conditions": {
            "product_form": "stock_shape",
            "material_state": "Machined specimen; tested after machining. Humidity affects polyamides; orientation and exact test temperature are not specified in this table."
          },
          "test_method": "DIN EN ISO 178",
          "source_id": "ensinger-manual",
          "source_locator": "Page 89, Material standard values, column 4 (TECAFORM AH SAN), row Flexural strength",
          "source_page": 89,
          "source_value": {
            "text": "93",
            "unit": "MPa",
            "scale_to_si": 1000000.0,
            "offset_to_si": 0,
            "significant_figures": 2
          }
        }
      ],
      "designations": {
        "Supplier": "TECAFORM AH SAN",
        "Polymer": "POM-C"
      },
      "prominence": 2
    },
    {
      "id": "tecaform-ah-mt-coloured",
      "name": "TECAFORM AH MT coloured",
      "record_type": "grade",
      "parent_id": "polymer-pom-c",
      "family": [
        "polymer",
        "POM-C"
      ],
      "description": "Ensinger POM-C formulation. Published stock-shape reference data for this named product.",
      "aliases": [
        "POM-C",
        "Acetal copolymer",
        "TECA FORM AH MT coloured",
        "POM",
        "acetal",
        "polyoxymethylene"
      ],
      "condition": null,
      "observations": [],
      "designations": {
        "Supplier": "TECAFORM AH MT coloured",
        "Polymer": "POM-C"
