Repository: amarschn/tools

# Materials Lookup

A local release candidate for source-traceable material and property lookup.
The static site contains **134 material identities, 24 named states, 840
observations, 10 registered properties and 5 source documents**. It has no
runtime dependencies, backend, accounts, or network search service.

Material queries open complete datasheets. Exact property queries open
category-grouped reference ranges. Broad queries such as `plastic strength`
ask for a precise property. Specified limits stay distinct from measured
values, and every observation retains its conditions and source citation.

File: curated/materials.json (part 4 of 23)
{
      },
      "prominence": 2
    },
    {
      "id": "tecaform-ah-mt-coloured-reference",
      "name": "TECAFORM AH MT coloured — stock shape",
      "record_type": "variant",
      "parent_id": "tecaform-ah-mt-coloured",
      "family": [
        "polymer",
        "POM-C"
      ],
      "description": "Ensinger POM-C formulation. Published stock-shape reference data for this named product.",
      "aliases": [
        "POM-C",
        "Acetal copolymer",
        "TECA FORM AH MT coloured",
        "POM",
        "acetal",
        "polyoxymethylene"
      ],
      "condition": "stock shape",
      "observations": [
        {
          "property": "density",
          "value": 1410.0,
          "unit": "kg/m^3",
          "uncertainty": {
            "kind": "implied",
            "sigfigs": 3
          },
          "basis": "typical",
          "conditions": {
            "product_form": "stock_shape",
            "material_state": "Machined specimen; tested after machining. Humidity affects polyamides; orientation and exact test temperature are not specified in this table."
          },
          "test_method": "DIN EN ISO 1183",
          "source_id": "ensinger-manual",
          "source_locator": "Page 89, Material standard values, column 5 (TECAFORM AH MT coloured), row Density",
          "source_page": 89,
          "source_value": {
            "text": "1.41",
            "unit": "g/cm³",
            "scale_to_si": 1000,
            "offset_to_si": 0,
            "significant_figures": 3
          }
        },
        {
          "property": "youngs_modulus",
          "value": 2800000000.0,
          "unit": "Pa",
          "uncertainty": {
            "kind": "implied",
            "sigfigs": 4
          },
          "basis": "typical",
          "conditions": {
            "product_form": "stock_shape",
            "material_state": "Machined specimen; tested after machining. Humidity affects polyamides; orientation and exact test temperature are not specified in this table."
          },
          "test_method": "DIN EN ISO 527-2",
          "source_id": "ensinger-manual",
          "source_locator": "Page 89, Material standard values, column 5 (TECAFORM AH MT coloured), row Modulus of elasticity (tensile test)",
          "source_page": 89,
          "source_value": {
            "text": "2,800",
            "unit": "MPa",
            "scale_to_si": 1000000.0,
            "offset_to_si": 0,
            "significant_figures": 4
          }
        },
        {
          "property": "tensile_strength",
          "value": 69000000.0,
          "unit": "Pa",
          "uncertainty": {
            "kind": "implied",
            "sigfigs": 2
          },
          "basis": "typical",
          "conditions": {
            "product_form": "stock_shape",
            "material_state": "Machined specimen; tested after machining. Humidity affects polyamides; orientation and exact test temperature are not specified in this table."
          },
          "test_method": "DIN EN ISO 527-2",
          "source_id": "ensinger-manual",
          "source_locator": "Page 89, Material standard values, column 5 (TECAFORM AH MT coloured), row Tensile strength",
          "source_page": 89,
          "source_value": {
            "text": "69",
            "unit": "MPa",
            "scale_to_si": 1000000.0,
            "offset_to_si": 0,
            "significant_figures": 2
          }
        },
        {
          "property": "yield_strength",
          "value": 70000000.0,
          "unit": "Pa",
          "uncertainty": {
            "kind": "implied",
            "sigfigs": 2
          },
          "basis": "typical",
          "conditions": {
            "product_form": "stock_shape",
            "material_state": "Machined specimen; tested after machining. Humidity affects polyamides; orientation and exact test temperature are not specified in this table."
          },
          "test_method": "DIN EN ISO 527-2",
          "source_id": "ensinger-manual",
          "source_locator": "Page 89, Material standard values, column 5 (TECAFORM AH MT coloured), row Tensile strength at yield",
          "source_page": 89,
          "source_value": {
            "text": "70",
            "unit": "MPa",
            "scale_to_si": 1000000.0,
            "offset_to_si": 0,
            "significant_figures": 2
          }
        },
        {
          "property": "elongation_at_break",
          "value": 0.3,
          "unit": "1",
          "uncertainty": {
            "kind": "implied",
            "sigfigs": 2
          },
          "basis": "typical",
          "conditions": {
            "product_form": "stock_shape",
            "material_state": "Machined specimen; tested after machining. Humidity affects polyamides; orientation and exact test temperature are not specified in this table."
          },
          "test_method": "DIN EN ISO 527-2",
          "source_id": "ensinger-manual",
          "source_locator": "Page 89, Material standard values, column 5 (TECAFORM AH MT coloured), row Elongation at break",
          "source_page": 89,
          "source_value": {
            "text": "30",
            "unit": "%",
            "scale_to_si": 0.01,
            "offset_to_si": 0,
            "significant_figures": 2
          }
        },
        {
          "property": "thermal_conductivity",
          "value": 0.39,
          "unit": "W/(m*K)",
          "uncertainty": {
            "kind": "implied",
            "sigfigs": 2
          },
          "basis": "typical",
          "conditions": {
            "product_form": "stock_shape",
            "material_state": "Machined specimen; tested after machining. Humidity affects polyamides; orientation and exact test temperature are not specified in this table."
          },
          "test_method": "ISO 22007-4:2008",
          "source_id": "ensinger-manual",
          "source_locator": "Page 89, Material standard values, column 5 (TECAFORM AH MT coloured), row Thermal conductivity",
          "source_page": 89,
          "source_value": {
            "text": "0.39",
            "unit": "W/(m·K)",
            "scale_to_si": 1,
            "offset_to_si": 0,
            "significant_figures": 2
          }
        },
        {
          "property": "flexural_strength",
          "value": 94000000.0,
          "unit": "Pa",
          "uncertainty": {
            "kind": "implied",
            "sigfigs": 2
          },
          "basis": "typical",
          "conditions": {
            "product_form": "stock_shape",
            "material_state": "Machined specimen; tested after machining. Humidity affects polyamides; orientation and exact test temperature are not specified in this table."
          },
          "test_method": "DIN EN ISO 178",
          "source_id": "ensinger-manual",
          "source_locator": "Page 89, Material standard values, column 5 (TECAFORM AH MT coloured), row Flexural strength",
          "source_page": 89,
          "source_value": {
            "text": "94",
            "unit": "MPa",
            "scale_to_si": 1000000.0,
            "offset_to_si": 0,
            "significant_figures": 2
          }
        }
      ],
      "designations": {
        "Supplier": "TECAFORM AH MT coloured",
        "Polymer": "POM-C"
      },
      "prominence": 2
    },
    {
      "id": "tecaform-ad",
      "name": "TECAFORM AD",
      "record_type": "grade",
      "parent_id": "polymer-pom-h",
      "family": [
        "polymer",
        "POM-H"
      ],
      "description": "Ensinger POM-H formulation. Published stock-shape reference data for this named product.",
      "aliases": [
        "POM-H",
        "Acetal homopolymer",
        "TECA FORM AD",
        "POM",
        "acetal",
        "polyoxymethylene"
      ],
      "condition": null,
      "observations": [],
      "designations": {
        "Supplier": "TECAFORM AD",
        "Polymer": "POM-H"
      },
      "prominence": 2
    },
    {
      "id": "tecaform-ad-reference",
      "name": "TECAFORM AD — stock shape",
      "record_type": "variant",
      "parent_id": "tecaform-ad",
      "family": [
        "polymer",
        "POM-H"
      ],
      "description": "Ensinger POM-H formulation. Published stock-shape reference data for this named product.",
      "aliases": [
        "POM-H",
        "Acetal homopolymer",
        "TECA FORM AD",
        "POM",
        "acetal",
        "polyoxymethylene"
      ],
      "condition": "stock shape",
      "observations": [
        {
          "property": "density",
          "value": 1430.0,
          "unit": "kg/m^3",
          "uncertainty": {
            "kind": "implied",
            "sigfigs": 3
          },
          "basis": "typical",
          "conditions": {
            "product_form": "stock_shape",
            "material_state": "Machined specimen; tested after machining. Humidity affects polyamides; orientation and exact test temperature are not specified in this table."
          },
          "test_method": "DIN EN ISO 1183",
          "source_id": "ensinger-manual",
          "source_locator": "Page 89, Material standard values, column 6 (TECAFORM AD), row Density",
          "source_page": 89,
          "source_value": {
            "text": "1.43",
            "unit": "g/cm³",
            "scale_to_si": 1000,
            "offset_to_si": 0,
            "significant_figures": 3
          }
        },
        {
          "property": "youngs_modulus",
          "value": 3400000000.0,
          "unit": "Pa",
          "uncertainty": {
            "kind": "implied",
            "sigfigs": 4
          },
          "basis": "typical",
          "conditions": {
            "product_form": "stock_shape",
            "material_state": "Machined specimen; tested after machining. Humidity affects polyamides; orientation and exact test temperature are not specified in this table."
          },
          "test_method": "DIN EN ISO 527-2",
          "source_id": "ensinger-manual",
          "source_locator": "Page 89, Material standard values, column 6 (TECAFORM AD), row Modulus of elasticity (tensile test)",
          "source_page": 89,
          "source_value": {
            "text": "3,400",
            "unit": "MPa",
            "scale_to_si": 1000000.0,
            "offset_to_si": 0,
            "significant_figures": 4
          }
        },
        {
          "property": "tensile_strength",
          "value": 79000000.0,
          "unit": "Pa",
          "uncertainty": {
            "kind": "implied",
            "sigfigs": 2
          },
          "basis": "typical",
          "conditions": {
            "product_form": "stock_shape",
            "material_state": "Machined specimen; tested after machining. Humidity affects polyamides; orientation and exact test temperature are not specified in this table."
          },
          "test_method": "DIN EN ISO 527-2",
          "source_id": "ensinger-manual",
          "source_locator": "Page 89, Material standard values, column 6 (TECAFORM AD), row Tensile strength",
          "source_page": 89,
          "source_value": {
            "text": "79",
            "unit": "MPa",
            "scale_to_si": 1000000.0,
            "offset_to_si": 0,
            "significant_figures": 2
          }
        },
        {
          "property": "yield_strength",
          "value": 79000000.0,
          "unit": "Pa",
          "uncertainty": {
            "kind": "implied",
            "sigfigs": 2
          },
          "basis": "typical",
          "conditions": {
            "product_form": "stock_shape",
            "material_state": "Machined specimen; tested after machining. Humidity affects polyamides; orientation and exact test temperature are not specified in this table."
          },
          "test_method": "DIN EN ISO 527-2",
          "source_id": "ensinger-manual",
          "source_locator": "Page 89, Material standard values, column 6 (TECAFORM AD), row Tensile strength at yield",
          "source_page": 89,
          "source_value": {
            "text": "79",
            "unit": "MPa",
            "scale_to_si": 1000000.0,
            "offset_to_si": 0,
            "significant_figures": 2
          }
        },
        {
          "property": "elongation_at_break",
          "value": 0.45,
          "unit": "1",
          "uncertainty": {
            "kind": "implied",
            "sigfigs": 2
          },
          "basis": "typical",
          "conditions": {
            "product_form": "stock_shape",
            "material_state": "Machined specimen; tested after machining. Humidity affects polyamides; orientation and exact test temperature are not specified in this table."
          },
          "test_method": "DIN EN ISO 527-2",
          "source_id": "ensinger-manual",
          "source_locator": "Page 89, Material standard values, column 6 (TECAFORM AD), row Elongation at break",
          "source_page": 89,
          "source_value": {
            "text": "45",
            "unit": "%",
            "scale_to_si": 0.01,
            "offset_to_si": 0,
            "significant_figures": 2
          }
        },
        {
          "property": "thermal_conductivity",
          "value": 0.43,
          "unit": "W/(m*K)",
          "uncertainty": {
            "kind": "implied",
            "sigfigs": 2
          },
          "basis": "typical",
          "conditions": {
            "product_form": "stock_shape",
            "material_state": "Machined specimen; tested after machining. Humidity affects polyamides; orientation and exact test temperature are not specified in this table."
          },
          "test_method": "ISO 22007-4:2008",
          "source_id": "ensinger-manual",
          "source_locator": "Page 89, Material standard values, column 6 (TECAFORM AD), row Thermal conductivity",
          "source_page": 89,
          "source_value": {
            "text": "0.43",
            "unit": "W/(m·K)",
            "scale_to_si": 1,
            "offset_to_si": 0,
            "significant_figures": 2
          }
        },
        {
          "property": "flexural_strength",
          "value": 106000000.0,
          "unit": "Pa",
          "uncertainty": {
            "kind": "implied",
            "sigfigs": 3
          },
          "basis": "typical",
          "conditions": {
            "product_form": "stock_shape",
            "material_state": "Machined specimen; tested after machining. Humidity affects polyamides; orientation and exact test temperature are not specified in this table."
          },
          "test_method": "DIN EN ISO 178",
          "source_id": "ensinger-manual",
          "source_locator": "Page 89, Material standard values, column 6 (TECAFORM AD), row Flexural strength",
          "source_page": 89,
          "source_value": {
            "text": "106",
            "unit": "MPa",
            "scale_to_si": 1000000.0,
            "offset_to_si": 0,
            "significant_figures": 3
          }
        }
      ],
      "designations": {
        "Supplier": "TECAFORM AD",
        "Polymer": "POM-H"
      },
      "prominence": 2
    },
    {
      "id": "tecaform-ad-af",
      "name": "TECAFORM AD AF",
      "record_type": "grade",
      "parent_id": "polymer-pom-h",
      "family": [
        "polymer",
        "POM-H"
      ],
      "description": "Ensinger POM-H formulation. Published stock-shape reference data for this named product.",
      "aliases": [
        "POM-H",
        "Acetal homopolymer",
        "TECA FORM AD AF",
        "POM",
        "acetal",
        "polyoxymethylene"
      ],
      "condition": null,
      "observations": [],
      "designations": {
        "Supplier": "TECAFORM AD AF",
        "Polymer": "POM-H"
      },
      "prominence": 2
    },
    {
      "id": "tecaform-ad-af-reference",
      "name": "TECAFORM AD AF — stock shape",
      "record_type": "variant",
      "parent_id": "tecaform-ad-af",
      "family": [
        "polymer",
        "POM-H"
      ],
      "description": "Ensinger POM-H formulation. Published stock-shape reference data for this named product.",
      "aliases": [
        "POM-H",
        "Acetal homopolymer",
        "TECA FORM AD AF",
        "POM",
        "acetal",
        "polyoxymethylene"
      ],
      "condition": "stock shape",
      "observations": [
        {
          "property": "density",
          "value": 1490.0,
          "unit": "kg/m^3",
          "uncertainty": {
            "kind": "implied",
            "sigfigs": 3
          },
          "basis": "typical",
          "conditions": {
            "product_form": "stock_shape",
            "material_state": "Machined specimen; tested after machining. Humidity affects polyamides; orientation and exact test temperature are not specified in this table."
          },
          "test_method": "DIN EN ISO 1183",
          "source_id": "ensinger-manual",
          "source_locator": "Page 89, Material standard values, column 8 (TECAFORM AD AF), row Density",
          "source_page": 89,
          "source_value": {
            "text": "1.49",
            "unit": "g/cm³",
            "scale_to_si": 1000,
            "offset_to_si": 0,
            "significant_figures": 3
          }
        },
        {
          "property": "youngs_modulus",
          "value": 3000000000.0,
          "unit": "Pa",
          "uncertainty": {
            "kind": "implied",
            "sigfigs": 4
          },
          "basis": "typical",
          "conditions": {
            "product_form": "stock_shape",
            "material_state": "Machined specimen; tested after machining. Humidity affects polyamides; orientation and exact test temperature are not specified in this table."
          },
          "test_method": "DIN EN ISO 527-2",
          "source_id": "ensinger-manual",
          "source_locator": "Page 89, Material standard values, column 8 (TECAFORM AD AF), row Modulus of elasticity (tensile test)",
          "source_page": 89,
          "source_value": {
            "text": "3,000",
            "unit": "MPa",
            "scale_to_si": 1000000.0,
            "offset_to_si": 0,
            "significant_figures": 4
          }
        },
        {
          "property": "tensile_strength",
          "value": 53000000.0,
          "unit": "Pa",
          "uncertainty": {
            "kind": "implied",
            "sigfigs": 2
          },
          "basis": "typical",
          "conditions": {
            "product_form": "stock_shape",
            "material_state": "Machined specimen; tested after machining. Humidity affects polyamides; orientation and exact test temperature are not specified in this table."
          },
          "test_method": "DIN EN ISO 527-2",
          "source_id": "ensinger-manual",
          "source_locator": "Page 89, Material standard values, column 8 (TECAFORM AD AF), row Tensile strength",
          "source_page": 89,
          "source_value": {
            "text": "53",
            "unit": "MPa",
            "scale_to_si": 1000000.0,
            "offset_to_si": 0,
            "significant_figures": 2
          }
        },
        {
          "property": "yield_strength",
          "value": 53000000.0,
          "unit": "Pa",
          "uncertainty": {
            "kind": "implied",
            "sigfigs": 2
          },
          "basis": "typical",
          "conditions": {
            "product_form": "stock_shape",
            "material_state": "Machined specimen; tested after machining. Humidity affects polyamides; orientation and exact test temperature are not specified in this table."
          },
          "test_method": "DIN EN ISO 527-2",
          "source_id": "ensinger-manual",
          "source_locator": "Page 89, Material standard values, column 8 (TECAFORM AD AF), row Tensile strength at yield",
          "source_page": 89,
          "source_value": {
            "text": "53",
            "unit": "MPa",
            "scale_to_si": 1000000.0,
            "offset_to_si": 0,
            "significant_figures": 2
          }
        },
        {
          "property": "elongation_at_break",
          "value": 0.08,
          "unit": "1",
          "uncertainty": {
            "kind": "implied",
            "sigfigs": 1
          },
          "basis": "typical",
          "conditions": {
            "product_form": "stock_shape",
            "material_state": "Machined specimen; tested after machining. Humidity affects polyamides; orientation and exact test temperature are not specified in this table."
          },
          "test_method": "DIN EN ISO 527-2",
          "source_id": "ensinger-manual",
          "source_locator": "Page 89, Material standard values, column 8 (TECAFORM AD AF), row Elongation at break",
          "source_page": 89,
          "source_value": {
            "text": "8",
            "unit": "%",
            "scale_to_si": 0.01,
            "offset_to_si": 0,
            "significant_figures": 1
          }
        },
        {
          "property": "thermal_conductivity",
          "value": 0.46,
          "unit": "W/(m*K)",
          "uncertainty": {
            "kind": "implied",
            "sigfigs": 2
          },
          "basis": "typical",
          "conditions": {
            "product_form": "stock_shape",
            "material_state": "Machined specimen; tested after machining. Humidity affects polyamides; orientation and exact test temperature are not specified in this table."
          },
          "test_method": "ISO 22007-4:2008",
          "source_id": "ensinger-manual",
          "source_locator": "Page 89, Material standard values, column 8 (TECAFORM AD AF), row Thermal conductivity",
          "source_page": 89,
          "source_value": {
            "text": "0.46",
            "unit": "W/(m·K)",
            "scale_to_si": 1,
            "offset_to_si": 0,
            "significant_figures": 2
          }
        },
        {
          "property": "flexural_strength",
          "value": 85000000.0,
          "unit": "Pa",
          "uncertainty": {
            "kind": "implied",
            "sigfigs": 2
          },
          "basis": "typical",
          "conditions": {
            "product_form": "stock_shape",
            "material_state": "Machined specimen; tested after machining. Humidity affects polyamides; orientation and exact test temperature are not specified in this table."
          },
          "test_method": "DIN EN ISO 178",
          "source_id": "ensinger-manual",
          "source_locator": "Page 89, Material standard values, column 8 (TECAFORM AD AF), row Flexural strength",
          "source_page": 89,
          "source_value": {
            "text": "85",
            "unit": "MPa",
            "scale_to_si": 1000000.0,
            "offset_to_si": 0,
            "significant_figures": 2
          }
        }
      ],
      "designations": {
        "Supplier": "TECAFORM AD AF",
        "Polymer": "POM-H"
      },
      "prominence": 2
    },
    {
      "id": "tecast-t",
      "name": "TECAST T",
      "record_type": "grade",
      "parent_id": "polymer-pa6",
      "family": [
        "polymer",
        "PA6"
      ],
      "description": "Ensinger PA6 formulation. Published stock-shape reference data for this named product.",
      "aliases": [
        "PA6",
        "Nylon 6",
        "TECA ST T",
        "nylon",
        "polyamide"
      ],
      "condition": null,
      "observations": [],
      "designations": {
        "Supplier": "TECAST T",
        "Polymer": "PA6"
      },
      "prominence": 2
    },
    {
      "id": "tecast-t-reference",
      "name": "TECAST T — stock shape",
      "record_type": "variant",
      "parent_id": "tecast-t",
      "family": [
        "polymer",
        "PA6"
      ],
      "description": "Ensinger PA6 formulation. Published stock-shape reference data for this named product.",
      "aliases": [
        "PA6",
        "Nylon 6",
        "TECA ST T",
        "nylon",
        "polyamide"
      ],
      "condition": "stock shape",
      "observations": [
        {
          "property": "density",
          "value": 1150.0,
          "unit": "kg/m^3",
          "uncertainty": {
            "kind": "implied",
            "sigfigs": 3
          },
          "basis": "typical",
          "conditions": {
            "product_form": "stock_shape",
            "material_state": "Machined specimen; tested after machining. Humidity affects polyamides; orientation and exact test temperature are not specified in this table."
          },
          "test_method": "DIN EN ISO 1183",
          "source_id": "ensinger-manual",
          "source_locator": "Page 89, Material standard values, column 9 (TECAST T), row Density",
          "source_page": 89,
          "source_value": {
            "text": "1.15",
            "unit": "g/cm³",
            "scale_to_si": 1000,
            "offset_to_si": 0,
            "significant_figures": 3
          }
        },
        {
          "property": "youngs_modulus",
          "value": 3500000000.0,
          "unit": "Pa",
          "uncertainty": {
            "kind": "implied",
            "sigfigs": 4
          },
          "basis": "typical",
          "conditions": {
            "product_form": "stock_shape",
            "material_state": "Machined specimen; tested after machining. Humidity affects polyamides; orientation and exact test temperature are not specified in this table."
          },
          "test_method": "DIN EN ISO 527-2",
          "source_id": "ensinger-manual",
          "source_locator": "Page 89, Material standard values, column 9 (TECAST T), row Modulus of elasticity (tensile test)",
          "source_page": 89,
          "source_value": {
            "text": "3,500",
            "unit": "MPa",
            "scale_to_si": 1000000.0,
            "offset_to_si": 0,
            "significant_figures": 4
          }
        },
        {
          "property": "tensile_strength",
          "value": 83000000.0,
          "unit": "Pa",
          "uncertainty": {
            "kind": "implied",
            "sigfigs": 2
          },
          "basis": "typical",
          "conditions": {
            "product_form": "stock_shape",
            "material_state": "Machined specimen; tested after machining. Humidity affects polyamides; orientation and exact test temperature are not specified in this table."
          },
          "test_method": "DIN EN ISO 527-2",
          "source_id": "ensinger-manual",
          "source_locator": "Page 89, Material standard values, column 9 (TECAST T), row Tensile strength",
          "source_page": 89,
          "source_value": {
            "text": "83",
            "unit": "MPa",
            "scale_to_si": 1000000.0,
            "offset_to_si": 0,
            "significant_figures": 2
          }
        },
        {
          "property": "yield_strength",
          "value": 80000000.0,
          "unit": "Pa",
          "uncertainty": {
            "kind": "implied",
            "sigfigs": 2
          },
          "basis": "typical",
          "conditions": {
            "product_form": "stock_shape",
            "material_state": "Machined specimen; tested after machining. Humidity affects polyamides; orientation and exact test temperature are not specified in this table."
          },
          "test_method": "DIN EN ISO 527-2",
          "source_id": "ensinger-manual",
          "source_locator": "Page 89, Material standard values, column 9 (TECAST T), row Tensile strength at yield",
          "source_page": 89,
          "source_value": {
            "text": "80",
            "unit": "MPa",
            "scale_to_si": 1000000.0,
            "offset_to_si": 0,
            "significant_figures": 2
          }
        },
        {
          "property": "elongation_at_break",
          "value": 0.55,
          "unit": "1",
          "uncertainty": {
            "kind": "implied",
            "sigfigs": 2
          },
          "basis": "typical",
          "conditions": {
            "product_form": "stock_shape",
            "material_state": "Machined specimen; tested after machining. Humidity affects polyamides; orientation and exact test temperature are not specified in this table."
          },
          "test_method": "DIN EN ISO 527-2",
          "source_id": "ensinger-manual",
          "source_locator": "Page 89, Material standard values, column 9 (TECAST T), row Elongation at break",
          "source_page": 89,
          "source_value": {
            "text": "55",
            "unit": "%",
            "scale_to_si": 0.01,
            "offset_to_si": 0,
            "significant_figures": 2
          }
        },
        {
          "property": "thermal_conductivity",
          "value": 0.38,
          "unit": "W/(m*K)",
          "uncertainty": {
            "kind": "implied",
            "sigfigs": 2
          },
          "basis": "typical",
          "conditions": {
            "product_form": "stock_shape",
            "material_state": "Machined specimen; tested after machining. Humidity affects polyamides; orientation and exact test temperature are not specified in this table."
          },
          "test_method": "ISO 22007-4:2008",
          "source_id": "ensinger-manual",
          "source_locator": "Page 89, Material standard values, column 9 (TECAST T), row Thermal conductivity",
          "source_page": 89,
          "source_value": {
            "text": "0.38",
            "unit": "W/(m·K)",
            "scale_to_si": 1,
            "offset_to_si": 0,
            "significant_figures": 2
          }
        },
        {
          "property": "flexural_strength",
          "value": 109000000.0,
          "unit": "Pa",
          "uncertainty": {
            "kind": "implied",
            "sigfigs": 3
          },
          "basis": "typical",
          "conditions": {
            "product_form": "stock_shape",
            "material_state": "Machined specimen; tested after machining. Humidity affects polyamides; orientation and exact test temperature are not specified in this table."
          },
          "test_method": "DIN EN ISO 178",
          "source_id": "ensinger-manual",
          "source_locator": "Page 89, Material standard values, column 9 (TECAST T), row Flexural strength",
          "source_page": 89,
          "source_value": {
            "text": "109",
            "unit": "MPa",
            "scale_to_si": 1000000.0,
            "offset_to_si": 0,
            "significant_figures": 3
          }
        }
      ],
      "designations": {
        "Supplier": "TECAST T",
        "Polymer": "PA6"
      },
      "prominence": 2
    },
    {
      "id": "tecast-tm",
      "name": "TECAST TM",
      "record_type": "grade",
      "parent_id": "polymer-pa6",
      "family": [
        "polymer",
        "PA6"
      ],
      "description": "Ensinger PA6 formulation. Published stock-shape reference data for this named product.",
      "aliases": [
        "PA6",
        "Nylon 6",
        "TECA ST TM",
        "nylon",
        "polyamide"
      ],
      "condition": null,
      "observations": [],
      "designations": {
        "Supplier": "TECAST TM",
        "Polymer": "PA6"
      },
      "prominence": 2
    },
    {
      "id": "tecast-tm-reference",
      "name": "TECAST TM — stock shape",
      "record_type": "variant",
      "parent_id": "tecast-tm",
      "family": [
        "polymer",
        "PA6"
      ],
      "description": "Ensinger PA6 formulation. Published stock-shape reference data for this named product.",
      "aliases": [
        "PA6",
        "Nylon 6",
        "TECA ST TM",
        "nylon",
        "polyamide"
      ],
      "condition": "stock shape",
      "observations": [
        {
          "property": "density",
          "value": 1150.0,
          "unit": "kg/m^3",
          "uncertainty": {
            "kind": "implied",
            "sigfigs": 3
          },
          "basis": "typical",
          "conditions": {
            "product_form": "stock_shape",
            "material_state": "Machined specimen; tested after machining. Humidity affects polyamides; orientation and exact test temperature are not specified in this table."
          },
          "test_method": "DIN EN ISO 1183",
          "source_id": "ensinger-manual",
          "source_locator": "Page 89, Material standard values, column 10 (TECAST TM), row Density",
          "source_page": 89,
          "source_value": {
            "text": "1.15",
            "unit": "g/cm³",
            "scale_to_si": 1000,
            "offset_to_si": 0,
            "significant_figures": 3
          }
        },
        {
          "property": "youngs_modulus",
          "value": 3200000000.0,
          "unit": "Pa",
          "uncertainty": {
            "kind": "implied",
            "sigfigs": 4
          },
          "basis": "typical",
          "conditions": {
            "product_form": "stock_shape",
            "material_state": "Machined specimen; tested after machining. Humidity affects polyamides; orientation and exact test temperature are not specified in this table."
          },
          "test_method": "DIN EN ISO 527-2",
          "source_id": "ensinger-manual",
          "source_locator": "Page 89, Material standard values, column 10 (TECAST TM), row Modulus of elasticity (tensile test)",
          "source_page": 89,
          "source_value": {
            "text": "3,200",
            "unit": "MPa",
            "scale_to_si": 1000000.0,
            "offset_to_si": 0,
            "significant_figures": 4
          }
        },
        {
          "property": "tensile_strength",
          "value": 82000000.0,
          "unit": "Pa",
          "uncertainty": {
            "kind": "implied",
            "sigfigs": 2
          },
          "basis": "typical",
          "conditions": {
            "product_form": "stock_shape",
            "material_state": "Machined specimen; tested after machining. Humidity affects polyamides; orientation and exact test temperature are not specified in this table."
          },
          "test_method": "DIN EN ISO 527-2",
          "source_id": "ensinger-manual",
          "source_locator": "Page 89, Material standard values, column 10 (TECAST TM), row Tensile strength",
          "source_page": 89,
          "source_value": {
            "text": "82",
            "unit": "MPa",
            "scale_to_si": 1000000.0,
            "offset_to_si": 0,
            "significant_figures": 2
          }
        },
        {
          "property": "yield_strength",
          "value": 80000000.0,
          "unit": "Pa",
          "uncertainty": {
            "kind": "implied",
            "sigfigs": 2
          },
          "basis": "typical",
          "conditions": {
            "product_form": "stock_shape",
            "material_state": "Machined specimen; tested after machining. Humidity affects polyamides; orientation and exact test temperature are not specified in this table."
          },
          "test_method": "DIN EN ISO 527-2",
          "source_id": "ensinger-manual",
          "source_locator": "Page 89, Material standard values, column 10 (TECAST TM), row Tensile strength at yield",
          "source_page": 89,
          "source_value": {
            "text": "80",
            "unit": "MPa",
            "scale_to_si": 1000000.0,
            "offset_to_si": 0,
            "significant_figures": 2
          }
        },
        {
          "property": "elongation_at_break",
          "value": 0.55,
          "unit": "1",
          "uncertainty": {
            "kind": "implied",
            "sigfigs": 2
          },
          "basis": "typical",
          "conditions": {
            "product_form": "stock_shape",
            "material_state": "Machined specimen; tested after machining. Humidity affects polyamides; orientation and exact test temperature are not specified in this table."
          },
          "test_method": "DIN EN ISO 527-2",
          "source_id": "ensinger-manual",
          "source_locator": "Page 89, Material standard values, column 10 (TECAST TM), row Elongation at break",
          "source_page": 89,
          "source_value": {
            "text": "55",
            "unit": "%",
            "scale_to_si": 0.01,
            "offset_to_si": 0,
            "significant_figures": 2
          }
        },
        {
          "property": "thermal_conductivity",
          "value": 0.33,
          "unit": "W/(m*K)",
          "uncertainty": {
            "kind": "implied",
            "sigfigs": 2
          },
          "basis": "typical",
          "conditions": {
            "product_form": "stock_shape",
            "material_state": "Machined specimen; tested after machining. Humidity affects polyamides; orientation and exact test temperature are not specified in this table."
          },
          "test_method": "ISO 22007-4:2008",
          "source_id": "ensinger-manual",
          "source_locator": "Page 89, Material standard values, column 10 (TECAST TM), row Thermal conductivity",
          "source_page": 89,
          "source_value": {
            "text": "0.33",
            "unit": "W/(m·K)",
            "scale_to_si": 1,
            "offset_to_si": 0,
            "significant_figures": 2
          }
        },
        {
          "property": "flexural_strength",
          "value": 102000000.0,
          "unit": "Pa",
          "uncertainty": {
            "kind": "implied",
            "sigfigs": 3
          },
          "basis": "typical",
          "conditions": {
            "product_form": "stock_shape",
            "material_state": "Machined specimen; tested after machining. Humidity affects polyamides; orientation and exact test temperature are not specified in this table."
          },
          "test_method": "DIN EN ISO 178",
          "source_id": "ensinger-manual",
          "source_locator": "Page 89, Material standard values, column 10 (TECAST TM), row Flexural strength",
          "source_page": 89,
          "source_value": {
            "text": "102",
            "unit": "MPa",
            "scale_to_si": 1000000.0,
            "offset_to_si": 0,
            "significant_figures": 3
          }
        }
      ],
      "designations": {
        "Supplier": "TECAST TM",
        "Polymer": "PA6"
      },
      "prominence": 2
    },
    {
      "id": "tecast-l-black",
      "name": "TECAST L black",
      "record_type": "grade",
      "parent_id": "polymer-pa6",
      "family": [
        "polymer",
        "PA6"
      ],
      "description": "Ensinger PA6 formulation. Published stock-shape reference data for this named product.",
      "aliases": [
        "PA6",
        "Nylon 6",
        "TECA ST L black",
        "nylon",
        "polyamide"
      ],
      "condition": null,
      "observations": [],
      "designations": {
        "Supplier": "TECAST L black",
        "Polymer": "PA6"
      },
      "prominence": 2
    },
    {
      "id": "tecast-l-black-reference",
      "name": "TECAST L black — stock shape",
      "record_type": "variant",
      "parent_id": "tecast-l-black",
      "family": [
        "polymer",
        "PA6"
      ],
      "description": "Ensinger PA6 formulation. Published stock-shape reference data for this named product.",
      "aliases": [
        "PA6",
        "Nylon 6",
        "TECA ST L black",
        "nylon",
        "polyamide"
      ],
      "condition": "stock shape",
      "observations": [
        {
          "property": "density",
          "value": 1130.0,
          "unit": "kg/m^3",
          "uncertainty": {
            "kind": "implied",
            "sigfigs": 3
          },
          "basis": "typical",
          "conditions": {
            "product_form": "stock_shape",
