Repository: amarschn/tools

# Materials Lookup

A local release candidate for source-traceable material and property lookup.
The static site contains **134 material identities, 24 named states, 840
observations, 10 registered properties and 5 source documents**. It has no
runtime dependencies, backend, accounts, or network search service.

Material queries open complete datasheets. Exact property queries open
category-grouped reference ranges. Broad queries such as `plastic strength`
ask for a precise property. Specified limits stay distinct from measured
values, and every observation retains its conditions and source citation.

File: curated/materials.json (part 5 of 23)
{
            "material_state": "Machined specimen; tested after machining. Humidity affects polyamides; orientation and exact test temperature are not specified in this table."
          },
          "test_method": "DIN EN ISO 1183",
          "source_id": "ensinger-manual",
          "source_locator": "Page 90, Material standard values, column 1 (TECAST L black), row Density",
          "source_page": 90,
          "source_value": {
            "text": "1.13",
            "unit": "g/cm³",
            "scale_to_si": 1000,
            "offset_to_si": 0,
            "significant_figures": 3
          }
        },
        {
          "property": "youngs_modulus",
          "value": 2900000000.0,
          "unit": "Pa",
          "uncertainty": {
            "kind": "implied",
            "sigfigs": 4
          },
          "basis": "typical",
          "conditions": {
            "product_form": "stock_shape",
            "material_state": "Machined specimen; tested after machining. Humidity affects polyamides; orientation and exact test temperature are not specified in this table."
          },
          "test_method": "DIN EN ISO 527-2",
          "source_id": "ensinger-manual",
          "source_locator": "Page 90, Material standard values, column 1 (TECAST L black), row Modulus of elasticity (tensile test)",
          "source_page": 90,
          "source_value": {
            "text": "2,900",
            "unit": "MPa",
            "scale_to_si": 1000000.0,
            "offset_to_si": 0,
            "significant_figures": 4
          }
        },
        {
          "property": "tensile_strength",
          "value": 69000000.0,
          "unit": "Pa",
          "uncertainty": {
            "kind": "implied",
            "sigfigs": 2
          },
          "basis": "typical",
          "conditions": {
            "product_form": "stock_shape",
            "material_state": "Machined specimen; tested after machining. Humidity affects polyamides; orientation and exact test temperature are not specified in this table."
          },
          "test_method": "DIN EN ISO 527-2",
          "source_id": "ensinger-manual",
          "source_locator": "Page 90, Material standard values, column 1 (TECAST L black), row Tensile strength",
          "source_page": 90,
          "source_value": {
            "text": "69",
            "unit": "MPa",
            "scale_to_si": 1000000.0,
            "offset_to_si": 0,
            "significant_figures": 2
          }
        },
        {
          "property": "yield_strength",
          "value": 66000000.0,
          "unit": "Pa",
          "uncertainty": {
            "kind": "implied",
            "sigfigs": 2
          },
          "basis": "typical",
          "conditions": {
            "product_form": "stock_shape",
            "material_state": "Machined specimen; tested after machining. Humidity affects polyamides; orientation and exact test temperature are not specified in this table."
          },
          "test_method": "DIN EN ISO 527-2",
          "source_id": "ensinger-manual",
          "source_locator": "Page 90, Material standard values, column 1 (TECAST L black), row Tensile strength at yield",
          "source_page": 90,
          "source_value": {
            "text": "66",
            "unit": "MPa",
            "scale_to_si": 1000000.0,
            "offset_to_si": 0,
            "significant_figures": 2
          }
        },
        {
          "property": "elongation_at_break",
          "value": 0.5,
          "unit": "1",
          "uncertainty": {
            "kind": "implied",
            "sigfigs": 2
          },
          "basis": "typical",
          "conditions": {
            "product_form": "stock_shape",
            "material_state": "Machined specimen; tested after machining. Humidity affects polyamides; orientation and exact test temperature are not specified in this table."
          },
          "test_method": "DIN EN ISO 527-2",
          "source_id": "ensinger-manual",
          "source_locator": "Page 90, Material standard values, column 1 (TECAST L black), row Elongation at break",
          "source_page": 90,
          "source_value": {
            "text": "50",
            "unit": "%",
            "scale_to_si": 0.01,
            "offset_to_si": 0,
            "significant_figures": 2
          }
        },
        {
          "property": "thermal_conductivity",
          "value": 0.37,
          "unit": "W/(m*K)",
          "uncertainty": {
            "kind": "implied",
            "sigfigs": 2
          },
          "basis": "typical",
          "conditions": {
            "product_form": "stock_shape",
            "material_state": "Machined specimen; tested after machining. Humidity affects polyamides; orientation and exact test temperature are not specified in this table."
          },
          "test_method": "ISO 22007-4:2008",
          "source_id": "ensinger-manual",
          "source_locator": "Page 90, Material standard values, column 1 (TECAST L black), row Thermal conductivity",
          "source_page": 90,
          "source_value": {
            "text": "0.37",
            "unit": "W/(m·K)",
            "scale_to_si": 1,
            "offset_to_si": 0,
            "significant_figures": 2
          }
        },
        {
          "property": "flexural_strength",
          "value": 95000000.0,
          "unit": "Pa",
          "uncertainty": {
            "kind": "implied",
            "sigfigs": 2
          },
          "basis": "typical",
          "conditions": {
            "product_form": "stock_shape",
            "material_state": "Machined specimen; tested after machining. Humidity affects polyamides; orientation and exact test temperature are not specified in this table."
          },
          "test_method": "DIN EN ISO 178",
          "source_id": "ensinger-manual",
          "source_locator": "Page 90, Material standard values, column 1 (TECAST L black), row Flexural strength",
          "source_page": 90,
          "source_value": {
            "text": "95",
            "unit": "MPa",
            "scale_to_si": 1000000.0,
            "offset_to_si": 0,
            "significant_figures": 2
          }
        }
      ],
      "designations": {
        "Supplier": "TECAST L black",
        "Polymer": "PA6"
      },
      "prominence": 2
    },
    {
      "id": "tecaglide-green",
      "name": "TECAGLIDE green",
      "record_type": "grade",
      "parent_id": "polymer-pa6",
      "family": [
        "polymer",
        "PA6"
      ],
      "description": "Ensinger PA6 formulation. Published stock-shape reference data for this named product.",
      "aliases": [
        "PA6",
        "Nylon 6",
        "TECA GLIDE green",
        "nylon",
        "polyamide"
      ],
      "condition": null,
      "observations": [],
      "designations": {
        "Supplier": "TECAGLIDE green",
        "Polymer": "PA6"
      },
      "prominence": 2
    },
    {
      "id": "tecaglide-green-reference",
      "name": "TECAGLIDE green — stock shape",
      "record_type": "variant",
      "parent_id": "tecaglide-green",
      "family": [
        "polymer",
        "PA6"
      ],
      "description": "Ensinger PA6 formulation. Published stock-shape reference data for this named product.",
      "aliases": [
        "PA6",
        "Nylon 6",
        "TECA GLIDE green",
        "nylon",
        "polyamide"
      ],
      "condition": "stock shape",
      "observations": [
        {
          "property": "density",
          "value": 1130.0,
          "unit": "kg/m^3",
          "uncertainty": {
            "kind": "implied",
            "sigfigs": 3
          },
          "basis": "typical",
          "conditions": {
            "product_form": "stock_shape",
            "material_state": "Machined specimen; tested after machining. Humidity affects polyamides; orientation and exact test temperature are not specified in this table."
          },
          "test_method": "DIN EN ISO 1183",
          "source_id": "ensinger-manual",
          "source_locator": "Page 90, Material standard values, column 4 (TECAGLIDE green), row Density",
          "source_page": 90,
          "source_value": {
            "text": "1.13",
            "unit": "g/cm³",
            "scale_to_si": 1000,
            "offset_to_si": 0,
            "significant_figures": 3
          }
        },
        {
          "property": "youngs_modulus",
          "value": 3200000000.0,
          "unit": "Pa",
          "uncertainty": {
            "kind": "implied",
            "sigfigs": 4
          },
          "basis": "typical",
          "conditions": {
            "product_form": "stock_shape",
            "material_state": "Machined specimen; tested after machining. Humidity affects polyamides; orientation and exact test temperature are not specified in this table."
          },
          "test_method": "DIN EN ISO 527-2",
          "source_id": "ensinger-manual",
          "source_locator": "Page 90, Material standard values, column 4 (TECAGLIDE green), row Modulus of elasticity (tensile test)",
          "source_page": 90,
          "source_value": {
            "text": "3,200",
            "unit": "MPa",
            "scale_to_si": 1000000.0,
            "offset_to_si": 0,
            "significant_figures": 4
          }
        },
        {
          "property": "tensile_strength",
          "value": 76000000.0,
          "unit": "Pa",
          "uncertainty": {
            "kind": "implied",
            "sigfigs": 2
          },
          "basis": "typical",
          "conditions": {
            "product_form": "stock_shape",
            "material_state": "Machined specimen; tested after machining. Humidity affects polyamides; orientation and exact test temperature are not specified in this table."
          },
          "test_method": "DIN EN ISO 527-2",
          "source_id": "ensinger-manual",
          "source_locator": "Page 90, Material standard values, column 4 (TECAGLIDE green), row Tensile strength",
          "source_page": 90,
          "source_value": {
            "text": "76",
            "unit": "MPa",
            "scale_to_si": 1000000.0,
            "offset_to_si": 0,
            "significant_figures": 2
          }
        },
        {
          "property": "yield_strength",
          "value": 76000000.0,
          "unit": "Pa",
          "uncertainty": {
            "kind": "implied",
            "sigfigs": 2
          },
          "basis": "typical",
          "conditions": {
            "product_form": "stock_shape",
            "material_state": "Machined specimen; tested after machining. Humidity affects polyamides; orientation and exact test temperature are not specified in this table."
          },
          "test_method": "DIN EN ISO 527-2",
          "source_id": "ensinger-manual",
          "source_locator": "Page 90, Material standard values, column 4 (TECAGLIDE green), row Tensile strength at yield",
          "source_page": 90,
          "source_value": {
            "text": "76",
            "unit": "MPa",
            "scale_to_si": 1000000.0,
            "offset_to_si": 0,
            "significant_figures": 2
          }
        },
        {
          "property": "elongation_at_break",
          "value": 0.18,
          "unit": "1",
          "uncertainty": {
            "kind": "implied",
            "sigfigs": 2
          },
          "basis": "typical",
          "conditions": {
            "product_form": "stock_shape",
            "material_state": "Machined specimen; tested after machining. Humidity affects polyamides; orientation and exact test temperature are not specified in this table."
          },
          "test_method": "DIN EN ISO 527-2",
          "source_id": "ensinger-manual",
          "source_locator": "Page 90, Material standard values, column 4 (TECAGLIDE green), row Elongation at break",
          "source_page": 90,
          "source_value": {
            "text": "18",
            "unit": "%",
            "scale_to_si": 0.01,
            "offset_to_si": 0,
            "significant_figures": 2
          }
        },
        {
          "property": "thermal_conductivity",
          "value": 0.38,
          "unit": "W/(m*K)",
          "uncertainty": {
            "kind": "implied",
            "sigfigs": 2
          },
          "basis": "typical",
          "conditions": {
            "product_form": "stock_shape",
            "material_state": "Machined specimen; tested after machining. Humidity affects polyamides; orientation and exact test temperature are not specified in this table."
          },
          "test_method": "ISO 22007-4:2008",
          "source_id": "ensinger-manual",
          "source_locator": "Page 90, Material standard values, column 4 (TECAGLIDE green), row Thermal conductivity",
          "source_page": 90,
          "source_value": {
            "text": "0.38",
            "unit": "W/(m·K)",
            "scale_to_si": 1,
            "offset_to_si": 0,
            "significant_figures": 2
          }
        },
        {
          "property": "flexural_strength",
          "value": 103000000.0,
          "unit": "Pa",
          "uncertainty": {
            "kind": "implied",
            "sigfigs": 3
          },
          "basis": "typical",
          "conditions": {
            "product_form": "stock_shape",
            "material_state": "Machined specimen; tested after machining. Humidity affects polyamides; orientation and exact test temperature are not specified in this table."
          },
          "test_method": "DIN EN ISO 178",
          "source_id": "ensinger-manual",
          "source_locator": "Page 90, Material standard values, column 4 (TECAGLIDE green), row Flexural strength",
          "source_page": 90,
          "source_value": {
            "text": "103",
            "unit": "MPa",
            "scale_to_si": 1000000.0,
            "offset_to_si": 0,
            "significant_figures": 3
          }
        }
      ],
      "designations": {
        "Supplier": "TECAGLIDE green",
        "Polymer": "PA6"
      },
      "prominence": 2
    },
    {
      "id": "tecarim-1500-yellow",
      "name": "TECARIM 1500 yellow",
      "record_type": "grade",
      "parent_id": "polymer-pa6",
      "family": [
        "polymer",
        "PA6"
      ],
      "description": "Ensinger PA6 formulation. Published stock-shape reference data for this named product.",
      "aliases": [
        "PA6",
        "Nylon 6",
        "TECA RIM 1500 yellow",
        "nylon",
        "polyamide"
      ],
      "condition": null,
      "observations": [],
      "designations": {
        "Supplier": "TECARIM 1500 yellow",
        "Polymer": "PA6"
      },
      "prominence": 2
    },
    {
      "id": "tecarim-1500-yellow-reference",
      "name": "TECARIM 1500 yellow — stock shape",
      "record_type": "variant",
      "parent_id": "tecarim-1500-yellow",
      "family": [
        "polymer",
        "PA6"
      ],
      "description": "Ensinger PA6 formulation. Published stock-shape reference data for this named product.",
      "aliases": [
        "PA6",
        "Nylon 6",
        "TECA RIM 1500 yellow",
        "nylon",
        "polyamide"
      ],
      "condition": "stock shape",
      "observations": [
        {
          "property": "density",
          "value": 1110.0,
          "unit": "kg/m^3",
          "uncertainty": {
            "kind": "implied",
            "sigfigs": 3
          },
          "basis": "typical",
          "conditions": {
            "product_form": "stock_shape",
            "material_state": "Machined specimen; tested after machining. Humidity affects polyamides; orientation and exact test temperature are not specified in this table."
          },
          "test_method": "DIN EN ISO 1183",
          "source_id": "ensinger-manual",
          "source_locator": "Page 90, Material standard values, column 5 (TECARIM 1500 yellow), row Density",
          "source_page": 90,
          "source_value": {
            "text": "1.11",
            "unit": "g/cm³",
            "scale_to_si": 1000,
            "offset_to_si": 0,
            "significant_figures": 3
          }
        },
        {
          "property": "youngs_modulus",
          "value": 2200000000.0,
          "unit": "Pa",
          "uncertainty": {
            "kind": "implied",
            "sigfigs": 4
          },
          "basis": "typical",
          "conditions": {
            "product_form": "stock_shape",
            "material_state": "Machined specimen; tested after machining. Humidity affects polyamides; orientation and exact test temperature are not specified in this table."
          },
          "test_method": "DIN EN ISO 527-2",
          "source_id": "ensinger-manual",
          "source_locator": "Page 90, Material standard values, column 5 (TECARIM 1500 yellow), row Modulus of elasticity (tensile test)",
          "source_page": 90,
          "source_value": {
            "text": "2,200",
            "unit": "MPa",
            "scale_to_si": 1000000.0,
            "offset_to_si": 0,
            "significant_figures": 4
          }
        },
        {
          "property": "tensile_strength",
          "value": 53000000.0,
          "unit": "Pa",
          "uncertainty": {
            "kind": "implied",
            "sigfigs": 2
          },
          "basis": "typical",
          "conditions": {
            "product_form": "stock_shape",
            "material_state": "Machined specimen; tested after machining. Humidity affects polyamides; orientation and exact test temperature are not specified in this table."
          },
          "test_method": "DIN EN ISO 527-2",
          "source_id": "ensinger-manual",
          "source_locator": "Page 90, Material standard values, column 5 (TECARIM 1500 yellow), row Tensile strength",
          "source_page": 90,
          "source_value": {
            "text": "53",
            "unit": "MPa",
            "scale_to_si": 1000000.0,
            "offset_to_si": 0,
            "significant_figures": 2
          }
        },
        {
          "property": "yield_strength",
          "value": 53000000.0,
          "unit": "Pa",
          "uncertainty": {
            "kind": "implied",
            "sigfigs": 2
          },
          "basis": "typical",
          "conditions": {
            "product_form": "stock_shape",
            "material_state": "Machined specimen; tested after machining. Humidity affects polyamides; orientation and exact test temperature are not specified in this table."
          },
          "test_method": "DIN EN ISO 527-2",
          "source_id": "ensinger-manual",
          "source_locator": "Page 90, Material standard values, column 5 (TECARIM 1500 yellow), row Tensile strength at yield",
          "source_page": 90,
          "source_value": {
            "text": "53",
            "unit": "MPa",
            "scale_to_si": 1000000.0,
            "offset_to_si": 0,
            "significant_figures": 2
          }
        },
        {
          "property": "elongation_at_break",
          "value": 0.58,
          "unit": "1",
          "uncertainty": {
            "kind": "implied",
            "sigfigs": 2
          },
          "basis": "typical",
          "conditions": {
            "product_form": "stock_shape",
            "material_state": "Machined specimen; tested after machining. Humidity affects polyamides; orientation and exact test temperature are not specified in this table."
          },
          "test_method": "DIN EN ISO 527-2",
          "source_id": "ensinger-manual",
          "source_locator": "Page 90, Material standard values, column 5 (TECARIM 1500 yellow), row Elongation at break",
          "source_page": 90,
          "source_value": {
            "text": "58",
            "unit": "%",
            "scale_to_si": 0.01,
            "offset_to_si": 0,
            "significant_figures": 2
          }
        },
        {
          "property": "thermal_conductivity",
          "value": 0.32,
          "unit": "W/(m*K)",
          "uncertainty": {
            "kind": "implied",
            "sigfigs": 2
          },
          "basis": "typical",
          "conditions": {
            "product_form": "stock_shape",
            "material_state": "Machined specimen; tested after machining. Humidity affects polyamides; orientation and exact test temperature are not specified in this table."
          },
          "test_method": "ISO 22007-4:2008",
          "source_id": "ensinger-manual",
          "source_locator": "Page 90, Material standard values, column 5 (TECARIM 1500 yellow), row Thermal conductivity",
          "source_page": 90,
          "source_value": {
            "text": "0.32",
            "unit": "W/(m·K)",
            "scale_to_si": 1,
            "offset_to_si": 0,
            "significant_figures": 2
          }
        },
        {
          "property": "flexural_strength",
          "value": 73000000.0,
          "unit": "Pa",
          "uncertainty": {
            "kind": "implied",
            "sigfigs": 2
          },
          "basis": "typical",
          "conditions": {
            "product_form": "stock_shape",
            "material_state": "Machined specimen; tested after machining. Humidity affects polyamides; orientation and exact test temperature are not specified in this table."
          },
          "test_method": "DIN EN ISO 178",
          "source_id": "ensinger-manual",
          "source_locator": "Page 90, Material standard values, column 5 (TECARIM 1500 yellow), row Flexural strength",
          "source_page": 90,
          "source_value": {
            "text": "73",
            "unit": "MPa",
            "scale_to_si": 1000000.0,
            "offset_to_si": 0,
            "significant_figures": 2
          }
        }
      ],
      "designations": {
        "Supplier": "TECARIM 1500 yellow",
        "Polymer": "PA6"
      },
      "prominence": 2
    },
    {
      "id": "tecamid-6",
      "name": "TECAMID 6",
      "record_type": "grade",
      "parent_id": "polymer-pa6",
      "family": [
        "polymer",
        "PA6"
      ],
      "description": "Ensinger PA6 formulation. Published stock-shape reference data for this named product.",
      "aliases": [
        "PA6",
        "Nylon 6",
        "TECA MID 6",
        "nylon",
        "polyamide"
      ],
      "condition": null,
      "observations": [],
      "designations": {
        "Supplier": "TECAMID 6",
        "Polymer": "PA6"
      },
      "prominence": 2
    },
    {
      "id": "tecamid-6-reference",
      "name": "TECAMID 6 — stock shape",
      "record_type": "variant",
      "parent_id": "tecamid-6",
      "family": [
        "polymer",
        "PA6"
      ],
      "description": "Ensinger PA6 formulation. Published stock-shape reference data for this named product.",
      "aliases": [
        "PA6",
        "Nylon 6",
        "TECA MID 6",
        "nylon",
        "polyamide"
      ],
      "condition": "stock shape",
      "observations": [
        {
          "property": "density",
          "value": 1140.0,
          "unit": "kg/m^3",
          "uncertainty": {
            "kind": "implied",
            "sigfigs": 3
          },
          "basis": "typical",
          "conditions": {
            "product_form": "stock_shape",
            "material_state": "Machined specimen; tested after machining. Humidity affects polyamides; orientation and exact test temperature are not specified in this table."
          },
          "test_method": "DIN EN ISO 1183",
          "source_id": "ensinger-manual",
          "source_locator": "Page 90, Material standard values, column 6 (TECAMID 6), row Density",
          "source_page": 90,
          "source_value": {
            "text": "1.14",
            "unit": "g/cm³",
            "scale_to_si": 1000,
            "offset_to_si": 0,
            "significant_figures": 3
          }
        },
        {
          "property": "youngs_modulus",
          "value": 3300000000.0,
          "unit": "Pa",
          "uncertainty": {
            "kind": "implied",
            "sigfigs": 4
          },
          "basis": "typical",
          "conditions": {
            "product_form": "stock_shape",
            "material_state": "Machined specimen; tested after machining. Humidity affects polyamides; orientation and exact test temperature are not specified in this table."
          },
          "test_method": "DIN EN ISO 527-2",
          "source_id": "ensinger-manual",
          "source_locator": "Page 90, Material standard values, column 6 (TECAMID 6), row Modulus of elasticity (tensile test)",
          "source_page": 90,
          "source_value": {
            "text": "3,300",
            "unit": "MPa",
            "scale_to_si": 1000000.0,
            "offset_to_si": 0,
            "significant_figures": 4
          }
        },
        {
          "property": "tensile_strength",
          "value": 79000000.0,
          "unit": "Pa",
          "uncertainty": {
            "kind": "implied",
            "sigfigs": 2
          },
          "basis": "typical",
          "conditions": {
            "product_form": "stock_shape",
            "material_state": "Machined specimen; tested after machining. Humidity affects polyamides; orientation and exact test temperature are not specified in this table."
          },
          "test_method": "DIN EN ISO 527-2",
          "source_id": "ensinger-manual",
          "source_locator": "Page 90, Material standard values, column 6 (TECAMID 6), row Tensile strength",
          "source_page": 90,
          "source_value": {
            "text": "79",
            "unit": "MPa",
            "scale_to_si": 1000000.0,
            "offset_to_si": 0,
            "significant_figures": 2
          }
        },
        {
          "property": "yield_strength",
          "value": 78000000.0,
          "unit": "Pa",
          "uncertainty": {
            "kind": "implied",
            "sigfigs": 2
          },
          "basis": "typical",
          "conditions": {
            "product_form": "stock_shape",
            "material_state": "Machined specimen; tested after machining. Humidity affects polyamides; orientation and exact test temperature are not specified in this table."
          },
          "test_method": "DIN EN ISO 527-2",
          "source_id": "ensinger-manual",
          "source_locator": "Page 90, Material standard values, column 6 (TECAMID 6), row Tensile strength at yield",
          "source_page": 90,
          "source_value": {
            "text": "78",
            "unit": "MPa",
            "scale_to_si": 1000000.0,
            "offset_to_si": 0,
            "significant_figures": 2
          }
        },
        {
          "property": "elongation_at_break",
          "value": 1.3,
          "unit": "1",
          "uncertainty": {
            "kind": "implied",
            "sigfigs": 3
          },
          "basis": "typical",
          "conditions": {
            "product_form": "stock_shape",
            "material_state": "Machined specimen; tested after machining. Humidity affects polyamides; orientation and exact test temperature are not specified in this table."
          },
          "test_method": "DIN EN ISO 527-2",
          "source_id": "ensinger-manual",
          "source_locator": "Page 90, Material standard values, column 6 (TECAMID 6), row Elongation at break",
          "source_page": 90,
          "source_value": {
            "text": "130",
            "unit": "%",
            "scale_to_si": 0.01,
            "offset_to_si": 0,
            "significant_figures": 3
          }
        },
        {
          "property": "thermal_conductivity",
          "value": 0.37,
          "unit": "W/(m*K)",
          "uncertainty": {
            "kind": "implied",
            "sigfigs": 2
          },
          "basis": "typical",
          "conditions": {
            "product_form": "stock_shape",
            "material_state": "Machined specimen; tested after machining. Humidity affects polyamides; orientation and exact test temperature are not specified in this table."
          },
          "test_method": "ISO 22007-4:2008",
          "source_id": "ensinger-manual",
          "source_locator": "Page 90, Material standard values, column 6 (TECAMID 6), row Thermal conductivity",
          "source_page": 90,
          "source_value": {
            "text": "0.37",
            "unit": "W/(m·K)",
            "scale_to_si": 1,
            "offset_to_si": 0,
            "significant_figures": 2
          }
        },
        {
          "property": "flexural_strength",
          "value": 100000000.0,
          "unit": "Pa",
          "uncertainty": {
            "kind": "implied",
            "sigfigs": 3
          },
          "basis": "typical",
          "conditions": {
            "product_form": "stock_shape",
            "material_state": "Machined specimen; tested after machining. Humidity affects polyamides; orientation and exact test temperature are not specified in this table."
          },
          "test_method": "DIN EN ISO 178",
          "source_id": "ensinger-manual",
          "source_locator": "Page 90, Material standard values, column 6 (TECAMID 6), row Flexural strength",
          "source_page": 90,
          "source_value": {
            "text": "100",
            "unit": "MPa",
            "scale_to_si": 1000000.0,
            "offset_to_si": 0,
            "significant_figures": 3
          }
        }
      ],
      "designations": {
        "Supplier": "TECAMID 6",
        "Polymer": "PA6"
      },
      "prominence": 2
    },
    {
      "id": "tecam-6-mo-black",
      "name": "TECAM 6 MO black",
      "record_type": "grade",
      "parent_id": "polymer-pa6",
      "family": [
        "polymer",
        "PA6"
      ],
      "description": "Ensinger PA6 formulation. Published stock-shape reference data for this named product.",
      "aliases": [
        "PA6",
        "Nylon 6",
        "TECA M 6 MO black",
        "nylon",
        "polyamide"
      ],
      "condition": null,
      "observations": [],
      "designations": {
        "Supplier": "TECAM 6 MO black",
        "Polymer": "PA6"
      },
      "prominence": 2
    },
    {
      "id": "tecam-6-mo-black-reference",
      "name": "TECAM 6 MO black — stock shape",
      "record_type": "variant",
      "parent_id": "tecam-6-mo-black",
      "family": [
        "polymer",
        "PA6"
      ],
      "description": "Ensinger PA6 formulation. Published stock-shape reference data for this named product.",
      "aliases": [
        "PA6",
        "Nylon 6",
        "TECA M 6 MO black",
        "nylon",
        "polyamide"
      ],
      "condition": "stock shape",
      "observations": [
        {
          "property": "density",
          "value": 1140.0,
          "unit": "kg/m^3",
          "uncertainty": {
            "kind": "implied",
            "sigfigs": 3
          },
          "basis": "typical",
          "conditions": {
            "product_form": "stock_shape",
            "material_state": "Machined specimen; tested after machining. Humidity affects polyamides; orientation and exact test temperature are not specified in this table."
          },
          "test_method": "DIN EN ISO 1183",
          "source_id": "ensinger-manual",
          "source_locator": "Page 90, Material standard values, column 7 (TECAM 6 MO black), row Density",
          "source_page": 90,
          "source_value": {
            "text": "1.14",
            "unit": "g/cm³",
            "scale_to_si": 1000,
            "offset_to_si": 0,
            "significant_figures": 3
          }
        },
        {
          "property": "youngs_modulus",
          "value": 3300000000.0,
          "unit": "Pa",
          "uncertainty": {
            "kind": "implied",
            "sigfigs": 4
          },
          "basis": "typical",
          "conditions": {
            "product_form": "stock_shape",
            "material_state": "Machined specimen; tested after machining. Humidity affects polyamides; orientation and exact test temperature are not specified in this table."
          },
          "test_method": "DIN EN ISO 527-2",
          "source_id": "ensinger-manual",
          "source_locator": "Page 90, Material standard values, column 7 (TECAM 6 MO black), row Modulus of elasticity (tensile test)",
          "source_page": 90,
          "source_value": {
            "text": "3,300",
            "unit": "MPa",
            "scale_to_si": 1000000.0,
            "offset_to_si": 0,
            "significant_figures": 4
          }
        },
        {
          "property": "tensile_strength",
          "value": 84000000.0,
          "unit": "Pa",
          "uncertainty": {
            "kind": "implied",
            "sigfigs": 2
          },
          "basis": "typical",
          "conditions": {
            "product_form": "stock_shape",
            "material_state": "Machined specimen; tested after machining. Humidity affects polyamides; orientation and exact test temperature are not specified in this table."
          },
          "test_method": "DIN EN ISO 527-2",
          "source_id": "ensinger-manual",
          "source_locator": "Page 90, Material standard values, column 7 (TECAM 6 MO black), row Tensile strength",
          "source_page": 90,
          "source_value": {
            "text": "84",
            "unit": "MPa",
            "scale_to_si": 1000000.0,
            "offset_to_si": 0,
            "significant_figures": 2
          }
        },
        {
          "property": "yield_strength",
          "value": 82000000.0,
          "unit": "Pa",
          "uncertainty": {
            "kind": "implied",
            "sigfigs": 2
          },
          "basis": "typical",
          "conditions": {
            "product_form": "stock_shape",
            "material_state": "Machined specimen; tested after machining. Humidity affects polyamides; orientation and exact test temperature are not specified in this table."
          },
          "test_method": "DIN EN ISO 527-2",
          "source_id": "ensinger-manual",
          "source_locator": "Page 90, Material standard values, column 7 (TECAM 6 MO black), row Tensile strength at yield",
          "source_page": 90,
          "source_value": {
            "text": "82",
            "unit": "MPa",
            "scale_to_si": 1000000.0,
            "offset_to_si": 0,
            "significant_figures": 2
          }
        },
        {
          "property": "elongation_at_break",
          "value": 0.37,
          "unit": "1",
          "uncertainty": {
            "kind": "implied",
            "sigfigs": 2
          },
          "basis": "typical",
          "conditions": {
            "product_form": "stock_shape",
            "material_state": "Machined specimen; tested after machining. Humidity affects polyamides; orientation and exact test temperature are not specified in this table."
          },
          "test_method": "DIN EN ISO 527-2",
          "source_id": "ensinger-manual",
          "source_locator": "Page 90, Material standard values, column 7 (TECAM 6 MO black), row Elongation at break",
          "source_page": 90,
          "source_value": {
            "text": "37",
            "unit": "%",
            "scale_to_si": 0.01,
            "offset_to_si": 0,
            "significant_figures": 2
          }
        },
        {
          "property": "thermal_conductivity",
          "value": 0.37,
          "unit": "W/(m*K)",
          "uncertainty": {
            "kind": "implied",
            "sigfigs": 2
          },
          "basis": "typical",
          "conditions": {
            "product_form": "stock_shape",
            "material_state": "Machined specimen; tested after machining. Humidity affects polyamides; orientation and exact test temperature are not specified in this table."
          },
          "test_method": "ISO 22007-4:2008",
          "source_id": "ensinger-manual",
          "source_locator": "Page 90, Material standard values, column 7 (TECAM 6 MO black), row Thermal conductivity",
          "source_page": 90,
          "source_value": {
            "text": "0.37",
            "unit": "W/(m·K)",
            "scale_to_si": 1,
            "offset_to_si": 0,
            "significant_figures": 2
          }
        },
        {
          "property": "flexural_strength",
          "value": 110000000.0,
          "unit": "Pa",
          "uncertainty": {
            "kind": "implied",
            "sigfigs": 3
          },
          "basis": "typical",
          "conditions": {
            "product_form": "stock_shape",
            "material_state": "Machined specimen; tested after machining. Humidity affects polyamides; orientation and exact test temperature are not specified in this table."
          },
          "test_method": "DIN EN ISO 178",
          "source_id": "ensinger-manual",
          "source_locator": "Page 90, Material standard values, column 7 (TECAM 6 MO black), row Flexural strength",
          "source_page": 90,
          "source_value": {
            "text": "110",
            "unit": "MPa",
            "scale_to_si": 1000000.0,
            "offset_to_si": 0,
            "significant_figures": 3
          }
        }
      ],
      "designations": {
        "Supplier": "TECAM 6 MO black",
        "Polymer": "PA6"
      },
      "prominence": 2
    },
    {
      "id": "tecamid-6-gf25",
      "name": "TECAMID 6 GF25",
      "record_type": "grade",
      "parent_id": "polymer-pa6",
      "family": [
        "polymer",
        "PA6"
      ],
      "description": "Ensinger PA6 formulation. Published stock-shape reference data for this named product.",
      "aliases": [
        "PA6",
        "Nylon 6",
        "TECA MID 6 GF25",
        "nylon",
        "polyamide"
      ],
      "condition": null,
      "observations": [],
      "designations": {
        "Supplier": "TECAMID 6 GF25",
        "Polymer": "PA6"
      },
      "prominence": 2
    },
    {
      "id": "tecamid-6-gf25-reference",
      "name": "TECAMID 6 GF25 — stock shape",
      "record_type": "variant",
      "parent_id": "tecamid-6-gf25",
      "family": [
        "polymer",
        "PA6"
      ],
      "description": "Ensinger PA6 formulation. Published stock-shape reference data for this named product.",
      "aliases": [
        "PA6",
        "Nylon 6",
        "TECA MID 6 GF25",
        "nylon",
        "polyamide"
      ],
      "condition": "stock shape",
      "observations": [
        {
          "property": "density",
          "value": 1330.0,
          "unit": "kg/m^3",
          "uncertainty": {
            "kind": "implied",
            "sigfigs": 3
          },
          "basis": "typical",
          "conditions": {
            "product_form": "stock_shape",
            "material_state": "Machined specimen; tested after machining. Humidity affects polyamides; orientation and exact test temperature are not specified in this table."
          },
          "test_method": "DIN EN ISO 1183",
          "source_id": "ensinger-manual",
          "source_locator": "Page 90, Material standard values, column 8 (TECAMID 6 GF25), row Density",
          "source_page": 90,
          "source_value": {
            "text": "1.33",
            "unit": "g/cm³",
            "scale_to_si": 1000,
            "offset_to_si": 0,
            "significant_figures": 3
          }
        },
        {
          "property": "youngs_modulus",
          "value": 5100000000.0,
          "unit": "Pa",
          "uncertainty": {
            "kind": "implied",
            "sigfigs": 4
          },
          "basis": "typical",
          "conditions": {
            "product_form": "stock_shape",
