Repository: amarschn/tools

# Materials Lookup

A local release candidate for source-traceable material and property lookup.
The static site contains **134 material identities, 24 named states, 840
observations, 10 registered properties and 5 source documents**. It has no
runtime dependencies, backend, accounts, or network search service.

Material queries open complete datasheets. Exact property queries open
category-grouped reference ranges. Broad queries such as `plastic strength`
ask for a precise property. Specified limits stay distinct from measured
values, and every observation retains its conditions and source citation.

File: curated/materials.json (part 6 of 23)
{
            "material_state": "Machined specimen; tested after machining. Humidity affects polyamides; orientation and exact test temperature are not specified in this table."
          },
          "test_method": "DIN EN ISO 527-2",
          "source_id": "ensinger-manual",
          "source_locator": "Page 90, Material standard values, column 8 (TECAMID 6 GF25), row Modulus of elasticity (tensile test)",
          "source_page": 90,
          "source_value": {
            "text": "5,100",
            "unit": "MPa",
            "scale_to_si": 1000000.0,
            "offset_to_si": 0,
            "significant_figures": 4
          }
        },
        {
          "property": "tensile_strength",
          "value": 96000000.0,
          "unit": "Pa",
          "uncertainty": {
            "kind": "implied",
            "sigfigs": 2
          },
          "basis": "typical",
          "conditions": {
            "product_form": "stock_shape",
            "material_state": "Machined specimen; tested after machining. Humidity affects polyamides; orientation and exact test temperature are not specified in this table."
          },
          "test_method": "DIN EN ISO 527-2",
          "source_id": "ensinger-manual",
          "source_locator": "Page 90, Material standard values, column 8 (TECAMID 6 GF25), row Tensile strength",
          "source_page": 90,
          "source_value": {
            "text": "96",
            "unit": "MPa",
            "scale_to_si": 1000000.0,
            "offset_to_si": 0,
            "significant_figures": 2
          }
        },
        {
          "property": "yield_strength",
          "value": 96000000.0,
          "unit": "Pa",
          "uncertainty": {
            "kind": "implied",
            "sigfigs": 2
          },
          "basis": "typical",
          "conditions": {
            "product_form": "stock_shape",
            "material_state": "Machined specimen; tested after machining. Humidity affects polyamides; orientation and exact test temperature are not specified in this table."
          },
          "test_method": "DIN EN ISO 527-2",
          "source_id": "ensinger-manual",
          "source_locator": "Page 90, Material standard values, column 8 (TECAMID 6 GF25), row Tensile strength at yield",
          "source_page": 90,
          "source_value": {
            "text": "96",
            "unit": "MPa",
            "scale_to_si": 1000000.0,
            "offset_to_si": 0,
            "significant_figures": 2
          }
        },
        {
          "property": "elongation_at_break",
          "value": 0.11,
          "unit": "1",
          "uncertainty": {
            "kind": "implied",
            "sigfigs": 2
          },
          "basis": "typical",
          "conditions": {
            "product_form": "stock_shape",
            "material_state": "Machined specimen; tested after machining. Humidity affects polyamides; orientation and exact test temperature are not specified in this table."
          },
          "test_method": "DIN EN ISO 527-2",
          "source_id": "ensinger-manual",
          "source_locator": "Page 90, Material standard values, column 8 (TECAMID 6 GF25), row Elongation at break",
          "source_page": 90,
          "source_value": {
            "text": "11",
            "unit": "%",
            "scale_to_si": 0.01,
            "offset_to_si": 0,
            "significant_figures": 2
          }
        },
        {
          "property": "thermal_conductivity",
          "value": 0.4,
          "unit": "W/(m*K)",
          "uncertainty": {
            "kind": "implied",
            "sigfigs": 2
          },
          "basis": "typical",
          "conditions": {
            "product_form": "stock_shape",
            "material_state": "Machined specimen; tested after machining. Humidity affects polyamides; orientation and exact test temperature are not specified in this table."
          },
          "test_method": "ISO 22007-4:2008",
          "source_id": "ensinger-manual",
          "source_locator": "Page 90, Material standard values, column 8 (TECAMID 6 GF25), row Thermal conductivity",
          "source_page": 90,
          "source_value": {
            "text": "0.40",
            "unit": "W/(m·K)",
            "scale_to_si": 1,
            "offset_to_si": 0,
            "significant_figures": 2
          }
        },
        {
          "property": "flexural_strength",
          "value": 143000000.0,
          "unit": "Pa",
          "uncertainty": {
            "kind": "implied",
            "sigfigs": 3
          },
          "basis": "typical",
          "conditions": {
            "product_form": "stock_shape",
            "material_state": "Machined specimen; tested after machining. Humidity affects polyamides; orientation and exact test temperature are not specified in this table."
          },
          "test_method": "DIN EN ISO 178",
          "source_id": "ensinger-manual",
          "source_locator": "Page 90, Material standard values, column 8 (TECAMID 6 GF25), row Flexural strength",
          "source_page": 90,
          "source_value": {
            "text": "143",
            "unit": "MPa",
            "scale_to_si": 1000000.0,
            "offset_to_si": 0,
            "significant_figures": 3
          }
        }
      ],
      "designations": {
        "Supplier": "TECAMID 6 GF25",
        "Polymer": "PA6"
      },
      "prominence": 2
    },
    {
      "id": "tecamid-6-gf30-black",
      "name": "TECAMID 6 GF30 black",
      "record_type": "grade",
      "parent_id": "polymer-pa6",
      "family": [
        "polymer",
        "PA6"
      ],
      "description": "Ensinger PA6 formulation. Published stock-shape reference data for this named product.",
      "aliases": [
        "PA6",
        "Nylon 6",
        "TECA MID 6 GF30 black",
        "nylon",
        "polyamide"
      ],
      "condition": null,
      "observations": [],
      "designations": {
        "Supplier": "TECAMID 6 GF30 black",
        "Polymer": "PA6"
      },
      "prominence": 2
    },
    {
      "id": "tecamid-6-gf30-black-reference",
      "name": "TECAMID 6 GF30 black — stock shape",
      "record_type": "variant",
      "parent_id": "tecamid-6-gf30-black",
      "family": [
        "polymer",
        "PA6"
      ],
      "description": "Ensinger PA6 formulation. Published stock-shape reference data for this named product.",
      "aliases": [
        "PA6",
        "Nylon 6",
        "TECA MID 6 GF30 black",
        "nylon",
        "polyamide"
      ],
      "condition": "stock shape",
      "observations": [
        {
          "property": "density",
          "value": 1360.0,
          "unit": "kg/m^3",
          "uncertainty": {
            "kind": "implied",
            "sigfigs": 3
          },
          "basis": "typical",
          "conditions": {
            "product_form": "stock_shape",
            "material_state": "Machined specimen; tested after machining. Humidity affects polyamides; orientation and exact test temperature are not specified in this table."
          },
          "test_method": "DIN EN ISO 1183",
          "source_id": "ensinger-manual",
          "source_locator": "Page 90, Material standard values, column 9 (TECAMID 6 GF30 black), row Density",
          "source_page": 90,
          "source_value": {
            "text": "1.36",
            "unit": "g/cm³",
            "scale_to_si": 1000,
            "offset_to_si": 0,
            "significant_figures": 3
          }
        },
        {
          "property": "youngs_modulus",
          "value": 5700000000.0,
          "unit": "Pa",
          "uncertainty": {
            "kind": "implied",
            "sigfigs": 4
          },
          "basis": "typical",
          "conditions": {
            "product_form": "stock_shape",
            "material_state": "Machined specimen; tested after machining. Humidity affects polyamides; orientation and exact test temperature are not specified in this table."
          },
          "test_method": "DIN EN ISO 527-2",
          "source_id": "ensinger-manual",
          "source_locator": "Page 90, Material standard values, column 9 (TECAMID 6 GF30 black), row Modulus of elasticity (tensile test)",
          "source_page": 90,
          "source_value": {
            "text": "5,700",
            "unit": "MPa",
            "scale_to_si": 1000000.0,
            "offset_to_si": 0,
            "significant_figures": 4
          }
        },
        {
          "property": "tensile_strength",
          "value": 98000000.0,
          "unit": "Pa",
          "uncertainty": {
            "kind": "implied",
            "sigfigs": 2
          },
          "basis": "typical",
          "conditions": {
            "product_form": "stock_shape",
            "material_state": "Machined specimen; tested after machining. Humidity affects polyamides; orientation and exact test temperature are not specified in this table."
          },
          "test_method": "DIN EN ISO 527-2",
          "source_id": "ensinger-manual",
          "source_locator": "Page 90, Material standard values, column 9 (TECAMID 6 GF30 black), row Tensile strength",
          "source_page": 90,
          "source_value": {
            "text": "98",
            "unit": "MPa",
            "scale_to_si": 1000000.0,
            "offset_to_si": 0,
            "significant_figures": 2
          }
        },
        {
          "property": "yield_strength",
          "value": 98000000.0,
          "unit": "Pa",
          "uncertainty": {
            "kind": "implied",
            "sigfigs": 2
          },
          "basis": "typical",
          "conditions": {
            "product_form": "stock_shape",
            "material_state": "Machined specimen; tested after machining. Humidity affects polyamides; orientation and exact test temperature are not specified in this table."
          },
          "test_method": "DIN EN ISO 527-2",
          "source_id": "ensinger-manual",
          "source_locator": "Page 90, Material standard values, column 9 (TECAMID 6 GF30 black), row Tensile strength at yield",
          "source_page": 90,
          "source_value": {
            "text": "98",
            "unit": "MPa",
            "scale_to_si": 1000000.0,
            "offset_to_si": 0,
            "significant_figures": 2
          }
        },
        {
          "property": "elongation_at_break",
          "value": 0.05,
          "unit": "1",
          "uncertainty": {
            "kind": "implied",
            "sigfigs": 1
          },
          "basis": "typical",
          "conditions": {
            "product_form": "stock_shape",
            "material_state": "Machined specimen; tested after machining. Humidity affects polyamides; orientation and exact test temperature are not specified in this table."
          },
          "test_method": "DIN EN ISO 527-2",
          "source_id": "ensinger-manual",
          "source_locator": "Page 90, Material standard values, column 9 (TECAMID 6 GF30 black), row Elongation at break",
          "source_page": 90,
          "source_value": {
            "text": "5",
            "unit": "%",
            "scale_to_si": 0.01,
            "offset_to_si": 0,
            "significant_figures": 1
          }
        },
        {
          "property": "thermal_conductivity",
          "value": 0.41,
          "unit": "W/(m*K)",
          "uncertainty": {
            "kind": "implied",
            "sigfigs": 2
          },
          "basis": "typical",
          "conditions": {
            "product_form": "stock_shape",
            "material_state": "Machined specimen; tested after machining. Humidity affects polyamides; orientation and exact test temperature are not specified in this table."
          },
          "test_method": "ISO 22007-4:2008",
          "source_id": "ensinger-manual",
          "source_locator": "Page 90, Material standard values, column 9 (TECAMID 6 GF30 black), row Thermal conductivity",
          "source_page": 90,
          "source_value": {
            "text": "0.41",
            "unit": "W/(m·K)",
            "scale_to_si": 1,
            "offset_to_si": 0,
            "significant_figures": 2
          }
        },
        {
          "property": "flexural_strength",
          "value": 140000000.0,
          "unit": "Pa",
          "uncertainty": {
            "kind": "implied",
            "sigfigs": 3
          },
          "basis": "typical",
          "conditions": {
            "product_form": "stock_shape",
            "material_state": "Machined specimen; tested after machining. Humidity affects polyamides; orientation and exact test temperature are not specified in this table."
          },
          "test_method": "DIN EN ISO 178",
          "source_id": "ensinger-manual",
          "source_locator": "Page 90, Material standard values, column 9 (TECAMID 6 GF30 black), row Flexural strength",
          "source_page": 90,
          "source_value": {
            "text": "140",
            "unit": "MPa",
            "scale_to_si": 1000000.0,
            "offset_to_si": 0,
            "significant_figures": 3
          }
        }
      ],
      "designations": {
        "Supplier": "TECAMID 6 GF30 black",
        "Polymer": "PA6"
      },
      "prominence": 2
    },
    {
      "id": "tecamid-66",
      "name": "TECAMID 66",
      "record_type": "grade",
      "parent_id": "polymer-pa66",
      "family": [
        "polymer",
        "PA66"
      ],
      "description": "Ensinger PA66 formulation. Published stock-shape reference data for this named product.",
      "aliases": [
        "PA66",
        "Nylon 66",
        "TECA MID 66",
        "nylon",
        "polyamide"
      ],
      "condition": null,
      "observations": [],
      "designations": {
        "Supplier": "TECAMID 66",
        "Polymer": "PA66"
      },
      "prominence": 2
    },
    {
      "id": "tecamid-66-reference",
      "name": "TECAMID 66 — stock shape",
      "record_type": "variant",
      "parent_id": "tecamid-66",
      "family": [
        "polymer",
        "PA66"
      ],
      "description": "Ensinger PA66 formulation. Published stock-shape reference data for this named product.",
      "aliases": [
        "PA66",
        "Nylon 66",
        "TECA MID 66",
        "nylon",
        "polyamide"
      ],
      "condition": "stock shape",
      "observations": [
        {
          "property": "density",
          "value": 1150.0,
          "unit": "kg/m^3",
          "uncertainty": {
            "kind": "implied",
            "sigfigs": 3
          },
          "basis": "typical",
          "conditions": {
            "product_form": "stock_shape",
            "material_state": "Machined specimen; tested after machining. Humidity affects polyamides; orientation and exact test temperature are not specified in this table."
          },
          "test_method": "DIN EN ISO 1183",
          "source_id": "ensinger-manual",
          "source_locator": "Page 90, Material standard values, column 10 (TECAMID 66), row Density",
          "source_page": 90,
          "source_value": {
            "text": "1.15",
            "unit": "g/cm³",
            "scale_to_si": 1000,
            "offset_to_si": 0,
            "significant_figures": 3
          }
        },
        {
          "property": "youngs_modulus",
          "value": 3500000000.0,
          "unit": "Pa",
          "uncertainty": {
            "kind": "implied",
            "sigfigs": 4
          },
          "basis": "typical",
          "conditions": {
            "product_form": "stock_shape",
            "material_state": "Machined specimen; tested after machining. Humidity affects polyamides; orientation and exact test temperature are not specified in this table."
          },
          "test_method": "DIN EN ISO 527-2",
          "source_id": "ensinger-manual",
          "source_locator": "Page 90, Material standard values, column 10 (TECAMID 66), row Modulus of elasticity (tensile test)",
          "source_page": 90,
          "source_value": {
            "text": "3,500",
            "unit": "MPa",
            "scale_to_si": 1000000.0,
            "offset_to_si": 0,
            "significant_figures": 4
          }
        },
        {
          "property": "tensile_strength",
          "value": 85000000.0,
          "unit": "Pa",
          "uncertainty": {
            "kind": "implied",
            "sigfigs": 2
          },
          "basis": "typical",
          "conditions": {
            "product_form": "stock_shape",
            "material_state": "Machined specimen; tested after machining. Humidity affects polyamides; orientation and exact test temperature are not specified in this table."
          },
          "test_method": "DIN EN ISO 527-2",
          "source_id": "ensinger-manual",
          "source_locator": "Page 90, Material standard values, column 10 (TECAMID 66), row Tensile strength",
          "source_page": 90,
          "source_value": {
            "text": "85",
            "unit": "MPa",
            "scale_to_si": 1000000.0,
            "offset_to_si": 0,
            "significant_figures": 2
          }
        },
        {
          "property": "yield_strength",
          "value": 84000000.0,
          "unit": "Pa",
          "uncertainty": {
            "kind": "implied",
            "sigfigs": 2
          },
          "basis": "typical",
          "conditions": {
            "product_form": "stock_shape",
            "material_state": "Machined specimen; tested after machining. Humidity affects polyamides; orientation and exact test temperature are not specified in this table."
          },
          "test_method": "DIN EN ISO 527-2",
          "source_id": "ensinger-manual",
          "source_locator": "Page 90, Material standard values, column 10 (TECAMID 66), row Tensile strength at yield",
          "source_page": 90,
          "source_value": {
            "text": "84",
            "unit": "MPa",
            "scale_to_si": 1000000.0,
            "offset_to_si": 0,
            "significant_figures": 2
          }
        },
        {
          "property": "elongation_at_break",
          "value": 0.7000000000000001,
          "unit": "1",
          "uncertainty": {
            "kind": "implied",
            "sigfigs": 2
          },
          "basis": "typical",
          "conditions": {
            "product_form": "stock_shape",
            "material_state": "Machined specimen; tested after machining. Humidity affects polyamides; orientation and exact test temperature are not specified in this table."
          },
          "test_method": "DIN EN ISO 527-2",
          "source_id": "ensinger-manual",
          "source_locator": "Page 90, Material standard values, column 10 (TECAMID 66), row Elongation at break",
          "source_page": 90,
          "source_value": {
            "text": "70",
            "unit": "%",
            "scale_to_si": 0.01,
            "offset_to_si": 0,
            "significant_figures": 2
          }
        },
        {
          "property": "thermal_conductivity",
          "value": 0.36,
          "unit": "W/(m*K)",
          "uncertainty": {
            "kind": "implied",
            "sigfigs": 2
          },
          "basis": "typical",
          "conditions": {
            "product_form": "stock_shape",
            "material_state": "Machined specimen; tested after machining. Humidity affects polyamides; orientation and exact test temperature are not specified in this table."
          },
          "test_method": "ISO 22007-4:2008",
          "source_id": "ensinger-manual",
          "source_locator": "Page 90, Material standard values, column 10 (TECAMID 66), row Thermal conductivity",
          "source_page": 90,
          "source_value": {
            "text": "0.36",
            "unit": "W/(m·K)",
            "scale_to_si": 1,
            "offset_to_si": 0,
            "significant_figures": 2
          }
        },
        {
          "property": "flexural_strength",
          "value": 110000000.0,
          "unit": "Pa",
          "uncertainty": {
            "kind": "implied",
            "sigfigs": 3
          },
          "basis": "typical",
          "conditions": {
            "product_form": "stock_shape",
            "material_state": "Machined specimen; tested after machining. Humidity affects polyamides; orientation and exact test temperature are not specified in this table."
          },
          "test_method": "DIN EN ISO 178",
          "source_id": "ensinger-manual",
          "source_locator": "Page 90, Material standard values, column 10 (TECAMID 66), row Flexural strength",
          "source_page": 90,
          "source_value": {
            "text": "110",
            "unit": "MPa",
            "scale_to_si": 1000000.0,
            "offset_to_si": 0,
            "significant_figures": 3
          }
        }
      ],
      "designations": {
        "Supplier": "TECAMID 66",
        "Polymer": "PA66"
      },
      "prominence": 2
    },
    {
      "id": "tecamid-66-mh",
      "name": "TECAMID 66 MH",
      "record_type": "grade",
      "parent_id": "polymer-pa66",
      "family": [
        "polymer",
        "PA66"
      ],
      "description": "Ensinger PA66 formulation. Published stock-shape reference data for this named product.",
      "aliases": [
        "PA66",
        "Nylon 66",
        "TECA MID 66 MH",
        "nylon",
        "polyamide"
      ],
      "condition": null,
      "observations": [],
      "designations": {
        "Supplier": "TECAMID 66 MH",
        "Polymer": "PA66"
      },
      "prominence": 2
    },
    {
      "id": "tecamid-66-mh-reference",
      "name": "TECAMID 66 MH — stock shape",
      "record_type": "variant",
      "parent_id": "tecamid-66-mh",
      "family": [
        "polymer",
        "PA66"
      ],
      "description": "Ensinger PA66 formulation. Published stock-shape reference data for this named product.",
      "aliases": [
        "PA66",
        "Nylon 66",
        "TECA MID 66 MH",
        "nylon",
        "polyamide"
      ],
      "condition": "stock shape",
      "observations": [
        {
          "property": "density",
          "value": 1150.0,
          "unit": "kg/m^3",
          "uncertainty": {
            "kind": "implied",
            "sigfigs": 3
          },
          "basis": "typical",
          "conditions": {
            "product_form": "stock_shape",
            "material_state": "Machined specimen; tested after machining. Humidity affects polyamides; orientation and exact test temperature are not specified in this table."
          },
          "test_method": "DIN EN ISO 1183",
          "source_id": "ensinger-manual",
          "source_locator": "Page 91, Material standard values, column 1 (TECAMID 66 MH), row Density",
          "source_page": 91,
          "source_value": {
            "text": "1.15",
            "unit": "g/cm³",
            "scale_to_si": 1000,
            "offset_to_si": 0,
            "significant_figures": 3
          }
        },
        {
          "property": "youngs_modulus",
          "value": 3200000000.0,
          "unit": "Pa",
          "uncertainty": {
            "kind": "implied",
            "sigfigs": 4
          },
          "basis": "typical",
          "conditions": {
            "product_form": "stock_shape",
            "material_state": "Machined specimen; tested after machining. Humidity affects polyamides; orientation and exact test temperature are not specified in this table."
          },
          "test_method": "DIN EN ISO 527-2",
          "source_id": "ensinger-manual",
          "source_locator": "Page 91, Material standard values, column 1 (TECAMID 66 MH), row Modulus of elasticity (tensile test)",
          "source_page": 91,
          "source_value": {
            "text": "3,200",
            "unit": "MPa",
            "scale_to_si": 1000000.0,
            "offset_to_si": 0,
            "significant_figures": 4
          }
        },
        {
          "property": "tensile_strength",
          "value": 84000000.0,
          "unit": "Pa",
          "uncertainty": {
            "kind": "implied",
            "sigfigs": 2
          },
          "basis": "typical",
          "conditions": {
            "product_form": "stock_shape",
            "material_state": "Machined specimen; tested after machining. Humidity affects polyamides; orientation and exact test temperature are not specified in this table."
          },
          "test_method": "DIN EN ISO 527-2",
          "source_id": "ensinger-manual",
          "source_locator": "Page 91, Material standard values, column 1 (TECAMID 66 MH), row Tensile strength",
          "source_page": 91,
          "source_value": {
            "text": "84",
            "unit": "MPa",
            "scale_to_si": 1000000.0,
            "offset_to_si": 0,
            "significant_figures": 2
          }
        },
        {
          "property": "yield_strength",
          "value": 83000000.0,
          "unit": "Pa",
          "uncertainty": {
            "kind": "implied",
            "sigfigs": 2
          },
          "basis": "typical",
          "conditions": {
            "product_form": "stock_shape",
            "material_state": "Machined specimen; tested after machining. Humidity affects polyamides; orientation and exact test temperature are not specified in this table."
          },
          "test_method": "DIN EN ISO 527-2",
          "source_id": "ensinger-manual",
          "source_locator": "Page 91, Material standard values, column 1 (TECAMID 66 MH), row Tensile strength at yield",
          "source_page": 91,
          "source_value": {
            "text": "83",
            "unit": "MPa",
            "scale_to_si": 1000000.0,
            "offset_to_si": 0,
            "significant_figures": 2
          }
        },
        {
          "property": "elongation_at_break",
          "value": 0.4,
          "unit": "1",
          "uncertainty": {
            "kind": "implied",
            "sigfigs": 2
          },
          "basis": "typical",
          "conditions": {
            "product_form": "stock_shape",
            "material_state": "Machined specimen; tested after machining. Humidity affects polyamides; orientation and exact test temperature are not specified in this table."
          },
          "test_method": "DIN EN ISO 527-2",
          "source_id": "ensinger-manual",
          "source_locator": "Page 91, Material standard values, column 1 (TECAMID 66 MH), row Elongation at break",
          "source_page": 91,
          "source_value": {
            "text": "40",
            "unit": "%",
            "scale_to_si": 0.01,
            "offset_to_si": 0,
            "significant_figures": 2
          }
        },
        {
          "property": "thermal_conductivity",
          "value": 0.36,
          "unit": "W/(m*K)",
          "uncertainty": {
            "kind": "implied",
            "sigfigs": 2
          },
          "basis": "typical",
          "conditions": {
            "product_form": "stock_shape",
            "material_state": "Machined specimen; tested after machining. Humidity affects polyamides; orientation and exact test temperature are not specified in this table."
          },
          "test_method": "ISO 22007-4:2008",
          "source_id": "ensinger-manual",
          "source_locator": "Page 91, Material standard values, column 1 (TECAMID 66 MH), row Thermal conductivity",
          "source_page": 91,
          "source_value": {
            "text": "0.36",
            "unit": "W/(m·K)",
            "scale_to_si": 1,
            "offset_to_si": 0,
            "significant_figures": 2
          }
        },
        {
          "property": "flexural_strength",
          "value": 114000000.0,
          "unit": "Pa",
          "uncertainty": {
            "kind": "implied",
            "sigfigs": 3
          },
          "basis": "typical",
          "conditions": {
            "product_form": "stock_shape",
            "material_state": "Machined specimen; tested after machining. Humidity affects polyamides; orientation and exact test temperature are not specified in this table."
          },
          "test_method": "DIN EN ISO 178",
          "source_id": "ensinger-manual",
          "source_locator": "Page 91, Material standard values, column 1 (TECAMID 66 MH), row Flexural strength",
          "source_page": 91,
          "source_value": {
            "text": "114",
            "unit": "MPa",
            "scale_to_si": 1000000.0,
            "offset_to_si": 0,
            "significant_figures": 3
          }
        }
      ],
      "designations": {
        "Supplier": "TECAMID 66 MH",
        "Polymer": "PA66"
      },
      "prominence": 2
    },
    {
      "id": "tecamid-66-gf30-black",
      "name": "TECAMID 66 GF30 black",
      "record_type": "grade",
      "parent_id": "polymer-pa66",
      "family": [
        "polymer",
        "PA66"
      ],
      "description": "Ensinger PA66 formulation. Published stock-shape reference data for this named product.",
      "aliases": [
        "PA66",
        "Nylon 66",
        "TECA MID 66 GF30 black",
        "nylon",
        "polyamide"
      ],
      "condition": null,
      "observations": [],
      "designations": {
        "Supplier": "TECAMID 66 GF30 black",
        "Polymer": "PA66"
      },
      "prominence": 2
    },
    {
      "id": "tecamid-66-gf30-black-reference",
      "name": "TECAMID 66 GF30 black — stock shape",
      "record_type": "variant",
      "parent_id": "tecamid-66-gf30-black",
      "family": [
        "polymer",
        "PA66"
      ],
      "description": "Ensinger PA66 formulation. Published stock-shape reference data for this named product.",
      "aliases": [
        "PA66",
        "Nylon 66",
        "TECA MID 66 GF30 black",
        "nylon",
        "polyamide"
      ],
      "condition": "stock shape",
      "observations": [
        {
          "property": "density",
          "value": 1340.0,
          "unit": "kg/m^3",
          "uncertainty": {
            "kind": "implied",
            "sigfigs": 3
          },
          "basis": "typical",
          "conditions": {
            "product_form": "stock_shape",
            "material_state": "Machined specimen; tested after machining. Humidity affects polyamides; orientation and exact test temperature are not specified in this table."
          },
          "test_method": "DIN EN ISO 1183",
          "source_id": "ensinger-manual",
          "source_locator": "Page 91, Material standard values, column 2 (TECAMID 66 GF30 black), row Density",
          "source_page": 91,
          "source_value": {
            "text": "1.34",
            "unit": "g/cm³",
            "scale_to_si": 1000,
            "offset_to_si": 0,
            "significant_figures": 3
          }
        },
        {
          "property": "youngs_modulus",
          "value": 5500000000.0,
          "unit": "Pa",
          "uncertainty": {
            "kind": "implied",
            "sigfigs": 4
          },
          "basis": "typical",
          "conditions": {
            "product_form": "stock_shape",
            "material_state": "Machined specimen; tested after machining. Humidity affects polyamides; orientation and exact test temperature are not specified in this table."
          },
          "test_method": "DIN EN ISO 527-2",
          "source_id": "ensinger-manual",
          "source_locator": "Page 91, Material standard values, column 2 (TECAMID 66 GF30 black), row Modulus of elasticity (tensile test)",
          "source_page": 91,
          "source_value": {
            "text": "5,500",
            "unit": "MPa",
            "scale_to_si": 1000000.0,
            "offset_to_si": 0,
            "significant_figures": 4
          }
        },
        {
          "property": "tensile_strength",
          "value": 91000000.0,
          "unit": "Pa",
          "uncertainty": {
            "kind": "implied",
            "sigfigs": 2
          },
          "basis": "typical",
          "conditions": {
            "product_form": "stock_shape",
            "material_state": "Machined specimen; tested after machining. Humidity affects polyamides; orientation and exact test temperature are not specified in this table."
          },
          "test_method": "DIN EN ISO 527-2",
          "source_id": "ensinger-manual",
          "source_locator": "Page 91, Material standard values, column 2 (TECAMID 66 GF30 black), row Tensile strength",
          "source_page": 91,
          "source_value": {
            "text": "91",
            "unit": "MPa",
            "scale_to_si": 1000000.0,
            "offset_to_si": 0,
            "significant_figures": 2
          }
        },
        {
          "property": "yield_strength",
          "value": 91000000.0,
          "unit": "Pa",
          "uncertainty": {
            "kind": "implied",
            "sigfigs": 2
          },
          "basis": "typical",
          "conditions": {
            "product_form": "stock_shape",
            "material_state": "Machined specimen; tested after machining. Humidity affects polyamides; orientation and exact test temperature are not specified in this table."
          },
          "test_method": "DIN EN ISO 527-2",
          "source_id": "ensinger-manual",
          "source_locator": "Page 91, Material standard values, column 2 (TECAMID 66 GF30 black), row Tensile strength at yield",
          "source_page": 91,
          "source_value": {
            "text": "91",
            "unit": "MPa",
            "scale_to_si": 1000000.0,
            "offset_to_si": 0,
            "significant_figures": 2
          }
        },
        {
          "property": "elongation_at_break",
          "value": 0.14,
          "unit": "1",
          "uncertainty": {
            "kind": "implied",
            "sigfigs": 2
          },
          "basis": "typical",
          "conditions": {
            "product_form": "stock_shape",
            "material_state": "Machined specimen; tested after machining. Humidity affects polyamides; orientation and exact test temperature are not specified in this table."
          },
          "test_method": "DIN EN ISO 527-2",
          "source_id": "ensinger-manual",
          "source_locator": "Page 91, Material standard values, column 2 (TECAMID 66 GF30 black), row Elongation at break",
          "source_page": 91,
          "source_value": {
            "text": "14",
            "unit": "%",
            "scale_to_si": 0.01,
            "offset_to_si": 0,
            "significant_figures": 2
          }
        },
        {
          "property": "thermal_conductivity",
          "value": 0.39,
          "unit": "W/(m*K)",
          "uncertainty": {
            "kind": "implied",
            "sigfigs": 2
          },
          "basis": "typical",
          "conditions": {
            "product_form": "stock_shape",
            "material_state": "Machined specimen; tested after machining. Humidity affects polyamides; orientation and exact test temperature are not specified in this table."
          },
          "test_method": "ISO 22007-4:2008",
          "source_id": "ensinger-manual",
          "source_locator": "Page 91, Material standard values, column 2 (TECAMID 66 GF30 black), row Thermal conductivity",
          "source_page": 91,
          "source_value": {
            "text": "0.39",
            "unit": "W/(m·K)",
            "scale_to_si": 1,
            "offset_to_si": 0,
            "significant_figures": 2
          }
        },
        {
          "property": "flexural_strength",
          "value": 135000000.0,
          "unit": "Pa",
          "uncertainty": {
            "kind": "implied",
            "sigfigs": 3
          },
          "basis": "typical",
          "conditions": {
            "product_form": "stock_shape",
            "material_state": "Machined specimen; tested after machining. Humidity affects polyamides; orientation and exact test temperature are not specified in this table."
          },
          "test_method": "DIN EN ISO 178",
          "source_id": "ensinger-manual",
          "source_locator": "Page 91, Material standard values, column 2 (TECAMID 66 GF30 black), row Flexural strength",
          "source_page": 91,
          "source_value": {
            "text": "135",
            "unit": "MPa",
            "scale_to_si": 1000000.0,
            "offset_to_si": 0,
            "significant_figures": 3
          }
        }
      ],
      "designations": {
        "Supplier": "TECAMID 66 GF30 black",
        "Polymer": "PA66"
      },
      "prominence": 2
    },
    {
      "id": "tecamid-66-cf20-black",
      "name": "TECAMID 66 CF20 black",
      "record_type": "grade",
      "parent_id": "polymer-pa66",
      "family": [
        "polymer",
        "PA66"
      ],
      "description": "Ensinger PA66 formulation. Published stock-shape reference data for this named product.",
      "aliases": [
        "PA66",
        "Nylon 66",
        "TECA MID 66 CF20 black",
        "nylon",
        "polyamide"
      ],
      "condition": null,
      "observations": [],
      "designations": {
        "Supplier": "TECAMID 66 CF20 black",
        "Polymer": "PA66"
      },
      "prominence": 2
    },
    {
      "id": "tecamid-66-cf20-black-reference",
      "name": "TECAMID 66 CF20 black — stock shape",
      "record_type": "variant",
      "parent_id": "tecamid-66-cf20-black",
      "family": [
        "polymer",
        "PA66"
      ],
      "description": "Ensinger PA66 formulation. Published stock-shape reference data for this named product.",
      "aliases": [
        "PA66",
        "Nylon 66",
        "TECA MID 66 CF20 black",
        "nylon",
        "polyamide"
      ],
      "condition": "stock shape",
      "observations": [
        {
          "property": "density",
          "value": 1230.0,
          "unit": "kg/m^3",
          "uncertainty": {
            "kind": "implied",
            "sigfigs": 3
          },
          "basis": "typical",
          "conditions": {
            "product_form": "stock_shape",
            "material_state": "Machined specimen; tested after machining. Humidity affects polyamides; orientation and exact test temperature are not specified in this table."
          },
          "test_method": "DIN EN ISO 1183",
          "source_id": "ensinger-manual",
          "source_locator": "Page 91, Material standard values, column 3 (TECAMID 66 CF20 black), row Density",
          "source_page": 91,
          "source_value": {
            "text": "1.23",
            "unit": "g/cm³",
            "scale_to_si": 1000,
            "offset_to_si": 0,
            "significant_figures": 3
          }
        },
        {
          "property": "youngs_modulus",
          "value": 5100000000.0,
          "unit": "Pa",
          "uncertainty": {
            "kind": "implied",
            "sigfigs": 4
          },
          "basis": "typical",
          "conditions": {
            "product_form": "stock_shape",
            "material_state": "Machined specimen; tested after machining. Humidity affects polyamides; orientation and exact test temperature are not specified in this table."
          },
          "test_method": "DIN EN ISO 527-2",
          "source_id": "ensinger-manual",
          "source_locator": "Page 91, Material standard values, column 3 (TECAMID 66 CF20 black), row Modulus of elasticity (tensile test)",
          "source_page": 91,
          "source_value": {
            "text": "5,100",
            "unit": "MPa",
            "scale_to_si": 1000000.0,
            "offset_to_si": 0,
            "significant_figures": 4
          }
        },
        {
          "property": "tensile_strength",
          "value": 104000000.0,
          "unit": "Pa",
          "uncertainty": {
            "kind": "implied",
