Repository: amarschn/tools

# Materials Lookup

A local release candidate for source-traceable material and property lookup.
The static site contains **134 material identities, 24 named states, 840
observations, 10 registered properties and 5 source documents**. It has no
runtime dependencies, backend, accounts, or network search service.

Material queries open complete datasheets. Exact property queries open
category-grouped reference ranges. Broad queries such as `plastic strength`
ask for a precise property. Specified limits stay distinct from measured
values, and every observation retains its conditions and source citation.

File: curated/materials.json (part 7 of 23)
{
            "sigfigs": 3
          },
          "basis": "typical",
          "conditions": {
            "product_form": "stock_shape",
            "material_state": "Machined specimen; tested after machining. Humidity affects polyamides; orientation and exact test temperature are not specified in this table."
          },
          "test_method": "DIN EN ISO 527-2",
          "source_id": "ensinger-manual",
          "source_locator": "Page 91, Material standard values, column 3 (TECAMID 66 CF20 black), row Tensile strength",
          "source_page": 91,
          "source_value": {
            "text": "104",
            "unit": "MPa",
            "scale_to_si": 1000000.0,
            "offset_to_si": 0,
            "significant_figures": 3
          }
        },
        {
          "property": "yield_strength",
          "value": 104000000.0,
          "unit": "Pa",
          "uncertainty": {
            "kind": "implied",
            "sigfigs": 3
          },
          "basis": "typical",
          "conditions": {
            "product_form": "stock_shape",
            "material_state": "Machined specimen; tested after machining. Humidity affects polyamides; orientation and exact test temperature are not specified in this table."
          },
          "test_method": "DIN EN ISO 527-2",
          "source_id": "ensinger-manual",
          "source_locator": "Page 91, Material standard values, column 3 (TECAMID 66 CF20 black), row Tensile strength at yield",
          "source_page": 91,
          "source_value": {
            "text": "104",
            "unit": "MPa",
            "scale_to_si": 1000000.0,
            "offset_to_si": 0,
            "significant_figures": 3
          }
        },
        {
          "property": "elongation_at_break",
          "value": 0.13,
          "unit": "1",
          "uncertainty": {
            "kind": "implied",
            "sigfigs": 2
          },
          "basis": "typical",
          "conditions": {
            "product_form": "stock_shape",
            "material_state": "Machined specimen; tested after machining. Humidity affects polyamides; orientation and exact test temperature are not specified in this table."
          },
          "test_method": "DIN EN ISO 527-2",
          "source_id": "ensinger-manual",
          "source_locator": "Page 91, Material standard values, column 3 (TECAMID 66 CF20 black), row Elongation at break",
          "source_page": 91,
          "source_value": {
            "text": "13",
            "unit": "%",
            "scale_to_si": 0.01,
            "offset_to_si": 0,
            "significant_figures": 2
          }
        },
        {
          "property": "thermal_conductivity",
          "value": 0.72,
          "unit": "W/(m*K)",
          "uncertainty": {
            "kind": "implied",
            "sigfigs": 2
          },
          "basis": "typical",
          "conditions": {
            "product_form": "stock_shape",
            "material_state": "Machined specimen; tested after machining. Humidity affects polyamides; orientation and exact test temperature are not specified in this table."
          },
          "test_method": "ISO 22007-4:2008",
          "source_id": "ensinger-manual",
          "source_locator": "Page 91, Material standard values, column 3 (TECAMID 66 CF20 black), row Thermal conductivity",
          "source_page": 91,
          "source_value": {
            "text": "0.72",
            "unit": "W/(m·K)",
            "scale_to_si": 1,
            "offset_to_si": 0,
            "significant_figures": 2
          }
        },
        {
          "property": "flexural_strength",
          "value": 135000000.0,
          "unit": "Pa",
          "uncertainty": {
            "kind": "implied",
            "sigfigs": 3
          },
          "basis": "typical",
          "conditions": {
            "product_form": "stock_shape",
            "material_state": "Machined specimen; tested after machining. Humidity affects polyamides; orientation and exact test temperature are not specified in this table."
          },
          "test_method": "DIN EN ISO 178",
          "source_id": "ensinger-manual",
          "source_locator": "Page 91, Material standard values, column 3 (TECAMID 66 CF20 black), row Flexural strength",
          "source_page": 91,
          "source_value": {
            "text": "135",
            "unit": "MPa",
            "scale_to_si": 1000000.0,
            "offset_to_si": 0,
            "significant_figures": 3
          }
        }
      ],
      "designations": {
        "Supplier": "TECAMID 66 CF20 black",
        "Polymer": "PA66"
      },
      "prominence": 2
    },
    {
      "id": "tecamid-66-hi",
      "name": "TECAMID 66 HI",
      "record_type": "grade",
      "parent_id": "polymer-pa66",
      "family": [
        "polymer",
        "PA66"
      ],
      "description": "Ensinger PA66 formulation. Published stock-shape reference data for this named product.",
      "aliases": [
        "PA66",
        "Nylon 66",
        "TECA MID 66 HI",
        "nylon",
        "polyamide"
      ],
      "condition": null,
      "observations": [],
      "designations": {
        "Supplier": "TECAMID 66 HI",
        "Polymer": "PA66"
      },
      "prominence": 2
    },
    {
      "id": "tecamid-66-hi-reference",
      "name": "TECAMID 66 HI — stock shape",
      "record_type": "variant",
      "parent_id": "tecamid-66-hi",
      "family": [
        "polymer",
        "PA66"
      ],
      "description": "Ensinger PA66 formulation. Published stock-shape reference data for this named product.",
      "aliases": [
        "PA66",
        "Nylon 66",
        "TECA MID 66 HI",
        "nylon",
        "polyamide"
      ],
      "condition": "stock shape",
      "observations": [
        {
          "property": "density",
          "value": 1150.0,
          "unit": "kg/m^3",
          "uncertainty": {
            "kind": "implied",
            "sigfigs": 3
          },
          "basis": "typical",
          "conditions": {
            "product_form": "stock_shape",
            "material_state": "Machined specimen; tested after machining. Humidity affects polyamides; orientation and exact test temperature are not specified in this table."
          },
          "test_method": "DIN EN ISO 1183",
          "source_id": "ensinger-manual",
          "source_locator": "Page 91, Material standard values, column 4 (TECAMID 66 HI), row Density",
          "source_page": 91,
          "source_value": {
            "text": "1.15",
            "unit": "g/cm³",
            "scale_to_si": 1000,
            "offset_to_si": 0,
            "significant_figures": 3
          }
        },
        {
          "property": "youngs_modulus",
          "value": 3400000000.0,
          "unit": "Pa",
          "uncertainty": {
            "kind": "implied",
            "sigfigs": 4
          },
          "basis": "typical",
          "conditions": {
            "product_form": "stock_shape",
            "material_state": "Machined specimen; tested after machining. Humidity affects polyamides; orientation and exact test temperature are not specified in this table."
          },
          "test_method": "DIN EN ISO 527-2",
          "source_id": "ensinger-manual",
          "source_locator": "Page 91, Material standard values, column 4 (TECAMID 66 HI), row Modulus of elasticity (tensile test)",
          "source_page": 91,
          "source_value": {
            "text": "3,400",
            "unit": "MPa",
            "scale_to_si": 1000000.0,
            "offset_to_si": 0,
            "significant_figures": 4
          }
        },
        {
          "property": "tensile_strength",
          "value": 89000000.0,
          "unit": "Pa",
          "uncertainty": {
            "kind": "implied",
            "sigfigs": 2
          },
          "basis": "typical",
          "conditions": {
            "product_form": "stock_shape",
            "material_state": "Machined specimen; tested after machining. Humidity affects polyamides; orientation and exact test temperature are not specified in this table."
          },
          "test_method": "DIN EN ISO 527-2",
          "source_id": "ensinger-manual",
          "source_locator": "Page 91, Material standard values, column 4 (TECAMID 66 HI), row Tensile strength",
          "source_page": 91,
          "source_value": {
            "text": "89",
            "unit": "MPa",
            "scale_to_si": 1000000.0,
            "offset_to_si": 0,
            "significant_figures": 2
          }
        },
        {
          "property": "yield_strength",
          "value": 72000000.0,
          "unit": "Pa",
          "uncertainty": {
            "kind": "implied",
            "sigfigs": 2
          },
          "basis": "typical",
          "conditions": {
            "product_form": "stock_shape",
            "material_state": "Machined specimen; tested after machining. Humidity affects polyamides; orientation and exact test temperature are not specified in this table."
          },
          "test_method": "DIN EN ISO 527-2",
          "source_id": "ensinger-manual",
          "source_locator": "Page 91, Material standard values, column 4 (TECAMID 66 HI), row Tensile strength at yield",
          "source_page": 91,
          "source_value": {
            "text": "72",
            "unit": "MPa",
            "scale_to_si": 1000000.0,
            "offset_to_si": 0,
            "significant_figures": 2
          }
        },
        {
          "property": "elongation_at_break",
          "value": 0.25,
          "unit": "1",
          "uncertainty": {
            "kind": "implied",
            "sigfigs": 2
          },
          "basis": "typical",
          "conditions": {
            "product_form": "stock_shape",
            "material_state": "Machined specimen; tested after machining. Humidity affects polyamides; orientation and exact test temperature are not specified in this table."
          },
          "test_method": "DIN EN ISO 527-2",
          "source_id": "ensinger-manual",
          "source_locator": "Page 91, Material standard values, column 4 (TECAMID 66 HI), row Elongation at break",
          "source_page": 91,
          "source_value": {
            "text": "25",
            "unit": "%",
            "scale_to_si": 0.01,
            "offset_to_si": 0,
            "significant_figures": 2
          }
        },
        {
          "property": "thermal_conductivity",
          "value": 0.36,
          "unit": "W/(m*K)",
          "uncertainty": {
            "kind": "implied",
            "sigfigs": 2
          },
          "basis": "typical",
          "conditions": {
            "product_form": "stock_shape",
            "material_state": "Machined specimen; tested after machining. Humidity affects polyamides; orientation and exact test temperature are not specified in this table."
          },
          "test_method": "ISO 22007-4:2008",
          "source_id": "ensinger-manual",
          "source_locator": "Page 91, Material standard values, column 4 (TECAMID 66 HI), row Thermal conductivity",
          "source_page": 91,
          "source_value": {
            "text": "0.36",
            "unit": "W/(m·K)",
            "scale_to_si": 1,
            "offset_to_si": 0,
            "significant_figures": 2
          }
        },
        {
          "property": "flexural_strength",
          "value": 112000000.0,
          "unit": "Pa",
          "uncertainty": {
            "kind": "implied",
            "sigfigs": 3
          },
          "basis": "typical",
          "conditions": {
            "product_form": "stock_shape",
            "material_state": "Machined specimen; tested after machining. Humidity affects polyamides; orientation and exact test temperature are not specified in this table."
          },
          "test_method": "DIN EN ISO 178",
          "source_id": "ensinger-manual",
          "source_locator": "Page 91, Material standard values, column 4 (TECAMID 66 HI), row Flexural strength",
          "source_page": 91,
          "source_value": {
            "text": "112",
            "unit": "MPa",
            "scale_to_si": 1000000.0,
            "offset_to_si": 0,
            "significant_figures": 3
          }
        }
      ],
      "designations": {
        "Supplier": "TECAMID 66 HI",
        "Polymer": "PA66"
      },
      "prominence": 2
    },
    {
      "id": "tecamid-66-la",
      "name": "TECAMID 66 LA",
      "record_type": "grade",
      "parent_id": "polymer-pa66",
      "family": [
        "polymer",
        "PA66"
      ],
      "description": "Ensinger PA66 formulation. Published stock-shape reference data for this named product.",
      "aliases": [
        "PA66",
        "Nylon 66",
        "TECA MID 66 LA",
        "nylon",
        "polyamide"
      ],
      "condition": null,
      "observations": [],
      "designations": {
        "Supplier": "TECAMID 66 LA",
        "Polymer": "PA66"
      },
      "prominence": 2
    },
    {
      "id": "tecamid-66-la-reference",
      "name": "TECAMID 66 LA — stock shape",
      "record_type": "variant",
      "parent_id": "tecamid-66-la",
      "family": [
        "polymer",
        "PA66"
      ],
      "description": "Ensinger PA66 formulation. Published stock-shape reference data for this named product.",
      "aliases": [
        "PA66",
        "Nylon 66",
        "TECA MID 66 LA",
        "nylon",
        "polyamide"
      ],
      "condition": "stock shape",
      "observations": [
        {
          "property": "density",
          "value": 1110.0,
          "unit": "kg/m^3",
          "uncertainty": {
            "kind": "implied",
            "sigfigs": 3
          },
          "basis": "typical",
          "conditions": {
            "product_form": "stock_shape",
            "material_state": "Machined specimen; tested after machining. Humidity affects polyamides; orientation and exact test temperature are not specified in this table."
          },
          "test_method": "DIN EN ISO 1183",
          "source_id": "ensinger-manual",
          "source_locator": "Page 91, Material standard values, column 5 (TECAMID 66 LA), row Density",
          "source_page": 91,
          "source_value": {
            "text": "1.11",
            "unit": "g/cm³",
            "scale_to_si": 1000,
            "offset_to_si": 0,
            "significant_figures": 3
          }
        },
        {
          "property": "youngs_modulus",
          "value": 3100000000.0,
          "unit": "Pa",
          "uncertainty": {
            "kind": "implied",
            "sigfigs": 4
          },
          "basis": "typical",
          "conditions": {
            "product_form": "stock_shape",
            "material_state": "Machined specimen; tested after machining. Humidity affects polyamides; orientation and exact test temperature are not specified in this table."
          },
          "test_method": "DIN EN ISO 527-2",
          "source_id": "ensinger-manual",
          "source_locator": "Page 91, Material standard values, column 5 (TECAMID 66 LA), row Modulus of elasticity (tensile test)",
          "source_page": 91,
          "source_value": {
            "text": "3,100",
            "unit": "MPa",
            "scale_to_si": 1000000.0,
            "offset_to_si": 0,
            "significant_figures": 4
          }
        },
        {
          "property": "tensile_strength",
          "value": 76000000.0,
          "unit": "Pa",
          "uncertainty": {
            "kind": "implied",
            "sigfigs": 2
          },
          "basis": "typical",
          "conditions": {
            "product_form": "stock_shape",
            "material_state": "Machined specimen; tested after machining. Humidity affects polyamides; orientation and exact test temperature are not specified in this table."
          },
          "test_method": "DIN EN ISO 527-2",
          "source_id": "ensinger-manual",
          "source_locator": "Page 91, Material standard values, column 5 (TECAMID 66 LA), row Tensile strength",
          "source_page": 91,
          "source_value": {
            "text": "76",
            "unit": "MPa",
            "scale_to_si": 1000000.0,
            "offset_to_si": 0,
            "significant_figures": 2
          }
        },
        {
          "property": "yield_strength",
          "value": 76000000.0,
          "unit": "Pa",
          "uncertainty": {
            "kind": "implied",
            "sigfigs": 2
          },
          "basis": "typical",
          "conditions": {
            "product_form": "stock_shape",
            "material_state": "Machined specimen; tested after machining. Humidity affects polyamides; orientation and exact test temperature are not specified in this table."
          },
          "test_method": "DIN EN ISO 527-2",
          "source_id": "ensinger-manual",
          "source_locator": "Page 91, Material standard values, column 5 (TECAMID 66 LA), row Tensile strength at yield",
          "source_page": 91,
          "source_value": {
            "text": "76",
            "unit": "MPa",
            "scale_to_si": 1000000.0,
            "offset_to_si": 0,
            "significant_figures": 2
          }
        },
        {
          "property": "elongation_at_break",
          "value": 0.14,
          "unit": "1",
          "uncertainty": {
            "kind": "implied",
            "sigfigs": 2
          },
          "basis": "typical",
          "conditions": {
            "product_form": "stock_shape",
            "material_state": "Machined specimen; tested after machining. Humidity affects polyamides; orientation and exact test temperature are not specified in this table."
          },
          "test_method": "DIN EN ISO 527-2",
          "source_id": "ensinger-manual",
          "source_locator": "Page 91, Material standard values, column 5 (TECAMID 66 LA), row Elongation at break",
          "source_page": 91,
          "source_value": {
            "text": "14",
            "unit": "%",
            "scale_to_si": 0.01,
            "offset_to_si": 0,
            "significant_figures": 2
          }
        },
        {
          "property": "thermal_conductivity",
          "value": 0.36,
          "unit": "W/(m*K)",
          "uncertainty": {
            "kind": "implied",
            "sigfigs": 2
          },
          "basis": "typical",
          "conditions": {
            "product_form": "stock_shape",
            "material_state": "Machined specimen; tested after machining. Humidity affects polyamides; orientation and exact test temperature are not specified in this table."
          },
          "test_method": "ISO 22007-4:2008",
          "source_id": "ensinger-manual",
          "source_locator": "Page 91, Material standard values, column 5 (TECAMID 66 LA), row Thermal conductivity",
          "source_page": 91,
          "source_value": {
            "text": "0.36",
            "unit": "W/(m·K)",
            "scale_to_si": 1,
            "offset_to_si": 0,
            "significant_figures": 2
          }
        },
        {
          "property": "flexural_strength",
          "value": 102000000.0,
          "unit": "Pa",
          "uncertainty": {
            "kind": "implied",
            "sigfigs": 3
          },
          "basis": "typical",
          "conditions": {
            "product_form": "stock_shape",
            "material_state": "Machined specimen; tested after machining. Humidity affects polyamides; orientation and exact test temperature are not specified in this table."
          },
          "test_method": "DIN EN ISO 178",
          "source_id": "ensinger-manual",
          "source_locator": "Page 91, Material standard values, column 5 (TECAMID 66 LA), row Flexural strength",
          "source_page": 91,
          "source_value": {
            "text": "102",
            "unit": "MPa",
            "scale_to_si": 1000000.0,
            "offset_to_si": 0,
            "significant_figures": 3
          }
        }
      ],
      "designations": {
        "Supplier": "TECAMID 66 LA",
        "Polymer": "PA66"
      },
      "prominence": 2
    },
    {
      "id": "tecamid-66-x-gf50",
      "name": "TECAMID 66/X GF50",
      "record_type": "grade",
      "parent_id": "polymer-pa66",
      "family": [
        "polymer",
        "PA66"
      ],
      "description": "Ensinger PA66 formulation. Published stock-shape reference data for this named product.",
      "aliases": [
        "PA66",
        "Nylon 66",
        "TECA MID 66/X GF50",
        "nylon",
        "polyamide"
      ],
      "condition": null,
      "observations": [],
      "designations": {
        "Supplier": "TECAMID 66/X GF50",
        "Polymer": "PA66"
      },
      "prominence": 2
    },
    {
      "id": "tecamid-66-x-gf50-reference",
      "name": "TECAMID 66/X GF50 — stock shape",
      "record_type": "variant",
      "parent_id": "tecamid-66-x-gf50",
      "family": [
        "polymer",
        "PA66"
      ],
      "description": "Ensinger PA66 formulation. Published stock-shape reference data for this named product.",
      "aliases": [
        "PA66",
        "Nylon 66",
        "TECA MID 66/X GF50",
        "nylon",
        "polyamide"
      ],
      "condition": "stock shape",
      "observations": [
        {
          "property": "density",
          "value": 1610.0,
          "unit": "kg/m^3",
          "uncertainty": {
            "kind": "implied",
            "sigfigs": 3
          },
          "basis": "typical",
          "conditions": {
            "product_form": "stock_shape",
            "material_state": "Machined specimen; tested after machining. Humidity affects polyamides; orientation and exact test temperature are not specified in this table."
          },
          "test_method": "DIN EN ISO 1183",
          "source_id": "ensinger-manual",
          "source_locator": "Page 91, Material standard values, column 6 (TECAMID 66/X GF50), row Density",
          "source_page": 91,
          "source_value": {
            "text": "1.61",
            "unit": "g/cm³",
            "scale_to_si": 1000,
            "offset_to_si": 0,
            "significant_figures": 3
          }
        },
        {
          "property": "youngs_modulus",
          "value": 8700000000.0,
          "unit": "Pa",
          "uncertainty": {
            "kind": "implied",
            "sigfigs": 4
          },
          "basis": "typical",
          "conditions": {
            "product_form": "stock_shape",
            "material_state": "Machined specimen; tested after machining. Humidity affects polyamides; orientation and exact test temperature are not specified in this table."
          },
          "test_method": "DIN EN ISO 527-2",
          "source_id": "ensinger-manual",
          "source_locator": "Page 91, Material standard values, column 6 (TECAMID 66/X GF50), row Modulus of elasticity (tensile test)",
          "source_page": 91,
          "source_value": {
            "text": "8,700",
            "unit": "MPa",
            "scale_to_si": 1000000.0,
            "offset_to_si": 0,
            "significant_figures": 4
          }
        },
        {
          "property": "tensile_strength",
          "value": 115000000.0,
          "unit": "Pa",
          "uncertainty": {
            "kind": "implied",
            "sigfigs": 3
          },
          "basis": "typical",
          "conditions": {
            "product_form": "stock_shape",
            "material_state": "Machined specimen; tested after machining. Humidity affects polyamides; orientation and exact test temperature are not specified in this table."
          },
          "test_method": "DIN EN ISO 527-2",
          "source_id": "ensinger-manual",
          "source_locator": "Page 91, Material standard values, column 6 (TECAMID 66/X GF50), row Tensile strength",
          "source_page": 91,
          "source_value": {
            "text": "115",
            "unit": "MPa",
            "scale_to_si": 1000000.0,
            "offset_to_si": 0,
            "significant_figures": 3
          }
        },
        {
          "property": "yield_strength",
          "value": 115000000.0,
          "unit": "Pa",
          "uncertainty": {
            "kind": "implied",
            "sigfigs": 3
          },
          "basis": "typical",
          "conditions": {
            "product_form": "stock_shape",
            "material_state": "Machined specimen; tested after machining. Humidity affects polyamides; orientation and exact test temperature are not specified in this table."
          },
          "test_method": "DIN EN ISO 527-2",
          "source_id": "ensinger-manual",
          "source_locator": "Page 91, Material standard values, column 6 (TECAMID 66/X GF50), row Tensile strength at yield",
          "source_page": 91,
          "source_value": {
            "text": "115",
            "unit": "MPa",
            "scale_to_si": 1000000.0,
            "offset_to_si": 0,
            "significant_figures": 3
          }
        },
        {
          "property": "elongation_at_break",
          "value": 0.02,
          "unit": "1",
          "uncertainty": {
            "kind": "implied",
            "sigfigs": 1
          },
          "basis": "typical",
          "conditions": {
            "product_form": "stock_shape",
            "material_state": "Machined specimen; tested after machining. Humidity affects polyamides; orientation and exact test temperature are not specified in this table."
          },
          "test_method": "DIN EN ISO 527-2",
          "source_id": "ensinger-manual",
          "source_locator": "Page 91, Material standard values, column 6 (TECAMID 66/X GF50), row Elongation at break",
          "source_page": 91,
          "source_value": {
            "text": "2",
            "unit": "%",
            "scale_to_si": 0.01,
            "offset_to_si": 0,
            "significant_figures": 1
          }
        },
        {
          "property": "flexural_strength",
          "value": 200000000.0,
          "unit": "Pa",
          "uncertainty": {
            "kind": "implied",
            "sigfigs": 3
          },
          "basis": "typical",
          "conditions": {
            "product_form": "stock_shape",
            "material_state": "Machined specimen; tested after machining. Humidity affects polyamides; orientation and exact test temperature are not specified in this table."
          },
          "test_method": "DIN EN ISO 178",
          "source_id": "ensinger-manual",
          "source_locator": "Page 91, Material standard values, column 6 (TECAMID 66/X GF50), row Flexural strength",
          "source_page": 91,
          "source_value": {
            "text": "200",
            "unit": "MPa",
            "scale_to_si": 1000000.0,
            "offset_to_si": 0,
            "significant_figures": 3
          }
        }
      ],
      "designations": {
        "Supplier": "TECAMID 66/X GF50",
        "Polymer": "PA66"
      },
      "prominence": 2
    },
    {
      "id": "tecamid-46-redbrown",
      "name": "TECAMID 46 redbrown",
      "record_type": "grade",
      "parent_id": "polymer-pa46",
      "family": [
        "polymer",
        "PA46"
      ],
      "description": "Ensinger PA46 formulation. Published stock-shape reference data for this named product.",
      "aliases": [
        "PA46",
        "Nylon 46",
        "TECA MID 46 redbrown",
        "nylon",
        "polyamide"
      ],
      "condition": null,
      "observations": [],
      "designations": {
        "Supplier": "TECAMID 46 redbrown",
        "Polymer": "PA46"
      },
      "prominence": 2
    },
    {
      "id": "tecamid-46-redbrown-reference",
      "name": "TECAMID 46 redbrown — stock shape",
      "record_type": "variant",
      "parent_id": "tecamid-46-redbrown",
      "family": [
        "polymer",
        "PA46"
      ],
      "description": "Ensinger PA46 formulation. Published stock-shape reference data for this named product.",
      "aliases": [
        "PA46",
        "Nylon 46",
        "TECA MID 46 redbrown",
        "nylon",
        "polyamide"
      ],
      "condition": "stock shape",
      "observations": [
        {
          "property": "density",
          "value": 1190.0,
          "unit": "kg/m^3",
          "uncertainty": {
            "kind": "implied",
            "sigfigs": 3
          },
          "basis": "typical",
          "conditions": {
            "product_form": "stock_shape",
            "material_state": "Machined specimen; tested after machining. Humidity affects polyamides; orientation and exact test temperature are not specified in this table."
          },
          "test_method": "DIN EN ISO 1183",
          "source_id": "ensinger-manual",
          "source_locator": "Page 91, Material standard values, column 7 (TECAMID 46 redbrown), row Density",
          "source_page": 91,
          "source_value": {
            "text": "1.19",
            "unit": "g/cm³",
            "scale_to_si": 1000,
            "offset_to_si": 0,
            "significant_figures": 3
          }
        },
        {
          "property": "youngs_modulus",
          "value": 3300000000.0,
          "unit": "Pa",
          "uncertainty": {
            "kind": "implied",
            "sigfigs": 4
          },
          "basis": "typical",
          "conditions": {
            "product_form": "stock_shape",
            "material_state": "Machined specimen; tested after machining. Humidity affects polyamides; orientation and exact test temperature are not specified in this table."
          },
          "test_method": "DIN EN ISO 527-2",
          "source_id": "ensinger-manual",
          "source_locator": "Page 91, Material standard values, column 7 (TECAMID 46 redbrown), row Modulus of elasticity (tensile test)",
          "source_page": 91,
          "source_value": {
            "text": "3,300",
            "unit": "MPa",
            "scale_to_si": 1000000.0,
            "offset_to_si": 0,
            "significant_figures": 4
          }
        },
        {
          "property": "tensile_strength",
          "value": 106000000.0,
          "unit": "Pa",
          "uncertainty": {
            "kind": "implied",
            "sigfigs": 3
          },
          "basis": "typical",
          "conditions": {
            "product_form": "stock_shape",
            "material_state": "Machined specimen; tested after machining. Humidity affects polyamides; orientation and exact test temperature are not specified in this table."
          },
          "test_method": "DIN EN ISO 527-2",
          "source_id": "ensinger-manual",
          "source_locator": "Page 91, Material standard values, column 7 (TECAMID 46 redbrown), row Tensile strength",
          "source_page": 91,
          "source_value": {
            "text": "106",
            "unit": "MPa",
            "scale_to_si": 1000000.0,
            "offset_to_si": 0,
            "significant_figures": 3
          }
        },
        {
          "property": "yield_strength",
          "value": 106000000.0,
          "unit": "Pa",
          "uncertainty": {
            "kind": "implied",
            "sigfigs": 3
          },
          "basis": "typical",
          "conditions": {
            "product_form": "stock_shape",
            "material_state": "Machined specimen; tested after machining. Humidity affects polyamides; orientation and exact test temperature are not specified in this table."
          },
          "test_method": "DIN EN ISO 527-2",
          "source_id": "ensinger-manual",
          "source_locator": "Page 91, Material standard values, column 7 (TECAMID 46 redbrown), row Tensile strength at yield",
          "source_page": 91,
          "source_value": {
            "text": "106",
            "unit": "MPa",
            "scale_to_si": 1000000.0,
            "offset_to_si": 0,
            "significant_figures": 3
          }
        },
        {
          "property": "elongation_at_break",
          "value": 0.32,
          "unit": "1",
          "uncertainty": {
            "kind": "implied",
            "sigfigs": 2
          },
          "basis": "typical",
          "conditions": {
            "product_form": "stock_shape",
            "material_state": "Machined specimen; tested after machining. Humidity affects polyamides; orientation and exact test temperature are not specified in this table."
          },
          "test_method": "DIN EN ISO 527-2",
          "source_id": "ensinger-manual",
          "source_locator": "Page 91, Material standard values, column 7 (TECAMID 46 redbrown), row Elongation at break",
          "source_page": 91,
          "source_value": {
            "text": "32",
            "unit": "%",
            "scale_to_si": 0.01,
            "offset_to_si": 0,
            "significant_figures": 2
          }
        },
        {
          "property": "thermal_conductivity",
          "value": 0.37,
          "unit": "W/(m*K)",
          "uncertainty": {
            "kind": "implied",
            "sigfigs": 2
          },
          "basis": "typical",
          "conditions": {
            "product_form": "stock_shape",
            "material_state": "Machined specimen; tested after machining. Humidity affects polyamides; orientation and exact test temperature are not specified in this table."
          },
          "test_method": "ISO 22007-4:2008",
          "source_id": "ensinger-manual",
          "source_locator": "Page 91, Material standard values, column 7 (TECAMID 46 redbrown), row Thermal conductivity",
          "source_page": 91,
          "source_value": {
            "text": "0.37",
            "unit": "W/(m·K)",
            "scale_to_si": 1,
            "offset_to_si": 0,
            "significant_figures": 2
          }
        },
        {
          "property": "flexural_strength",
          "value": 132000000.0,
          "unit": "Pa",
          "uncertainty": {
            "kind": "implied",
            "sigfigs": 3
          },
          "basis": "typical",
          "conditions": {
            "product_form": "stock_shape",
            "material_state": "Machined specimen; tested after machining. Humidity affects polyamides; orientation and exact test temperature are not specified in this table."
          },
          "test_method": "DIN EN ISO 178",
          "source_id": "ensinger-manual",
          "source_locator": "Page 91, Material standard values, column 7 (TECAMID 46 redbrown), row Flexural strength",
          "source_page": 91,
          "source_value": {
            "text": "132",
            "unit": "MPa",
            "scale_to_si": 1000000.0,
            "offset_to_si": 0,
            "significant_figures": 3
          }
        }
      ],
      "designations": {
        "Supplier": "TECAMID 46 redbrown",
        "Polymer": "PA46"
      },
      "prominence": 2
    },
    {
      "id": "tecamid-12",
      "name": "TECAMID 12",
      "record_type": "grade",
      "parent_id": "polymer-pa12",
      "family": [
        "polymer",
        "PA12"
      ],
      "description": "Ensinger PA12 formulation. Published stock-shape reference data for this named product.",
      "aliases": [
        "PA12",
        "Nylon 12",
        "TECA MID 12",
        "nylon",
        "polyamide"
      ],
      "condition": null,
      "observations": [],
      "designations": {
        "Supplier": "TECAMID 12",
        "Polymer": "PA12"
      },
      "prominence": 2
    },
    {
      "id": "tecamid-12-reference",
      "name": "TECAMID 12 — stock shape",
      "record_type": "variant",
      "parent_id": "tecamid-12",
      "family": [
        "polymer",
        "PA12"
      ],
      "description": "Ensinger PA12 formulation. Published stock-shape reference data for this named product.",
      "aliases": [
        "PA12",
        "Nylon 12",
        "TECA MID 12",
        "nylon",
        "polyamide"
      ],
      "condition": "stock shape",
      "observations": [
        {
          "property": "density",
          "value": 1020.0,
          "unit": "kg/m^3",
          "uncertainty": {
            "kind": "implied",
            "sigfigs": 3
          },
          "basis": "typical",
          "conditions": {
            "product_form": "stock_shape",
            "material_state": "Machined specimen; tested after machining. Humidity affects polyamides; orientation and exact test temperature are not specified in this table."
          },
          "test_method": "DIN EN ISO 1183",
          "source_id": "ensinger-manual",
          "source_locator": "Page 91, Material standard values, column 8 (TECAMID 12), row Density",
          "source_page": 91,
          "source_value": {
            "text": "1.02",
            "unit": "g/cm³",
            "scale_to_si": 1000,
            "offset_to_si": 0,
            "significant_figures": 3
          }
        },
        {
          "property": "youngs_modulus",
          "value": 1800000000.0,
          "unit": "Pa",
          "uncertainty": {
            "kind": "implied",
            "sigfigs": 4
          },
          "basis": "typical",
          "conditions": {
            "product_form": "stock_shape",
            "material_state": "Machined specimen; tested after machining. Humidity affects polyamides; orientation and exact test temperature are not specified in this table."
          },
          "test_method": "DIN EN ISO 527-2",
          "source_id": "ensinger-manual",
          "source_locator": "Page 91, Material standard values, column 8 (TECAMID 12), row Modulus of elasticity (tensile test)",
          "source_page": 91,
          "source_value": {
            "text": "1,800",
            "unit": "MPa",
            "scale_to_si": 1000000.0,
            "offset_to_si": 0,
            "significant_figures": 4
          }
        },
        {
          "property": "tensile_strength",
          "value": 53000000.0,
          "unit": "Pa",
          "uncertainty": {
            "kind": "implied",
            "sigfigs": 2
          },
          "basis": "typical",
          "conditions": {
            "product_form": "stock_shape",
            "material_state": "Machined specimen; tested after machining. Humidity affects polyamides; orientation and exact test temperature are not specified in this table."
          },
          "test_method": "DIN EN ISO 527-2",
          "source_id": "ensinger-manual",
          "source_locator": "Page 91, Material standard values, column 8 (TECAMID 12), row Tensile strength",
          "source_page": 91,
          "source_value": {
            "text": "53",
            "unit": "MPa",
            "scale_to_si": 1000000.0,
            "offset_to_si": 0,
            "significant_figures": 2
          }
        },
        {
          "property": "yield_strength",
          "value": 54000000.0,
          "unit": "Pa",
          "uncertainty": {
            "kind": "implied",
            "sigfigs": 2
          },
          "basis": "typical",
          "conditions": {
            "product_form": "stock_shape",
            "material_state": "Machined specimen; tested after machining. Humidity affects polyamides; orientation and exact test temperature are not specified in this table."
          },
          "test_method": "DIN EN ISO 527-2",
          "source_id": "ensinger-manual",
          "source_locator": "Page 91, Material standard values, column 8 (TECAMID 12), row Tensile strength at yield",
          "source_page": 91,
          "source_value": {
            "text": "54",
            "unit": "MPa",
            "scale_to_si": 1000000.0,
            "offset_to_si": 0,
            "significant_figures": 2
          }
        },
        {
          "property": "elongation_at_break",
          "value": 2.0,
          "unit": "1",
          "uncertainty": {
            "kind": "implied",
