Repository: amarschn/tools

# Materials Lookup

A local release candidate for source-traceable material and property lookup.
The static site contains **134 material identities, 24 named states, 840
observations, 10 registered properties and 5 source documents**. It has no
runtime dependencies, backend, accounts, or network search service.

Material queries open complete datasheets. Exact property queries open
category-grouped reference ranges. Broad queries such as `plastic strength`
ask for a precise property. Specified limits stay distinct from measured
values, and every observation retains its conditions and source citation.

File: curated/materials.json (part 8 of 23)
{
            "sigfigs": 3
          },
          "basis": "typical",
          "conditions": {
            "product_form": "stock_shape",
            "material_state": "Machined specimen; tested after machining. Humidity affects polyamides; orientation and exact test temperature are not specified in this table."
          },
          "test_method": "DIN EN ISO 527-2",
          "source_id": "ensinger-manual",
          "source_locator": "Page 91, Material standard values, column 8 (TECAMID 12), row Elongation at break",
          "source_page": 91,
          "source_value": {
            "text": "200",
            "unit": "%",
            "scale_to_si": 0.01,
            "offset_to_si": 0,
            "significant_figures": 3
          }
        },
        {
          "property": "thermal_conductivity",
          "value": 0.3,
          "unit": "W/(m*K)",
          "uncertainty": {
            "kind": "implied",
            "sigfigs": 2
          },
          "basis": "typical",
          "conditions": {
            "product_form": "stock_shape",
            "material_state": "Machined specimen; tested after machining. Humidity affects polyamides; orientation and exact test temperature are not specified in this table."
          },
          "test_method": "ISO 22007-4:2008",
          "source_id": "ensinger-manual",
          "source_locator": "Page 91, Material standard values, column 8 (TECAMID 12), row Thermal conductivity",
          "source_page": 91,
          "source_value": {
            "text": "0.30",
            "unit": "W/(m·K)",
            "scale_to_si": 1,
            "offset_to_si": 0,
            "significant_figures": 2
          }
        },
        {
          "property": "flexural_strength",
          "value": 68000000.0,
          "unit": "Pa",
          "uncertainty": {
            "kind": "implied",
            "sigfigs": 2
          },
          "basis": "typical",
          "conditions": {
            "product_form": "stock_shape",
            "material_state": "Machined specimen; tested after machining. Humidity affects polyamides; orientation and exact test temperature are not specified in this table."
          },
          "test_method": "DIN EN ISO 178",
          "source_id": "ensinger-manual",
          "source_locator": "Page 91, Material standard values, column 8 (TECAMID 12), row Flexural strength",
          "source_page": 91,
          "source_value": {
            "text": "68",
            "unit": "MPa",
            "scale_to_si": 1000000.0,
            "offset_to_si": 0,
            "significant_figures": 2
          }
        }
      ],
      "designations": {
        "Supplier": "TECAMID 12",
        "Polymer": "PA12"
      },
      "prominence": 2
    },
    {
      "id": "tecapet",
      "name": "TECAPET",
      "record_type": "grade",
      "parent_id": "polymer-pet",
      "family": [
        "polymer",
        "PET"
      ],
      "description": "Ensinger PET formulation. Published stock-shape reference data for this named product.",
      "aliases": [
        "PET",
        "Polyethylene terephthalate",
        "TECA PET"
      ],
      "condition": null,
      "observations": [],
      "designations": {
        "Supplier": "TECAPET",
        "Polymer": "PET"
      },
      "prominence": 2
    },
    {
      "id": "tecapet-reference",
      "name": "TECAPET — stock shape",
      "record_type": "variant",
      "parent_id": "tecapet",
      "family": [
        "polymer",
        "PET"
      ],
      "description": "Ensinger PET formulation. Published stock-shape reference data for this named product.",
      "aliases": [
        "PET",
        "Polyethylene terephthalate",
        "TECA PET"
      ],
      "condition": "stock shape",
      "observations": [
        {
          "property": "density",
          "value": 1360.0,
          "unit": "kg/m^3",
          "uncertainty": {
            "kind": "implied",
            "sigfigs": 3
          },
          "basis": "typical",
          "conditions": {
            "product_form": "stock_shape",
            "material_state": "Machined specimen; tested after machining. Humidity affects polyamides; orientation and exact test temperature are not specified in this table."
          },
          "test_method": "DIN EN ISO 1183",
          "source_id": "ensinger-manual",
          "source_locator": "Page 91, Material standard values, column 9 (TECAPET), row Density",
          "source_page": 91,
          "source_value": {
            "text": "1.36",
            "unit": "g/cm³",
            "scale_to_si": 1000,
            "offset_to_si": 0,
            "significant_figures": 3
          }
        },
        {
          "property": "youngs_modulus",
          "value": 3100000000.0,
          "unit": "Pa",
          "uncertainty": {
            "kind": "implied",
            "sigfigs": 4
          },
          "basis": "typical",
          "conditions": {
            "product_form": "stock_shape",
            "material_state": "Machined specimen; tested after machining. Humidity affects polyamides; orientation and exact test temperature are not specified in this table."
          },
          "test_method": "DIN EN ISO 527-2",
          "source_id": "ensinger-manual",
          "source_locator": "Page 91, Material standard values, column 9 (TECAPET), row Modulus of elasticity (tensile test)",
          "source_page": 91,
          "source_value": {
            "text": "3,100",
            "unit": "MPa",
            "scale_to_si": 1000000.0,
            "offset_to_si": 0,
            "significant_figures": 4
          }
        },
        {
          "property": "tensile_strength",
          "value": 79000000.0,
          "unit": "Pa",
          "uncertainty": {
            "kind": "implied",
            "sigfigs": 2
          },
          "basis": "typical",
          "conditions": {
            "product_form": "stock_shape",
            "material_state": "Machined specimen; tested after machining. Humidity affects polyamides; orientation and exact test temperature are not specified in this table."
          },
          "test_method": "DIN EN ISO 527-2",
          "source_id": "ensinger-manual",
          "source_locator": "Page 91, Material standard values, column 9 (TECAPET), row Tensile strength",
          "source_page": 91,
          "source_value": {
            "text": "79",
            "unit": "MPa",
            "scale_to_si": 1000000.0,
            "offset_to_si": 0,
            "significant_figures": 2
          }
        },
        {
          "property": "yield_strength",
          "value": 79000000.0,
          "unit": "Pa",
          "uncertainty": {
            "kind": "implied",
            "sigfigs": 2
          },
          "basis": "typical",
          "conditions": {
            "product_form": "stock_shape",
            "material_state": "Machined specimen; tested after machining. Humidity affects polyamides; orientation and exact test temperature are not specified in this table."
          },
          "test_method": "DIN EN ISO 527-2",
          "source_id": "ensinger-manual",
          "source_locator": "Page 91, Material standard values, column 9 (TECAPET), row Tensile strength at yield",
          "source_page": 91,
          "source_value": {
            "text": "79",
            "unit": "MPa",
            "scale_to_si": 1000000.0,
            "offset_to_si": 0,
            "significant_figures": 2
          }
        },
        {
          "property": "elongation_at_break",
          "value": 0.1,
          "unit": "1",
          "uncertainty": {
            "kind": "implied",
            "sigfigs": 2
          },
          "basis": "typical",
          "conditions": {
            "product_form": "stock_shape",
            "material_state": "Machined specimen; tested after machining. Humidity affects polyamides; orientation and exact test temperature are not specified in this table."
          },
          "test_method": "DIN EN ISO 527-2",
          "source_id": "ensinger-manual",
          "source_locator": "Page 91, Material standard values, column 9 (TECAPET), row Elongation at break",
          "source_page": 91,
          "source_value": {
            "text": "10",
            "unit": "%",
            "scale_to_si": 0.01,
            "offset_to_si": 0,
            "significant_figures": 2
          }
        },
        {
          "property": "flexural_strength",
          "value": 121000000.0,
          "unit": "Pa",
          "uncertainty": {
            "kind": "implied",
            "sigfigs": 3
          },
          "basis": "typical",
          "conditions": {
            "product_form": "stock_shape",
            "material_state": "Machined specimen; tested after machining. Humidity affects polyamides; orientation and exact test temperature are not specified in this table."
          },
          "test_method": "DIN EN ISO 178",
          "source_id": "ensinger-manual",
          "source_locator": "Page 91, Material standard values, column 9 (TECAPET), row Flexural strength",
          "source_page": 91,
          "source_value": {
            "text": "121",
            "unit": "MPa",
            "scale_to_si": 1000000.0,
            "offset_to_si": 0,
            "significant_figures": 3
          }
        }
      ],
      "designations": {
        "Supplier": "TECAPET",
        "Polymer": "PET"
      },
      "prominence": 2
    },
    {
      "id": "tecapet-tf",
      "name": "TECAPET TF",
      "record_type": "grade",
      "parent_id": "polymer-pet",
      "family": [
        "polymer",
        "PET"
      ],
      "description": "Ensinger PET formulation. Published stock-shape reference data for this named product.",
      "aliases": [
        "PET",
        "Polyethylene terephthalate",
        "TECA PET TF"
      ],
      "condition": null,
      "observations": [],
      "designations": {
        "Supplier": "TECAPET TF",
        "Polymer": "PET"
      },
      "prominence": 2
    },
    {
      "id": "tecapet-tf-reference",
      "name": "TECAPET TF — stock shape",
      "record_type": "variant",
      "parent_id": "tecapet-tf",
      "family": [
        "polymer",
        "PET"
      ],
      "description": "Ensinger PET formulation. Published stock-shape reference data for this named product.",
      "aliases": [
        "PET",
        "Polyethylene terephthalate",
        "TECA PET TF"
      ],
      "condition": "stock shape",
      "observations": [
        {
          "property": "density",
          "value": 1430.0,
          "unit": "kg/m^3",
          "uncertainty": {
            "kind": "implied",
            "sigfigs": 3
          },
          "basis": "typical",
          "conditions": {
            "product_form": "stock_shape",
            "material_state": "Machined specimen; tested after machining. Humidity affects polyamides; orientation and exact test temperature are not specified in this table."
          },
          "test_method": "DIN EN ISO 1183",
          "source_id": "ensinger-manual",
          "source_locator": "Page 92, Material standard values, column 1 (TECAPET TF), row Density",
          "source_page": 92,
          "source_value": {
            "text": "1.43",
            "unit": "g/cm³",
            "scale_to_si": 1000,
            "offset_to_si": 0,
            "significant_figures": 3
          }
        },
        {
          "property": "youngs_modulus",
          "value": 3200000000.0,
          "unit": "Pa",
          "uncertainty": {
            "kind": "implied",
            "sigfigs": 4
          },
          "basis": "typical",
          "conditions": {
            "product_form": "stock_shape",
            "material_state": "Machined specimen; tested after machining. Humidity affects polyamides; orientation and exact test temperature are not specified in this table."
          },
          "test_method": "DIN EN ISO 527-2",
          "source_id": "ensinger-manual",
          "source_locator": "Page 92, Material standard values, column 1 (TECAPET TF), row Modulus of elasticity (tensile test)",
          "source_page": 92,
          "source_value": {
            "text": "3,200",
            "unit": "MPa",
            "scale_to_si": 1000000.0,
            "offset_to_si": 0,
            "significant_figures": 4
          }
        },
        {
          "property": "tensile_strength",
          "value": 78000000.0,
          "unit": "Pa",
          "uncertainty": {
            "kind": "implied",
            "sigfigs": 2
          },
          "basis": "typical",
          "conditions": {
            "product_form": "stock_shape",
            "material_state": "Machined specimen; tested after machining. Humidity affects polyamides; orientation and exact test temperature are not specified in this table."
          },
          "test_method": "DIN EN ISO 527-2",
          "source_id": "ensinger-manual",
          "source_locator": "Page 92, Material standard values, column 1 (TECAPET TF), row Tensile strength",
          "source_page": 92,
          "source_value": {
            "text": "78",
            "unit": "MPa",
            "scale_to_si": 1000000.0,
            "offset_to_si": 0,
            "significant_figures": 2
          }
        },
        {
          "property": "yield_strength",
          "value": 78000000.0,
          "unit": "Pa",
          "uncertainty": {
            "kind": "implied",
            "sigfigs": 2
          },
          "basis": "typical",
          "conditions": {
            "product_form": "stock_shape",
            "material_state": "Machined specimen; tested after machining. Humidity affects polyamides; orientation and exact test temperature are not specified in this table."
          },
          "test_method": "DIN EN ISO 527-2",
          "source_id": "ensinger-manual",
          "source_locator": "Page 92, Material standard values, column 1 (TECAPET TF), row Tensile strength at yield",
          "source_page": 92,
          "source_value": {
            "text": "78",
            "unit": "MPa",
            "scale_to_si": 1000000.0,
            "offset_to_si": 0,
            "significant_figures": 2
          }
        },
        {
          "property": "elongation_at_break",
          "value": 0.06,
          "unit": "1",
          "uncertainty": {
            "kind": "implied",
            "sigfigs": 1
          },
          "basis": "typical",
          "conditions": {
            "product_form": "stock_shape",
            "material_state": "Machined specimen; tested after machining. Humidity affects polyamides; orientation and exact test temperature are not specified in this table."
          },
          "test_method": "DIN EN ISO 527-2",
          "source_id": "ensinger-manual",
          "source_locator": "Page 92, Material standard values, column 1 (TECAPET TF), row Elongation at break",
          "source_page": 92,
          "source_value": {
            "text": "6",
            "unit": "%",
            "scale_to_si": 0.01,
            "offset_to_si": 0,
            "significant_figures": 1
          }
        },
        {
          "property": "flexural_strength",
          "value": 119000000.0,
          "unit": "Pa",
          "uncertainty": {
            "kind": "implied",
            "sigfigs": 3
          },
          "basis": "typical",
          "conditions": {
            "product_form": "stock_shape",
            "material_state": "Machined specimen; tested after machining. Humidity affects polyamides; orientation and exact test temperature are not specified in this table."
          },
          "test_method": "DIN EN ISO 178",
          "source_id": "ensinger-manual",
          "source_locator": "Page 92, Material standard values, column 1 (TECAPET TF), row Flexural strength",
          "source_page": 92,
          "source_value": {
            "text": "119",
            "unit": "MPa",
            "scale_to_si": 1000000.0,
            "offset_to_si": 0,
            "significant_figures": 3
          }
        }
      ],
      "designations": {
        "Supplier": "TECAPET TF",
        "Polymer": "PET"
      },
      "prominence": 2
    },
    {
      "id": "tecadur-pet",
      "name": "TECADUR PET",
      "record_type": "grade",
      "parent_id": "polymer-pet",
      "family": [
        "polymer",
        "PET"
      ],
      "description": "Ensinger PET formulation. Published stock-shape reference data for this named product.",
      "aliases": [
        "PET",
        "Polyethylene terephthalate",
        "TECA DUR PET"
      ],
      "condition": null,
      "observations": [],
      "designations": {
        "Supplier": "TECADUR PET",
        "Polymer": "PET"
      },
      "prominence": 2
    },
    {
      "id": "tecadur-pet-reference",
      "name": "TECADUR PET — stock shape",
      "record_type": "variant",
      "parent_id": "tecadur-pet",
      "family": [
        "polymer",
        "PET"
      ],
      "description": "Ensinger PET formulation. Published stock-shape reference data for this named product.",
      "aliases": [
        "PET",
        "Polyethylene terephthalate",
        "TECA DUR PET"
      ],
      "condition": "stock shape",
      "observations": [
        {
          "property": "density",
          "value": 1390.0,
          "unit": "kg/m^3",
          "uncertainty": {
            "kind": "implied",
            "sigfigs": 3
          },
          "basis": "typical",
          "conditions": {
            "product_form": "stock_shape",
            "material_state": "Machined specimen; tested after machining. Humidity affects polyamides; orientation and exact test temperature are not specified in this table."
          },
          "test_method": "DIN EN ISO 1183",
          "source_id": "ensinger-manual",
          "source_locator": "Page 92, Material standard values, column 2 (TECADUR PET), row Density",
          "source_page": 92,
          "source_value": {
            "text": "1.39",
            "unit": "g/cm³",
            "scale_to_si": 1000,
            "offset_to_si": 0,
            "significant_figures": 3
          }
        },
        {
          "property": "youngs_modulus",
          "value": 3300000000.0,
          "unit": "Pa",
          "uncertainty": {
            "kind": "implied",
            "sigfigs": 4
          },
          "basis": "typical",
          "conditions": {
            "product_form": "stock_shape",
            "material_state": "Machined specimen; tested after machining. Humidity affects polyamides; orientation and exact test temperature are not specified in this table."
          },
          "test_method": "DIN EN ISO 527-2",
          "source_id": "ensinger-manual",
          "source_locator": "Page 92, Material standard values, column 2 (TECADUR PET), row Modulus of elasticity (tensile test)",
          "source_page": 92,
          "source_value": {
            "text": "3,300",
            "unit": "MPa",
            "scale_to_si": 1000000.0,
            "offset_to_si": 0,
            "significant_figures": 4
          }
        },
        {
          "property": "tensile_strength",
          "value": 91000000.0,
          "unit": "Pa",
          "uncertainty": {
            "kind": "implied",
            "sigfigs": 2
          },
          "basis": "typical",
          "conditions": {
            "product_form": "stock_shape",
            "material_state": "Machined specimen; tested after machining. Humidity affects polyamides; orientation and exact test temperature are not specified in this table."
          },
          "test_method": "DIN EN ISO 527-2",
          "source_id": "ensinger-manual",
          "source_locator": "Page 92, Material standard values, column 2 (TECADUR PET), row Tensile strength",
          "source_page": 92,
          "source_value": {
            "text": "91",
            "unit": "MPa",
            "scale_to_si": 1000000.0,
            "offset_to_si": 0,
            "significant_figures": 2
          }
        },
        {
          "property": "yield_strength",
          "value": 91000000.0,
          "unit": "Pa",
          "uncertainty": {
            "kind": "implied",
            "sigfigs": 2
          },
          "basis": "typical",
          "conditions": {
            "product_form": "stock_shape",
            "material_state": "Machined specimen; tested after machining. Humidity affects polyamides; orientation and exact test temperature are not specified in this table."
          },
          "test_method": "DIN EN ISO 527-2",
          "source_id": "ensinger-manual",
          "source_locator": "Page 92, Material standard values, column 2 (TECADUR PET), row Tensile strength at yield",
          "source_page": 92,
          "source_value": {
            "text": "91",
            "unit": "MPa",
            "scale_to_si": 1000000.0,
            "offset_to_si": 0,
            "significant_figures": 2
          }
        },
        {
          "property": "elongation_at_break",
          "value": 0.14,
          "unit": "1",
          "uncertainty": {
            "kind": "implied",
            "sigfigs": 2
          },
          "basis": "typical",
          "conditions": {
            "product_form": "stock_shape",
            "material_state": "Machined specimen; tested after machining. Humidity affects polyamides; orientation and exact test temperature are not specified in this table."
          },
          "test_method": "DIN EN ISO 527-2",
          "source_id": "ensinger-manual",
          "source_locator": "Page 92, Material standard values, column 2 (TECADUR PET), row Elongation at break",
          "source_page": 92,
          "source_value": {
            "text": "14",
            "unit": "%",
            "scale_to_si": 0.01,
            "offset_to_si": 0,
            "significant_figures": 2
          }
        },
        {
          "property": "flexural_strength",
          "value": 134000000.0,
          "unit": "Pa",
          "uncertainty": {
            "kind": "implied",
            "sigfigs": 3
          },
          "basis": "typical",
          "conditions": {
            "product_form": "stock_shape",
            "material_state": "Machined specimen; tested after machining. Humidity affects polyamides; orientation and exact test temperature are not specified in this table."
          },
          "test_method": "DIN EN ISO 178",
          "source_id": "ensinger-manual",
          "source_locator": "Page 92, Material standard values, column 2 (TECADUR PET), row Flexural strength",
          "source_page": 92,
          "source_value": {
            "text": "134",
            "unit": "MPa",
            "scale_to_si": 1000000.0,
            "offset_to_si": 0,
            "significant_figures": 3
          }
        }
      ],
      "designations": {
        "Supplier": "TECADUR PET",
        "Polymer": "PET"
      },
      "prominence": 2
    },
    {
      "id": "tecadur-pbt-gf30",
      "name": "TECADUR PBT GF30",
      "record_type": "grade",
      "parent_id": "polymer-pbt",
      "family": [
        "polymer",
        "PBT"
      ],
      "description": "Ensinger PBT formulation. Published stock-shape reference data for this named product.",
      "aliases": [
        "PBT",
        "Polybutylene terephthalate",
        "TECA DUR PBT GF30"
      ],
      "condition": null,
      "observations": [],
      "designations": {
        "Supplier": "TECADUR PBT GF30",
        "Polymer": "PBT"
      },
      "prominence": 2
    },
    {
      "id": "tecadur-pbt-gf30-reference",
      "name": "TECADUR PBT GF30 — stock shape",
      "record_type": "variant",
      "parent_id": "tecadur-pbt-gf30",
      "family": [
        "polymer",
        "PBT"
      ],
      "description": "Ensinger PBT formulation. Published stock-shape reference data for this named product.",
      "aliases": [
        "PBT",
        "Polybutylene terephthalate",
        "TECA DUR PBT GF30"
      ],
      "condition": "stock shape",
      "observations": [
        {
          "property": "density",
          "value": 1460.0,
          "unit": "kg/m^3",
          "uncertainty": {
            "kind": "implied",
            "sigfigs": 3
          },
          "basis": "typical",
          "conditions": {
            "product_form": "stock_shape",
            "material_state": "Machined specimen; tested after machining. Humidity affects polyamides; orientation and exact test temperature are not specified in this table."
          },
          "test_method": "DIN EN ISO 1183",
          "source_id": "ensinger-manual",
          "source_locator": "Page 92, Material standard values, column 3 (TECADUR PBT GF30), row Density",
          "source_page": 92,
          "source_value": {
            "text": "1.46",
            "unit": "g/cm³",
            "scale_to_si": 1000,
            "offset_to_si": 0,
            "significant_figures": 3
          }
        },
        {
          "property": "youngs_modulus",
          "value": 3400000000.0,
          "unit": "Pa",
          "uncertainty": {
            "kind": "implied",
            "sigfigs": 4
          },
          "basis": "typical",
          "conditions": {
            "product_form": "stock_shape",
            "material_state": "Machined specimen; tested after machining. Humidity affects polyamides; orientation and exact test temperature are not specified in this table."
          },
          "test_method": "DIN EN ISO 527-2",
          "source_id": "ensinger-manual",
          "source_locator": "Page 92, Material standard values, column 3 (TECADUR PBT GF30), row Modulus of elasticity (tensile test)",
          "source_page": 92,
          "source_value": {
            "text": "3,400",
            "unit": "MPa",
            "scale_to_si": 1000000.0,
            "offset_to_si": 0,
            "significant_figures": 4
          }
        },
        {
          "property": "tensile_strength",
          "value": 46000000.0,
          "unit": "Pa",
          "uncertainty": {
            "kind": "implied",
            "sigfigs": 2
          },
          "basis": "typical",
          "conditions": {
            "product_form": "stock_shape",
            "material_state": "Machined specimen; tested after machining. Humidity affects polyamides; orientation and exact test temperature are not specified in this table."
          },
          "test_method": "DIN EN ISO 527-2",
          "source_id": "ensinger-manual",
          "source_locator": "Page 92, Material standard values, column 3 (TECADUR PBT GF30), row Tensile strength",
          "source_page": 92,
          "source_value": {
            "text": "46",
            "unit": "MPa",
            "scale_to_si": 1000000.0,
            "offset_to_si": 0,
            "significant_figures": 2
          }
        },
        {
          "property": "yield_strength",
          "value": 46000000.0,
          "unit": "Pa",
          "uncertainty": {
            "kind": "implied",
            "sigfigs": 2
          },
          "basis": "typical",
          "conditions": {
            "product_form": "stock_shape",
            "material_state": "Machined specimen; tested after machining. Humidity affects polyamides; orientation and exact test temperature are not specified in this table."
          },
          "test_method": "DIN EN ISO 527-2",
          "source_id": "ensinger-manual",
          "source_locator": "Page 92, Material standard values, column 3 (TECADUR PBT GF30), row Tensile strength at yield",
          "source_page": 92,
          "source_value": {
            "text": "46",
            "unit": "MPa",
            "scale_to_si": 1000000.0,
            "offset_to_si": 0,
            "significant_figures": 2
          }
        },
        {
          "property": "elongation_at_break",
          "value": 0.06,
          "unit": "1",
          "uncertainty": {
            "kind": "implied",
            "sigfigs": 1
          },
          "basis": "typical",
          "conditions": {
            "product_form": "stock_shape",
            "material_state": "Machined specimen; tested after machining. Humidity affects polyamides; orientation and exact test temperature are not specified in this table."
          },
          "test_method": "DIN EN ISO 527-2",
          "source_id": "ensinger-manual",
          "source_locator": "Page 92, Material standard values, column 3 (TECADUR PBT GF30), row Elongation at break",
          "source_page": 92,
          "source_value": {
            "text": "6",
            "unit": "%",
            "scale_to_si": 0.01,
            "offset_to_si": 0,
            "significant_figures": 1
          }
        },
        {
          "property": "thermal_conductivity",
          "value": 0.33,
          "unit": "W/(m*K)",
          "uncertainty": {
            "kind": "implied",
            "sigfigs": 2
          },
          "basis": "typical",
          "conditions": {
            "product_form": "stock_shape",
            "material_state": "Machined specimen; tested after machining. Humidity affects polyamides; orientation and exact test temperature are not specified in this table."
          },
          "test_method": "ISO 22007-4:2008",
          "source_id": "ensinger-manual",
          "source_locator": "Page 92, Material standard values, column 3 (TECADUR PBT GF30), row Thermal conductivity",
          "source_page": 92,
          "source_value": {
            "text": "0.33",
            "unit": "W/(m·K)",
            "scale_to_si": 1,
            "offset_to_si": 0,
            "significant_figures": 2
          }
        },
        {
          "property": "flexural_strength",
          "value": 78000000.0,
          "unit": "Pa",
          "uncertainty": {
            "kind": "implied",
            "sigfigs": 2
          },
          "basis": "typical",
          "conditions": {
            "product_form": "stock_shape",
            "material_state": "Machined specimen; tested after machining. Humidity affects polyamides; orientation and exact test temperature are not specified in this table."
          },
          "test_method": "DIN EN ISO 178",
          "source_id": "ensinger-manual",
          "source_locator": "Page 92, Material standard values, column 3 (TECADUR PBT GF30), row Flexural strength",
          "source_page": 92,
          "source_value": {
            "text": "78",
            "unit": "MPa",
            "scale_to_si": 1000000.0,
            "offset_to_si": 0,
            "significant_figures": 2
          }
        }
      ],
      "designations": {
        "Supplier": "TECADUR PBT GF30",
        "Polymer": "PBT"
      },
      "prominence": 2
    },
    {
      "id": "tecanat",
      "name": "TECANAT",
      "record_type": "grade",
      "parent_id": "polymer-pc",
      "family": [
        "polymer",
        "PC"
      ],
      "description": "Ensinger PC formulation. Published stock-shape reference data for this named product.",
      "aliases": [
        "PC",
        "Polycarbonate",
        "TECA NAT"
      ],
      "condition": null,
      "observations": [],
      "designations": {
        "Supplier": "TECANAT",
        "Polymer": "PC"
      },
      "prominence": 2
    },
    {
      "id": "tecanat-reference",
      "name": "TECANAT — stock shape",
      "record_type": "variant",
      "parent_id": "tecanat",
      "family": [
        "polymer",
        "PC"
      ],
      "description": "Ensinger PC formulation. Published stock-shape reference data for this named product.",
      "aliases": [
        "PC",
        "Polycarbonate",
        "TECA NAT"
      ],
      "condition": "stock shape",
      "observations": [
        {
          "property": "density",
          "value": 1190.0,
          "unit": "kg/m^3",
          "uncertainty": {
            "kind": "implied",
            "sigfigs": 3
          },
          "basis": "typical",
          "conditions": {
            "product_form": "stock_shape",
            "material_state": "Machined specimen; tested after machining. Humidity affects polyamides; orientation and exact test temperature are not specified in this table."
          },
          "test_method": "DIN EN ISO 1183",
          "source_id": "ensinger-manual",
          "source_locator": "Page 92, Material standard values, column 4 (TECANAT), row Density",
          "source_page": 92,
          "source_value": {
            "text": "1.19",
            "unit": "g/cm³",
            "scale_to_si": 1000,
            "offset_to_si": 0,
            "significant_figures": 3
          }
        },
        {
          "property": "youngs_modulus",
          "value": 2200000000.0,
          "unit": "Pa",
          "uncertainty": {
            "kind": "implied",
            "sigfigs": 4
          },
          "basis": "typical",
          "conditions": {
            "product_form": "stock_shape",
            "material_state": "Machined specimen; tested after machining. Humidity affects polyamides; orientation and exact test temperature are not specified in this table."
          },
          "test_method": "DIN EN ISO 527-2",
          "source_id": "ensinger-manual",
          "source_locator": "Page 92, Material standard values, column 4 (TECANAT), row Modulus of elasticity (tensile test)",
          "source_page": 92,
          "source_value": {
            "text": "2,200",
            "unit": "MPa",
            "scale_to_si": 1000000.0,
            "offset_to_si": 0,
            "significant_figures": 4
          }
        },
        {
          "property": "tensile_strength",
          "value": 69000000.0,
          "unit": "Pa",
          "uncertainty": {
            "kind": "implied",
            "sigfigs": 2
          },
          "basis": "typical",
          "conditions": {
            "product_form": "stock_shape",
            "material_state": "Machined specimen; tested after machining. Humidity affects polyamides; orientation and exact test temperature are not specified in this table."
          },
          "test_method": "DIN EN ISO 527-2",
          "source_id": "ensinger-manual",
          "source_locator": "Page 92, Material standard values, column 4 (TECANAT), row Tensile strength",
          "source_page": 92,
          "source_value": {
            "text": "69",
            "unit": "MPa",
            "scale_to_si": 1000000.0,
            "offset_to_si": 0,
            "significant_figures": 2
          }
        },
        {
          "property": "yield_strength",
          "value": 69000000.0,
          "unit": "Pa",
          "uncertainty": {
            "kind": "implied",
            "sigfigs": 2
          },
          "basis": "typical",
          "conditions": {
            "product_form": "stock_shape",
            "material_state": "Machined specimen; tested after machining. Humidity affects polyamides; orientation and exact test temperature are not specified in this table."
          },
          "test_method": "DIN EN ISO 527-2",
          "source_id": "ensinger-manual",
          "source_locator": "Page 92, Material standard values, column 4 (TECANAT), row Tensile strength at yield",
          "source_page": 92,
          "source_value": {
            "text": "69",
            "unit": "MPa",
            "scale_to_si": 1000000.0,
            "offset_to_si": 0,
            "significant_figures": 2
          }
        },
        {
          "property": "elongation_at_break",
          "value": 0.9,
          "unit": "1",
          "uncertainty": {
            "kind": "implied",
            "sigfigs": 2
          },
          "basis": "typical",
          "conditions": {
            "product_form": "stock_shape",
            "material_state": "Machined specimen; tested after machining. Humidity affects polyamides; orientation and exact test temperature are not specified in this table."
          },
          "test_method": "DIN EN ISO 527-2",
          "source_id": "ensinger-manual",
          "source_locator": "Page 92, Material standard values, column 4 (TECANAT), row Elongation at break",
          "source_page": 92,
          "source_value": {
            "text": "90",
            "unit": "%",
            "scale_to_si": 0.01,
            "offset_to_si": 0,
            "significant_figures": 2
          }
        },
        {
          "property": "thermal_conductivity",
          "value": 0.25,
          "unit": "W/(m*K)",
          "uncertainty": {
            "kind": "implied",
            "sigfigs": 2
          },
          "basis": "typical",
          "conditions": {
            "product_form": "stock_shape",
            "material_state": "Machined specimen; tested after machining. Humidity affects polyamides; orientation and exact test temperature are not specified in this table."
          },
          "test_method": "ISO 22007-4:2008",
          "source_id": "ensinger-manual",
          "source_locator": "Page 92, Material standard values, column 4 (TECANAT), row Thermal conductivity",
          "source_page": 92,
          "source_value": {
            "text": "0.25",
            "unit": "W/(m·K)",
            "scale_to_si": 1,
            "offset_to_si": 0,
            "significant_figures": 2
          }
        },
        {
          "property": "flexural_strength",
          "value": 97000000.0,
          "unit": "Pa",
          "uncertainty": {
            "kind": "implied",
            "sigfigs": 2
          },
          "basis": "typical",
          "conditions": {
            "product_form": "stock_shape",
            "material_state": "Machined specimen; tested after machining. Humidity affects polyamides; orientation and exact test temperature are not specified in this table."
          },
          "test_method": "DIN EN ISO 178",
          "source_id": "ensinger-manual",
          "source_locator": "Page 92, Material standard values, column 4 (TECANAT), row Flexural strength",
          "source_page": 92,
          "source_value": {
            "text": "97",
            "unit": "MPa",
            "scale_to_si": 1000000.0,
            "offset_to_si": 0,
            "significant_figures": 2
          }
        }
      ],
      "designations": {
        "Supplier": "TECANAT",
        "Polymer": "PC"
      },
      "prominence": 2
    },
    {
      "id": "tecanat-gf30",
      "name": "TECANAT GF30",
      "record_type": "grade",
      "parent_id": "polymer-pc",
      "family": [
        "polymer",
        "PC"
      ],
      "description": "Ensinger PC formulation. Published stock-shape reference data for this named product.",
      "aliases": [
        "PC",
        "Polycarbonate",
        "TECA NAT GF30"
      ],
      "condition": null,
      "observations": [],
      "designations": {
        "Supplier": "TECANAT GF30",
        "Polymer": "PC"
      },
      "prominence": 2
    },
    {
      "id": "tecanat-gf30-reference",
      "name": "TECANAT GF30 — stock shape",
      "record_type": "variant",
      "parent_id": "tecanat-gf30",
      "family": [
        "polymer",
        "PC"
      ],
      "description": "Ensinger PC formulation. Published stock-shape reference data for this named product.",
      "aliases": [
        "PC",
        "Polycarbonate",
        "TECA NAT GF30"
      ],
      "condition": "stock shape",
      "observations": [
        {
          "property": "density",
          "value": 1420.0,
          "unit": "kg/m^3",
          "uncertainty": {
            "kind": "implied",
            "sigfigs": 3
          },
          "basis": "typical",
          "conditions": {
            "product_form": "stock_shape",
            "material_state": "Machined specimen; tested after machining. Humidity affects polyamides; orientation and exact test temperature are not specified in this table."
          },
          "test_method": "DIN EN ISO 1183",
          "source_id": "ensinger-manual",
