Repository: amarschn/tools

# Materials Lookup

A local release candidate for source-traceable material and property lookup.
The static site contains **134 material identities, 24 named states, 840
observations, 10 registered properties and 5 source documents**. It has no
runtime dependencies, backend, accounts, or network search service.

Material queries open complete datasheets. Exact property queries open
category-grouped reference ranges. Broad queries such as `plastic strength`
ask for a precise property. Specified limits stay distinct from measured
values, and every observation retains its conditions and source citation.

File: curated/materials.json (part 9 of 23)
{
          "source_locator": "Page 92, Material standard values, column 5 (TECANAT GF30), row Density",
          "source_page": 92,
          "source_value": {
            "text": "1.42",
            "unit": "g/cm³",
            "scale_to_si": 1000,
            "offset_to_si": 0,
            "significant_figures": 3
          }
        },
        {
          "property": "youngs_modulus",
          "value": 4400000000.0,
          "unit": "Pa",
          "uncertainty": {
            "kind": "implied",
            "sigfigs": 4
          },
          "basis": "typical",
          "conditions": {
            "product_form": "stock_shape",
            "material_state": "Machined specimen; tested after machining. Humidity affects polyamides; orientation and exact test temperature are not specified in this table."
          },
          "test_method": "DIN EN ISO 527-2",
          "source_id": "ensinger-manual",
          "source_locator": "Page 92, Material standard values, column 5 (TECANAT GF30), row Modulus of elasticity (tensile test)",
          "source_page": 92,
          "source_value": {
            "text": "4,400",
            "unit": "MPa",
            "scale_to_si": 1000000.0,
            "offset_to_si": 0,
            "significant_figures": 4
          }
        },
        {
          "property": "tensile_strength",
          "value": 85000000.0,
          "unit": "Pa",
          "uncertainty": {
            "kind": "implied",
            "sigfigs": 2
          },
          "basis": "typical",
          "conditions": {
            "product_form": "stock_shape",
            "material_state": "Machined specimen; tested after machining. Humidity affects polyamides; orientation and exact test temperature are not specified in this table."
          },
          "test_method": "DIN EN ISO 527-2",
          "source_id": "ensinger-manual",
          "source_locator": "Page 92, Material standard values, column 5 (TECANAT GF30), row Tensile strength",
          "source_page": 92,
          "source_value": {
            "text": "85",
            "unit": "MPa",
            "scale_to_si": 1000000.0,
            "offset_to_si": 0,
            "significant_figures": 2
          }
        },
        {
          "property": "yield_strength",
          "value": 87000000.0,
          "unit": "Pa",
          "uncertainty": {
            "kind": "implied",
            "sigfigs": 2
          },
          "basis": "typical",
          "conditions": {
            "product_form": "stock_shape",
            "material_state": "Machined specimen; tested after machining. Humidity affects polyamides; orientation and exact test temperature are not specified in this table."
          },
          "test_method": "DIN EN ISO 527-2",
          "source_id": "ensinger-manual",
          "source_locator": "Page 92, Material standard values, column 5 (TECANAT GF30), row Tensile strength at yield",
          "source_page": 92,
          "source_value": {
            "text": "87",
            "unit": "MPa",
            "scale_to_si": 1000000.0,
            "offset_to_si": 0,
            "significant_figures": 2
          }
        },
        {
          "property": "elongation_at_break",
          "value": 0.06,
          "unit": "1",
          "uncertainty": {
            "kind": "implied",
            "sigfigs": 1
          },
          "basis": "typical",
          "conditions": {
            "product_form": "stock_shape",
            "material_state": "Machined specimen; tested after machining. Humidity affects polyamides; orientation and exact test temperature are not specified in this table."
          },
          "test_method": "DIN EN ISO 527-2",
          "source_id": "ensinger-manual",
          "source_locator": "Page 92, Material standard values, column 5 (TECANAT GF30), row Elongation at break",
          "source_page": 92,
          "source_value": {
            "text": "6",
            "unit": "%",
            "scale_to_si": 0.01,
            "offset_to_si": 0,
            "significant_figures": 1
          }
        },
        {
          "property": "thermal_conductivity",
          "value": 0.32,
          "unit": "W/(m*K)",
          "uncertainty": {
            "kind": "implied",
            "sigfigs": 2
          },
          "basis": "typical",
          "conditions": {
            "product_form": "stock_shape",
            "material_state": "Machined specimen; tested after machining. Humidity affects polyamides; orientation and exact test temperature are not specified in this table."
          },
          "test_method": "ISO 22007-4:2008",
          "source_id": "ensinger-manual",
          "source_locator": "Page 92, Material standard values, column 5 (TECANAT GF30), row Thermal conductivity",
          "source_page": 92,
          "source_value": {
            "text": "0.32",
            "unit": "W/(m·K)",
            "scale_to_si": 1,
            "offset_to_si": 0,
            "significant_figures": 2
          }
        },
        {
          "property": "flexural_strength",
          "value": 138000000.0,
          "unit": "Pa",
          "uncertainty": {
            "kind": "implied",
            "sigfigs": 3
          },
          "basis": "typical",
          "conditions": {
            "product_form": "stock_shape",
            "material_state": "Machined specimen; tested after machining. Humidity affects polyamides; orientation and exact test temperature are not specified in this table."
          },
          "test_method": "DIN EN ISO 178",
          "source_id": "ensinger-manual",
          "source_locator": "Page 92, Material standard values, column 5 (TECANAT GF30), row Flexural strength",
          "source_page": 92,
          "source_value": {
            "text": "138",
            "unit": "MPa",
            "scale_to_si": 1000000.0,
            "offset_to_si": 0,
            "significant_figures": 3
          }
        }
      ],
      "designations": {
        "Supplier": "TECANAT GF30",
        "Polymer": "PC"
      },
      "prominence": 2
    },
    {
      "id": "tecaflon-pvdf",
      "name": "TECAFLON PVDF",
      "record_type": "grade",
      "parent_id": "polymer-pvdf",
      "family": [
        "polymer",
        "PVDF"
      ],
      "description": "Ensinger PVDF formulation. Published stock-shape reference data for this named product.",
      "aliases": [
        "PVDF",
        "Polyvinylidene fluoride",
        "TECA FLON PVDF"
      ],
      "condition": null,
      "observations": [],
      "designations": {
        "Supplier": "TECAFLON PVDF",
        "Polymer": "PVDF"
      },
      "prominence": 2
    },
    {
      "id": "tecaflon-pvdf-reference",
      "name": "TECAFLON PVDF — stock shape",
      "record_type": "variant",
      "parent_id": "tecaflon-pvdf",
      "family": [
        "polymer",
        "PVDF"
      ],
      "description": "Ensinger PVDF formulation. Published stock-shape reference data for this named product.",
      "aliases": [
        "PVDF",
        "Polyvinylidene fluoride",
        "TECA FLON PVDF"
      ],
      "condition": "stock shape",
      "observations": [
        {
          "property": "density",
          "value": 1780.0,
          "unit": "kg/m^3",
          "uncertainty": {
            "kind": "implied",
            "sigfigs": 3
          },
          "basis": "typical",
          "conditions": {
            "product_form": "stock_shape",
            "material_state": "Machined specimen; tested after machining. Humidity affects polyamides; orientation and exact test temperature are not specified in this table."
          },
          "test_method": "DIN EN ISO 1183",
          "source_id": "ensinger-manual",
          "source_locator": "Page 92, Material standard values, column 6 (TECAFLON PVDF), row Density",
          "source_page": 92,
          "source_value": {
            "text": "1.78",
            "unit": "g/cm³",
            "scale_to_si": 1000,
            "offset_to_si": 0,
            "significant_figures": 3
          }
        },
        {
          "property": "youngs_modulus",
          "value": 2200000000.0,
          "unit": "Pa",
          "uncertainty": {
            "kind": "implied",
            "sigfigs": 4
          },
          "basis": "typical",
          "conditions": {
            "product_form": "stock_shape",
            "material_state": "Machined specimen; tested after machining. Humidity affects polyamides; orientation and exact test temperature are not specified in this table."
          },
          "test_method": "DIN EN ISO 527-2",
          "source_id": "ensinger-manual",
          "source_locator": "Page 92, Material standard values, column 6 (TECAFLON PVDF), row Modulus of elasticity (tensile test)",
          "source_page": 92,
          "source_value": {
            "text": "2,200",
            "unit": "MPa",
            "scale_to_si": 1000000.0,
            "offset_to_si": 0,
            "significant_figures": 4
          }
        },
        {
          "property": "tensile_strength",
          "value": 62000000.0,
          "unit": "Pa",
          "uncertainty": {
            "kind": "implied",
            "sigfigs": 2
          },
          "basis": "typical",
          "conditions": {
            "product_form": "stock_shape",
            "material_state": "Machined specimen; tested after machining. Humidity affects polyamides; orientation and exact test temperature are not specified in this table."
          },
          "test_method": "DIN EN ISO 527-2",
          "source_id": "ensinger-manual",
          "source_locator": "Page 92, Material standard values, column 6 (TECAFLON PVDF), row Tensile strength",
          "source_page": 92,
          "source_value": {
            "text": "62",
            "unit": "MPa",
            "scale_to_si": 1000000.0,
            "offset_to_si": 0,
            "significant_figures": 2
          }
        },
        {
          "property": "yield_strength",
          "value": 62000000.0,
          "unit": "Pa",
          "uncertainty": {
            "kind": "implied",
            "sigfigs": 2
          },
          "basis": "typical",
          "conditions": {
            "product_form": "stock_shape",
            "material_state": "Machined specimen; tested after machining. Humidity affects polyamides; orientation and exact test temperature are not specified in this table."
          },
          "test_method": "DIN EN ISO 527-2",
          "source_id": "ensinger-manual",
          "source_locator": "Page 92, Material standard values, column 6 (TECAFLON PVDF), row Tensile strength at yield",
          "source_page": 92,
          "source_value": {
            "text": "62",
            "unit": "MPa",
            "scale_to_si": 1000000.0,
            "offset_to_si": 0,
            "significant_figures": 2
          }
        },
        {
          "property": "elongation_at_break",
          "value": 0.17,
          "unit": "1",
          "uncertainty": {
            "kind": "implied",
            "sigfigs": 2
          },
          "basis": "typical",
          "conditions": {
            "product_form": "stock_shape",
            "material_state": "Machined specimen; tested after machining. Humidity affects polyamides; orientation and exact test temperature are not specified in this table."
          },
          "test_method": "DIN EN ISO 527-2",
          "source_id": "ensinger-manual",
          "source_locator": "Page 92, Material standard values, column 6 (TECAFLON PVDF), row Elongation at break",
          "source_page": 92,
          "source_value": {
            "text": "17",
            "unit": "%",
            "scale_to_si": 0.01,
            "offset_to_si": 0,
            "significant_figures": 2
          }
        },
        {
          "property": "thermal_conductivity",
          "value": 0.25,
          "unit": "W/(m*K)",
          "uncertainty": {
            "kind": "implied",
            "sigfigs": 2
          },
          "basis": "typical",
          "conditions": {
            "product_form": "stock_shape",
            "material_state": "Machined specimen; tested after machining. Humidity affects polyamides; orientation and exact test temperature are not specified in this table."
          },
          "test_method": "ISO 22007-4:2008",
          "source_id": "ensinger-manual",
          "source_locator": "Page 92, Material standard values, column 6 (TECAFLON PVDF), row Thermal conductivity",
          "source_page": 92,
          "source_value": {
            "text": "0.25",
            "unit": "W/(m·K)",
            "scale_to_si": 1,
            "offset_to_si": 0,
            "significant_figures": 2
          }
        },
        {
          "property": "flexural_strength",
          "value": 77000000.0,
          "unit": "Pa",
          "uncertainty": {
            "kind": "implied",
            "sigfigs": 2
          },
          "basis": "typical",
          "conditions": {
            "product_form": "stock_shape",
            "material_state": "Machined specimen; tested after machining. Humidity affects polyamides; orientation and exact test temperature are not specified in this table."
          },
          "test_method": "DIN EN ISO 178",
          "source_id": "ensinger-manual",
          "source_locator": "Page 92, Material standard values, column 6 (TECAFLON PVDF), row Flexural strength",
          "source_page": 92,
          "source_value": {
            "text": "77",
            "unit": "MPa",
            "scale_to_si": 1000000.0,
            "offset_to_si": 0,
            "significant_figures": 2
          }
        }
      ],
      "designations": {
        "Supplier": "TECAFLON PVDF",
        "Polymer": "PVDF"
      },
      "prominence": 2
    },
    {
      "id": "tecason-s",
      "name": "TECASON S",
      "record_type": "grade",
      "parent_id": "polymer-psu",
      "family": [
        "polymer",
        "PSU"
      ],
      "description": "Ensinger PSU formulation. Published stock-shape reference data for this named product.",
      "aliases": [
        "PSU",
        "Polysulfone",
        "TECA SON S"
      ],
      "condition": null,
      "observations": [],
      "designations": {
        "Supplier": "TECASON S",
        "Polymer": "PSU"
      },
      "prominence": 2
    },
    {
      "id": "tecason-s-reference",
      "name": "TECASON S — stock shape",
      "record_type": "variant",
      "parent_id": "tecason-s",
      "family": [
        "polymer",
        "PSU"
      ],
      "description": "Ensinger PSU formulation. Published stock-shape reference data for this named product.",
      "aliases": [
        "PSU",
        "Polysulfone",
        "TECA SON S"
      ],
      "condition": "stock shape",
      "observations": [
        {
          "property": "density",
          "value": 1240.0,
          "unit": "kg/m^3",
          "uncertainty": {
            "kind": "implied",
            "sigfigs": 3
          },
          "basis": "typical",
          "conditions": {
            "product_form": "stock_shape",
            "material_state": "Machined specimen; tested after machining. Humidity affects polyamides; orientation and exact test temperature are not specified in this table."
          },
          "test_method": "DIN EN ISO 1183",
          "source_id": "ensinger-manual",
          "source_locator": "Page 92, Material standard values, column 7 (TECASON S), row Density",
          "source_page": 92,
          "source_value": {
            "text": "1.24",
            "unit": "g/cm³",
            "scale_to_si": 1000,
            "offset_to_si": 0,
            "significant_figures": 3
          }
        },
        {
          "property": "youngs_modulus",
          "value": 2700000000.0,
          "unit": "Pa",
          "uncertainty": {
            "kind": "implied",
            "sigfigs": 4
          },
          "basis": "typical",
          "conditions": {
            "product_form": "stock_shape",
            "material_state": "Machined specimen; tested after machining. Humidity affects polyamides; orientation and exact test temperature are not specified in this table."
          },
          "test_method": "DIN EN ISO 527-2",
          "source_id": "ensinger-manual",
          "source_locator": "Page 92, Material standard values, column 7 (TECASON S), row Modulus of elasticity (tensile test)",
          "source_page": 92,
          "source_value": {
            "text": "2,700",
            "unit": "MPa",
            "scale_to_si": 1000000.0,
            "offset_to_si": 0,
            "significant_figures": 4
          }
        },
        {
          "property": "tensile_strength",
          "value": 89000000.0,
          "unit": "Pa",
          "uncertainty": {
            "kind": "implied",
            "sigfigs": 2
          },
          "basis": "typical",
          "conditions": {
            "product_form": "stock_shape",
            "material_state": "Machined specimen; tested after machining. Humidity affects polyamides; orientation and exact test temperature are not specified in this table."
          },
          "test_method": "DIN EN ISO 527-2",
          "source_id": "ensinger-manual",
          "source_locator": "Page 92, Material standard values, column 7 (TECASON S), row Tensile strength",
          "source_page": 92,
          "source_value": {
            "text": "89",
            "unit": "MPa",
            "scale_to_si": 1000000.0,
            "offset_to_si": 0,
            "significant_figures": 2
          }
        },
        {
          "property": "yield_strength",
          "value": 89000000.0,
          "unit": "Pa",
          "uncertainty": {
            "kind": "implied",
            "sigfigs": 2
          },
          "basis": "typical",
          "conditions": {
            "product_form": "stock_shape",
            "material_state": "Machined specimen; tested after machining. Humidity affects polyamides; orientation and exact test temperature are not specified in this table."
          },
          "test_method": "DIN EN ISO 527-2",
          "source_id": "ensinger-manual",
          "source_locator": "Page 92, Material standard values, column 7 (TECASON S), row Tensile strength at yield",
          "source_page": 92,
          "source_value": {
            "text": "89",
            "unit": "MPa",
            "scale_to_si": 1000000.0,
            "offset_to_si": 0,
            "significant_figures": 2
          }
        },
        {
          "property": "elongation_at_break",
          "value": 0.15,
          "unit": "1",
          "uncertainty": {
            "kind": "implied",
            "sigfigs": 2
          },
          "basis": "typical",
          "conditions": {
            "product_form": "stock_shape",
            "material_state": "Machined specimen; tested after machining. Humidity affects polyamides; orientation and exact test temperature are not specified in this table."
          },
          "test_method": "DIN EN ISO 527-2",
          "source_id": "ensinger-manual",
          "source_locator": "Page 92, Material standard values, column 7 (TECASON S), row Elongation at break",
          "source_page": 92,
          "source_value": {
            "text": "15",
            "unit": "%",
            "scale_to_si": 0.01,
            "offset_to_si": 0,
            "significant_figures": 2
          }
        },
        {
          "property": "thermal_conductivity",
          "value": 0.21,
          "unit": "W/(m*K)",
          "uncertainty": {
            "kind": "implied",
            "sigfigs": 2
          },
          "basis": "typical",
          "conditions": {
            "product_form": "stock_shape",
            "material_state": "Machined specimen; tested after machining. Humidity affects polyamides; orientation and exact test temperature are not specified in this table."
          },
          "test_method": "ISO 22007-4:2008",
          "source_id": "ensinger-manual",
          "source_locator": "Page 92, Material standard values, column 7 (TECASON S), row Thermal conductivity",
          "source_page": 92,
          "source_value": {
            "text": "0.21",
            "unit": "W/(m·K)",
            "scale_to_si": 1,
            "offset_to_si": 0,
            "significant_figures": 2
          }
        },
        {
          "property": "flexural_strength",
          "value": 122000000.0,
          "unit": "Pa",
          "uncertainty": {
            "kind": "implied",
            "sigfigs": 3
          },
          "basis": "typical",
          "conditions": {
            "product_form": "stock_shape",
            "material_state": "Machined specimen; tested after machining. Humidity affects polyamides; orientation and exact test temperature are not specified in this table."
          },
          "test_method": "DIN EN ISO 178",
          "source_id": "ensinger-manual",
          "source_locator": "Page 92, Material standard values, column 7 (TECASON S), row Flexural strength",
          "source_page": 92,
          "source_value": {
            "text": "122",
            "unit": "MPa",
            "scale_to_si": 1000000.0,
            "offset_to_si": 0,
            "significant_figures": 3
          }
        }
      ],
      "designations": {
        "Supplier": "TECASON S",
        "Polymer": "PSU"
      },
      "prominence": 2
    },
    {
      "id": "tecapei",
      "name": "TECAPEI",
      "record_type": "grade",
      "parent_id": "polymer-pei",
      "family": [
        "polymer",
        "PEI"
      ],
      "description": "Ensinger PEI formulation. Published stock-shape reference data for this named product.",
      "aliases": [
        "PEI",
        "Polyetherimide",
        "TECA PEI"
      ],
      "condition": null,
      "observations": [],
      "designations": {
        "Supplier": "TECAPEI",
        "Polymer": "PEI"
      },
      "prominence": 2
    },
    {
      "id": "tecapei-reference",
      "name": "TECAPEI — stock shape",
      "record_type": "variant",
      "parent_id": "tecapei",
      "family": [
        "polymer",
        "PEI"
      ],
      "description": "Ensinger PEI formulation. Published stock-shape reference data for this named product.",
      "aliases": [
        "PEI",
        "Polyetherimide",
        "TECA PEI"
      ],
      "condition": "stock shape",
      "observations": [
        {
          "property": "density",
          "value": 1280.0,
          "unit": "kg/m^3",
          "uncertainty": {
            "kind": "implied",
            "sigfigs": 3
          },
          "basis": "typical",
          "conditions": {
            "product_form": "stock_shape",
            "material_state": "Machined specimen; tested after machining. Humidity affects polyamides; orientation and exact test temperature are not specified in this table."
          },
          "test_method": "DIN EN ISO 1183",
          "source_id": "ensinger-manual",
          "source_locator": "Page 92, Material standard values, column 8 (TECAPEI), row Density",
          "source_page": 92,
          "source_value": {
            "text": "1.28",
            "unit": "g/cm³",
            "scale_to_si": 1000,
            "offset_to_si": 0,
            "significant_figures": 3
          }
        },
        {
          "property": "youngs_modulus",
          "value": 3200000000.0,
          "unit": "Pa",
          "uncertainty": {
            "kind": "implied",
            "sigfigs": 4
          },
          "basis": "typical",
          "conditions": {
            "product_form": "stock_shape",
            "material_state": "Machined specimen; tested after machining. Humidity affects polyamides; orientation and exact test temperature are not specified in this table."
          },
          "test_method": "DIN EN ISO 527-2",
          "source_id": "ensinger-manual",
          "source_locator": "Page 92, Material standard values, column 8 (TECAPEI), row Modulus of elasticity (tensile test)",
          "source_page": 92,
          "source_value": {
            "text": "3,200",
            "unit": "MPa",
            "scale_to_si": 1000000.0,
            "offset_to_si": 0,
            "significant_figures": 4
          }
        },
        {
          "property": "tensile_strength",
          "value": 127000000.0,
          "unit": "Pa",
          "uncertainty": {
            "kind": "implied",
            "sigfigs": 3
          },
          "basis": "typical",
          "conditions": {
            "product_form": "stock_shape",
            "material_state": "Machined specimen; tested after machining. Humidity affects polyamides; orientation and exact test temperature are not specified in this table."
          },
          "test_method": "DIN EN ISO 527-2",
          "source_id": "ensinger-manual",
          "source_locator": "Page 92, Material standard values, column 8 (TECAPEI), row Tensile strength",
          "source_page": 92,
          "source_value": {
            "text": "127",
            "unit": "MPa",
            "scale_to_si": 1000000.0,
            "offset_to_si": 0,
            "significant_figures": 3
          }
        },
        {
          "property": "yield_strength",
          "value": 127000000.0,
          "unit": "Pa",
          "uncertainty": {
            "kind": "implied",
            "sigfigs": 3
          },
          "basis": "typical",
          "conditions": {
            "product_form": "stock_shape",
            "material_state": "Machined specimen; tested after machining. Humidity affects polyamides; orientation and exact test temperature are not specified in this table."
          },
          "test_method": "DIN EN ISO 527-2",
          "source_id": "ensinger-manual",
          "source_locator": "Page 92, Material standard values, column 8 (TECAPEI), row Tensile strength at yield",
          "source_page": 92,
          "source_value": {
            "text": "127",
            "unit": "MPa",
            "scale_to_si": 1000000.0,
            "offset_to_si": 0,
            "significant_figures": 3
          }
        },
        {
          "property": "elongation_at_break",
          "value": 0.35000000000000003,
          "unit": "1",
          "uncertainty": {
            "kind": "implied",
            "sigfigs": 2
          },
          "basis": "typical",
          "conditions": {
            "product_form": "stock_shape",
            "material_state": "Machined specimen; tested after machining. Humidity affects polyamides; orientation and exact test temperature are not specified in this table."
          },
          "test_method": "DIN EN ISO 527-2",
          "source_id": "ensinger-manual",
          "source_locator": "Page 92, Material standard values, column 8 (TECAPEI), row Elongation at break",
          "source_page": 92,
          "source_value": {
            "text": "35",
            "unit": "%",
            "scale_to_si": 0.01,
            "offset_to_si": 0,
            "significant_figures": 2
          }
        },
        {
          "property": "thermal_conductivity",
          "value": 0.21,
          "unit": "W/(m*K)",
          "uncertainty": {
            "kind": "implied",
            "sigfigs": 2
          },
          "basis": "typical",
          "conditions": {
            "product_form": "stock_shape",
            "material_state": "Machined specimen; tested after machining. Humidity affects polyamides; orientation and exact test temperature are not specified in this table."
          },
          "test_method": "ISO 22007-4:2008",
          "source_id": "ensinger-manual",
          "source_locator": "Page 92, Material standard values, column 8 (TECAPEI), row Thermal conductivity",
          "source_page": 92,
          "source_value": {
            "text": "0.21",
            "unit": "W/(m·K)",
            "scale_to_si": 1,
            "offset_to_si": 0,
            "significant_figures": 2
          }
        },
        {
          "property": "flexural_strength",
          "value": 164000000.0,
          "unit": "Pa",
          "uncertainty": {
            "kind": "implied",
            "sigfigs": 3
          },
          "basis": "typical",
          "conditions": {
            "product_form": "stock_shape",
            "material_state": "Machined specimen; tested after machining. Humidity affects polyamides; orientation and exact test temperature are not specified in this table."
          },
          "test_method": "DIN EN ISO 178",
          "source_id": "ensinger-manual",
          "source_locator": "Page 92, Material standard values, column 8 (TECAPEI), row Flexural strength",
          "source_page": 92,
          "source_value": {
            "text": "164",
            "unit": "MPa",
            "scale_to_si": 1000000.0,
            "offset_to_si": 0,
            "significant_figures": 3
          }
        }
      ],
      "designations": {
        "Supplier": "TECAPEI",
        "Polymer": "PEI"
      },
      "prominence": 2
    },
    {
      "id": "tecason-p",
      "name": "TECASON P",
      "record_type": "grade",
      "parent_id": "polymer-ppsu",
      "family": [
        "polymer",
        "PPSU"
      ],
      "description": "Ensinger PPSU formulation. Published stock-shape reference data for this named product.",
      "aliases": [
        "PPSU",
        "Polyphenylsulfone",
        "TECA SON P"
      ],
      "condition": null,
      "observations": [],
      "designations": {
        "Supplier": "TECASON P",
        "Polymer": "PPSU"
      },
      "prominence": 2
    },
    {
      "id": "tecason-p-reference",
      "name": "TECASON P — stock shape",
      "record_type": "variant",
      "parent_id": "tecason-p",
      "family": [
        "polymer",
        "PPSU"
      ],
      "description": "Ensinger PPSU formulation. Published stock-shape reference data for this named product.",
      "aliases": [
        "PPSU",
        "Polyphenylsulfone",
        "TECA SON P"
      ],
      "condition": "stock shape",
      "observations": [
        {
          "property": "density",
          "value": 1310.0,
          "unit": "kg/m^3",
          "uncertainty": {
            "kind": "implied",
            "sigfigs": 3
          },
          "basis": "typical",
          "conditions": {
            "product_form": "stock_shape",
            "material_state": "Machined specimen; tested after machining. Humidity affects polyamides; orientation and exact test temperature are not specified in this table."
          },
          "test_method": "DIN EN ISO 1183",
          "source_id": "ensinger-manual",
          "source_locator": "Page 92, Material standard values, column 9 (TECASON P), row Density",
          "source_page": 92,
          "source_value": {
            "text": "1.31",
            "unit": "g/cm³",
            "scale_to_si": 1000,
            "offset_to_si": 0,
            "significant_figures": 3
          }
        },
        {
          "property": "youngs_modulus",
          "value": 2300000000.0,
          "unit": "Pa",
          "uncertainty": {
            "kind": "implied",
            "sigfigs": 4
          },
          "basis": "typical",
          "conditions": {
            "product_form": "stock_shape",
            "material_state": "Machined specimen; tested after machining. Humidity affects polyamides; orientation and exact test temperature are not specified in this table."
          },
          "test_method": "DIN EN ISO 527-2",
          "source_id": "ensinger-manual",
          "source_locator": "Page 92, Material standard values, column 9 (TECASON P), row Modulus of elasticity (tensile test)",
          "source_page": 92,
          "source_value": {
            "text": "2,300",
            "unit": "MPa",
            "scale_to_si": 1000000.0,
            "offset_to_si": 0,
            "significant_figures": 4
          }
        },
        {
          "property": "tensile_strength",
          "value": 81000000.0,
          "unit": "Pa",
          "uncertainty": {
            "kind": "implied",
            "sigfigs": 2
          },
          "basis": "typical",
          "conditions": {
            "product_form": "stock_shape",
            "material_state": "Machined specimen; tested after machining. Humidity affects polyamides; orientation and exact test temperature are not specified in this table."
          },
          "test_method": "DIN EN ISO 527-2",
          "source_id": "ensinger-manual",
          "source_locator": "Page 92, Material standard values, column 9 (TECASON P), row Tensile strength",
          "source_page": 92,
          "source_value": {
            "text": "81",
            "unit": "MPa",
            "scale_to_si": 1000000.0,
            "offset_to_si": 0,
            "significant_figures": 2
          }
        },
        {
          "property": "yield_strength",
          "value": 81000000.0,
          "unit": "Pa",
          "uncertainty": {
            "kind": "implied",
            "sigfigs": 2
          },
          "basis": "typical",
          "conditions": {
            "product_form": "stock_shape",
            "material_state": "Machined specimen; tested after machining. Humidity affects polyamides; orientation and exact test temperature are not specified in this table."
          },
          "test_method": "DIN EN ISO 527-2",
          "source_id": "ensinger-manual",
          "source_locator": "Page 92, Material standard values, column 9 (TECASON P), row Tensile strength at yield",
          "source_page": 92,
          "source_value": {
            "text": "81",
            "unit": "MPa",
            "scale_to_si": 1000000.0,
            "offset_to_si": 0,
            "significant_figures": 2
          }
        },
        {
          "property": "elongation_at_break",
          "value": 0.5,
          "unit": "1",
          "uncertainty": {
            "kind": "implied",
            "sigfigs": 2
          },
          "basis": "typical",
          "conditions": {
            "product_form": "stock_shape",
            "material_state": "Machined specimen; tested after machining. Humidity affects polyamides; orientation and exact test temperature are not specified in this table."
          },
          "test_method": "DIN EN ISO 527-2",
          "source_id": "ensinger-manual",
          "source_locator": "Page 92, Material standard values, column 9 (TECASON P), row Elongation at break",
          "source_page": 92,
          "source_value": {
            "text": "50",
            "unit": "%",
            "scale_to_si": 0.01,
            "offset_to_si": 0,
            "significant_figures": 2
          }
        },
        {
          "property": "thermal_conductivity",
          "value": 0.25,
          "unit": "W/(m*K)",
          "uncertainty": {
            "kind": "implied",
            "sigfigs": 2
          },
          "basis": "typical",
          "conditions": {
            "product_form": "stock_shape",
            "material_state": "Machined specimen; tested after machining. Humidity affects polyamides; orientation and exact test temperature are not specified in this table."
          },
          "test_method": "ISO 22007-4:2008",
          "source_id": "ensinger-manual",
          "source_locator": "Page 92, Material standard values, column 9 (TECASON P), row Thermal conductivity",
          "source_page": 92,
          "source_value": {
            "text": "0.25",
            "unit": "W/(m·K)",
            "scale_to_si": 1,
            "offset_to_si": 0,
            "significant_figures": 2
          }
        },
        {
          "property": "flexural_strength",
          "value": 107000000.0,
          "unit": "Pa",
          "uncertainty": {
            "kind": "implied",
            "sigfigs": 3
          },
          "basis": "typical",
          "conditions": {
            "product_form": "stock_shape",
            "material_state": "Machined specimen; tested after machining. Humidity affects polyamides; orientation and exact test temperature are not specified in this table."
          },
          "test_method": "DIN EN ISO 178",
          "source_id": "ensinger-manual",
          "source_locator": "Page 92, Material standard values, column 9 (TECASON P), row Flexural strength",
          "source_page": 92,
          "source_value": {
            "text": "107",
            "unit": "MPa",
            "scale_to_si": 1000000.0,
            "offset_to_si": 0,
            "significant_figures": 3
          }
        }
      ],
      "designations": {
        "Supplier": "TECASON P",
        "Polymer": "PPSU"
      },
      "prominence": 2
    },
    {
      "id": "tecason-p-mt-coloured",
      "name": "TECASON P MT coloured",
      "record_type": "grade",
      "parent_id": "polymer-ppsu",
      "family": [
        "polymer",
        "PPSU"
      ],
      "description": "Ensinger PPSU formulation. Published stock-shape reference data for this named product.",
      "aliases": [
        "PPSU",
        "Polyphenylsulfone",
        "TECA SON P MT coloured"
      ],
      "condition": null,
      "observations": [],
      "designations": {
        "Supplier": "TECASON P MT coloured",
        "Polymer": "PPSU"
      },
      "prominence": 2
    },
    {
      "id": "tecason-p-mt-coloured-reference",
      "name": "TECASON P MT coloured — stock shape",
      "record_type": "variant",
      "parent_id": "tecason-p-mt-coloured",
      "family": [
        "polymer",
        "PPSU"
      ],
      "description": "Ensinger PPSU formulation. Published stock-shape reference data for this named product.",
      "aliases": [
        "PPSU",
        "Polyphenylsulfone",
        "TECA SON P MT coloured"
      ],
      "condition": "stock shape",
      "observations": [
        {
          "property": "density",
          "value": 1310.0,
          "unit": "kg/m^3",
          "uncertainty": {
            "kind": "implied",
            "sigfigs": 3
          },
          "basis": "typical",
          "conditions": {
            "product_form": "stock_shape",
            "material_state": "Machined specimen; tested after machining. Humidity affects polyamides; orientation and exact test temperature are not specified in this table."
          },
          "test_method": "DIN EN ISO 1183",
          "source_id": "ensinger-manual",
          "source_locator": "Page 92, Material standard values, column 10 (TECASON P MT coloured), row Density",
          "source_page": 92,
          "source_value": {
            "text": "1.31",
            "unit": "g/cm³",
            "scale_to_si": 1000,
            "offset_to_si": 0,
            "significant_figures": 3
          }
        },
        {
          "property": "youngs_modulus",
          "value": 2300000000.0,
          "unit": "Pa",
          "uncertainty": {
            "kind": "implied",
            "sigfigs": 4
          },
          "basis": "typical",
          "conditions": {
            "product_form": "stock_shape",
            "material_state": "Machined specimen; tested after machining. Humidity affects polyamides; orientation and exact test temperature are not specified in this table."
          },
          "test_method": "DIN EN ISO 527-2",
          "source_id": "ensinger-manual",
          "source_locator": "Page 92, Material standard values, column 10 (TECASON P MT coloured), row Modulus of elasticity (tensile test)",
          "source_page": 92,
          "source_value": {
            "text": "2,300",
            "unit": "MPa",
            "scale_to_si": 1000000.0,
            "offset_to_si": 0,
            "significant_figures": 4
          }
        },
        {
          "property": "tensile_strength",
          "value": 81000000.0,
          "unit": "Pa",
          "uncertainty": {
            "kind": "implied",
            "sigfigs": 2
          },
          "basis": "typical",
          "conditions": {
