Repository: amarschn/tools

# Materials Lookup

A local release candidate for source-traceable material and property lookup.
The static site contains **134 material identities, 24 named states, 840
observations, 10 registered properties and 5 source documents**. It has no
runtime dependencies, backend, accounts, or network search service.

Material queries open complete datasheets. Exact property queries open
category-grouped reference ranges. Broad queries such as `plastic strength`
ask for a precise property. Specified limits stay distinct from measured
values, and every observation retains its conditions and source citation.

File: curated/materials.json (part 10 of 23)
{
            "product_form": "stock_shape",
            "material_state": "Machined specimen; tested after machining. Humidity affects polyamides; orientation and exact test temperature are not specified in this table."
          },
          "test_method": "DIN EN ISO 527-2",
          "source_id": "ensinger-manual",
          "source_locator": "Page 92, Material standard values, column 10 (TECASON P MT coloured), row Tensile strength",
          "source_page": 92,
          "source_value": {
            "text": "81",
            "unit": "MPa",
            "scale_to_si": 1000000.0,
            "offset_to_si": 0,
            "significant_figures": 2
          }
        },
        {
          "property": "yield_strength",
          "value": 81000000.0,
          "unit": "Pa",
          "uncertainty": {
            "kind": "implied",
            "sigfigs": 2
          },
          "basis": "typical",
          "conditions": {
            "product_form": "stock_shape",
            "material_state": "Machined specimen; tested after machining. Humidity affects polyamides; orientation and exact test temperature are not specified in this table."
          },
          "test_method": "DIN EN ISO 527-2",
          "source_id": "ensinger-manual",
          "source_locator": "Page 92, Material standard values, column 10 (TECASON P MT coloured), row Tensile strength at yield",
          "source_page": 92,
          "source_value": {
            "text": "81",
            "unit": "MPa",
            "scale_to_si": 1000000.0,
            "offset_to_si": 0,
            "significant_figures": 2
          }
        },
        {
          "property": "elongation_at_break",
          "value": 0.5,
          "unit": "1",
          "uncertainty": {
            "kind": "implied",
            "sigfigs": 2
          },
          "basis": "typical",
          "conditions": {
            "product_form": "stock_shape",
            "material_state": "Machined specimen; tested after machining. Humidity affects polyamides; orientation and exact test temperature are not specified in this table."
          },
          "test_method": "DIN EN ISO 527-2",
          "source_id": "ensinger-manual",
          "source_locator": "Page 92, Material standard values, column 10 (TECASON P MT coloured), row Elongation at break",
          "source_page": 92,
          "source_value": {
            "text": "50",
            "unit": "%",
            "scale_to_si": 0.01,
            "offset_to_si": 0,
            "significant_figures": 2
          }
        },
        {
          "property": "thermal_conductivity",
          "value": 0.25,
          "unit": "W/(m*K)",
          "uncertainty": {
            "kind": "implied",
            "sigfigs": 2
          },
          "basis": "typical",
          "conditions": {
            "product_form": "stock_shape",
            "material_state": "Machined specimen; tested after machining. Humidity affects polyamides; orientation and exact test temperature are not specified in this table."
          },
          "test_method": "ISO 22007-4:2008",
          "source_id": "ensinger-manual",
          "source_locator": "Page 92, Material standard values, column 10 (TECASON P MT coloured), row Thermal conductivity",
          "source_page": 92,
          "source_value": {
            "text": "0.25",
            "unit": "W/(m·K)",
            "scale_to_si": 1,
            "offset_to_si": 0,
            "significant_figures": 2
          }
        },
        {
          "property": "flexural_strength",
          "value": 107000000.0,
          "unit": "Pa",
          "uncertainty": {
            "kind": "implied",
            "sigfigs": 3
          },
          "basis": "typical",
          "conditions": {
            "product_form": "stock_shape",
            "material_state": "Machined specimen; tested after machining. Humidity affects polyamides; orientation and exact test temperature are not specified in this table."
          },
          "test_method": "DIN EN ISO 178",
          "source_id": "ensinger-manual",
          "source_locator": "Page 92, Material standard values, column 10 (TECASON P MT coloured), row Flexural strength",
          "source_page": 92,
          "source_value": {
            "text": "107",
            "unit": "MPa",
            "scale_to_si": 1000000.0,
            "offset_to_si": 0,
            "significant_figures": 3
          }
        }
      ],
      "designations": {
        "Supplier": "TECASON P MT coloured",
        "Polymer": "PPSU"
      },
      "prominence": 2
    },
    {
      "id": "tecatron",
      "name": "TECATRON",
      "record_type": "grade",
      "parent_id": "polymer-pps",
      "family": [
        "polymer",
        "PPS"
      ],
      "description": "Ensinger PPS formulation. Published stock-shape reference data for this named product.",
      "aliases": [
        "PPS",
        "Polyphenylene sulfide",
        "TECA TRON"
      ],
      "condition": null,
      "observations": [],
      "designations": {
        "Supplier": "TECATRON",
        "Polymer": "PPS"
      },
      "prominence": 2
    },
    {
      "id": "tecatron-reference",
      "name": "TECATRON — stock shape",
      "record_type": "variant",
      "parent_id": "tecatron",
      "family": [
        "polymer",
        "PPS"
      ],
      "description": "Ensinger PPS formulation. Published stock-shape reference data for this named product.",
      "aliases": [
        "PPS",
        "Polyphenylene sulfide",
        "TECA TRON"
      ],
      "condition": "stock shape",
      "observations": [
        {
          "property": "density",
          "value": 1360.0,
          "unit": "kg/m^3",
          "uncertainty": {
            "kind": "implied",
            "sigfigs": 3
          },
          "basis": "typical",
          "conditions": {
            "product_form": "stock_shape",
            "material_state": "Machined specimen; tested after machining. Humidity affects polyamides; orientation and exact test temperature are not specified in this table."
          },
          "test_method": "DIN EN ISO 1183",
          "source_id": "ensinger-manual",
          "source_locator": "Page 93, Material standard values, column 1 (TECATRON), row Density",
          "source_page": 93,
          "source_value": {
            "text": "1.36",
            "unit": "g/cm³",
            "scale_to_si": 1000,
            "offset_to_si": 0,
            "significant_figures": 3
          }
        },
        {
          "property": "youngs_modulus",
          "value": 4100000000.0,
          "unit": "Pa",
          "uncertainty": {
            "kind": "implied",
            "sigfigs": 4
          },
          "basis": "typical",
          "conditions": {
            "product_form": "stock_shape",
            "material_state": "Machined specimen; tested after machining. Humidity affects polyamides; orientation and exact test temperature are not specified in this table."
          },
          "test_method": "DIN EN ISO 527-2",
          "source_id": "ensinger-manual",
          "source_locator": "Page 93, Material standard values, column 1 (TECATRON), row Modulus of elasticity (tensile test)",
          "source_page": 93,
          "source_value": {
            "text": "4,100",
            "unit": "MPa",
            "scale_to_si": 1000000.0,
            "offset_to_si": 0,
            "significant_figures": 4
          }
        },
        {
          "property": "tensile_strength",
          "value": 102000000.0,
          "unit": "Pa",
          "uncertainty": {
            "kind": "implied",
            "sigfigs": 3
          },
          "basis": "typical",
          "conditions": {
            "product_form": "stock_shape",
            "material_state": "Machined specimen; tested after machining. Humidity affects polyamides; orientation and exact test temperature are not specified in this table."
          },
          "test_method": "DIN EN ISO 527-2",
          "source_id": "ensinger-manual",
          "source_locator": "Page 93, Material standard values, column 1 (TECATRON), row Tensile strength",
          "source_page": 93,
          "source_value": {
            "text": "102",
            "unit": "MPa",
            "scale_to_si": 1000000.0,
            "offset_to_si": 0,
            "significant_figures": 3
          }
        },
        {
          "property": "yield_strength",
          "value": 100000000.0,
          "unit": "Pa",
          "uncertainty": {
            "kind": "implied",
            "sigfigs": 3
          },
          "basis": "typical",
          "conditions": {
            "product_form": "stock_shape",
            "material_state": "Machined specimen; tested after machining. Humidity affects polyamides; orientation and exact test temperature are not specified in this table."
          },
          "test_method": "DIN EN ISO 527-2",
          "source_id": "ensinger-manual",
          "source_locator": "Page 93, Material standard values, column 1 (TECATRON), row Tensile strength at yield",
          "source_page": 93,
          "source_value": {
            "text": "100",
            "unit": "MPa",
            "scale_to_si": 1000000.0,
            "offset_to_si": 0,
            "significant_figures": 3
          }
        },
        {
          "property": "elongation_at_break",
          "value": 0.04,
          "unit": "1",
          "uncertainty": {
            "kind": "implied",
            "sigfigs": 1
          },
          "basis": "typical",
          "conditions": {
            "product_form": "stock_shape",
            "material_state": "Machined specimen; tested after machining. Humidity affects polyamides; orientation and exact test temperature are not specified in this table."
          },
          "test_method": "DIN EN ISO 527-2",
          "source_id": "ensinger-manual",
          "source_locator": "Page 93, Material standard values, column 1 (TECATRON), row Elongation at break",
          "source_page": 93,
          "source_value": {
            "text": "4",
            "unit": "%",
            "scale_to_si": 0.01,
            "offset_to_si": 0,
            "significant_figures": 1
          }
        },
        {
          "property": "thermal_conductivity",
          "value": 0.25,
          "unit": "W/(m*K)",
          "uncertainty": {
            "kind": "implied",
            "sigfigs": 2
          },
          "basis": "typical",
          "conditions": {
            "product_form": "stock_shape",
            "material_state": "Machined specimen; tested after machining. Humidity affects polyamides; orientation and exact test temperature are not specified in this table."
          },
          "test_method": "ISO 22007-4:2008",
          "source_id": "ensinger-manual",
          "source_locator": "Page 93, Material standard values, column 1 (TECATRON), row Thermal conductivity",
          "source_page": 93,
          "source_value": {
            "text": "0.25",
            "unit": "W/(m·K)",
            "scale_to_si": 1,
            "offset_to_si": 0,
            "significant_figures": 2
          }
        },
        {
          "property": "flexural_strength",
          "value": 151000000.0,
          "unit": "Pa",
          "uncertainty": {
            "kind": "implied",
            "sigfigs": 3
          },
          "basis": "typical",
          "conditions": {
            "product_form": "stock_shape",
            "material_state": "Machined specimen; tested after machining. Humidity affects polyamides; orientation and exact test temperature are not specified in this table."
          },
          "test_method": "DIN EN ISO 178",
          "source_id": "ensinger-manual",
          "source_locator": "Page 93, Material standard values, column 1 (TECATRON), row Flexural strength",
          "source_page": 93,
          "source_value": {
            "text": "151",
            "unit": "MPa",
            "scale_to_si": 1000000.0,
            "offset_to_si": 0,
            "significant_figures": 3
          }
        }
      ],
      "designations": {
        "Supplier": "TECATRON",
        "Polymer": "PPS"
      },
      "prominence": 2
    },
    {
      "id": "tecatron-gf40",
      "name": "TECATRON GF40",
      "record_type": "grade",
      "parent_id": "polymer-pps",
      "family": [
        "polymer",
        "PPS"
      ],
      "description": "Ensinger PPS formulation. Published stock-shape reference data for this named product.",
      "aliases": [
        "PPS",
        "Polyphenylene sulfide",
        "TECA TRON GF40"
      ],
      "condition": null,
      "observations": [],
      "designations": {
        "Supplier": "TECATRON GF40",
        "Polymer": "PPS"
      },
      "prominence": 2
    },
    {
      "id": "tecatron-gf40-reference",
      "name": "TECATRON GF40 — stock shape",
      "record_type": "variant",
      "parent_id": "tecatron-gf40",
      "family": [
        "polymer",
        "PPS"
      ],
      "description": "Ensinger PPS formulation. Published stock-shape reference data for this named product.",
      "aliases": [
        "PPS",
        "Polyphenylene sulfide",
        "TECA TRON GF40"
      ],
      "condition": "stock shape",
      "observations": [
        {
          "property": "density",
          "value": 1630.0,
          "unit": "kg/m^3",
          "uncertainty": {
            "kind": "implied",
            "sigfigs": 3
          },
          "basis": "typical",
          "conditions": {
            "product_form": "stock_shape",
            "material_state": "Machined specimen; tested after machining. Humidity affects polyamides; orientation and exact test temperature are not specified in this table."
          },
          "test_method": "DIN EN ISO 1183",
          "source_id": "ensinger-manual",
          "source_locator": "Page 93, Material standard values, column 2 (TECATRON GF40), row Density",
          "source_page": 93,
          "source_value": {
            "text": "1.63",
            "unit": "g/cm³",
            "scale_to_si": 1000,
            "offset_to_si": 0,
            "significant_figures": 3
          }
        },
        {
          "property": "youngs_modulus",
          "value": 6500000000.0,
          "unit": "Pa",
          "uncertainty": {
            "kind": "implied",
            "sigfigs": 4
          },
          "basis": "typical",
          "conditions": {
            "product_form": "stock_shape",
            "material_state": "Machined specimen; tested after machining. Humidity affects polyamides; orientation and exact test temperature are not specified in this table."
          },
          "test_method": "DIN EN ISO 527-2",
          "source_id": "ensinger-manual",
          "source_locator": "Page 93, Material standard values, column 2 (TECATRON GF40), row Modulus of elasticity (tensile test)",
          "source_page": 93,
          "source_value": {
            "text": "6,500",
            "unit": "MPa",
            "scale_to_si": 1000000.0,
            "offset_to_si": 0,
            "significant_figures": 4
          }
        },
        {
          "property": "tensile_strength",
          "value": 83000000.0,
          "unit": "Pa",
          "uncertainty": {
            "kind": "implied",
            "sigfigs": 2
          },
          "basis": "typical",
          "conditions": {
            "product_form": "stock_shape",
            "material_state": "Machined specimen; tested after machining. Humidity affects polyamides; orientation and exact test temperature are not specified in this table."
          },
          "test_method": "DIN EN ISO 527-2",
          "source_id": "ensinger-manual",
          "source_locator": "Page 93, Material standard values, column 2 (TECATRON GF40), row Tensile strength",
          "source_page": 93,
          "source_value": {
            "text": "83",
            "unit": "MPa",
            "scale_to_si": 1000000.0,
            "offset_to_si": 0,
            "significant_figures": 2
          }
        },
        {
          "property": "yield_strength",
          "value": 83000000.0,
          "unit": "Pa",
          "uncertainty": {
            "kind": "implied",
            "sigfigs": 2
          },
          "basis": "typical",
          "conditions": {
            "product_form": "stock_shape",
            "material_state": "Machined specimen; tested after machining. Humidity affects polyamides; orientation and exact test temperature are not specified in this table."
          },
          "test_method": "DIN EN ISO 527-2",
          "source_id": "ensinger-manual",
          "source_locator": "Page 93, Material standard values, column 2 (TECATRON GF40), row Tensile strength at yield",
          "source_page": 93,
          "source_value": {
            "text": "83",
            "unit": "MPa",
            "scale_to_si": 1000000.0,
            "offset_to_si": 0,
            "significant_figures": 2
          }
        },
        {
          "property": "elongation_at_break",
          "value": 0.03,
          "unit": "1",
          "uncertainty": {
            "kind": "implied",
            "sigfigs": 1
          },
          "basis": "typical",
          "conditions": {
            "product_form": "stock_shape",
            "material_state": "Machined specimen; tested after machining. Humidity affects polyamides; orientation and exact test temperature are not specified in this table."
          },
          "test_method": "DIN EN ISO 527-2",
          "source_id": "ensinger-manual",
          "source_locator": "Page 93, Material standard values, column 2 (TECATRON GF40), row Elongation at break",
          "source_page": 93,
          "source_value": {
            "text": "3",
            "unit": "%",
            "scale_to_si": 0.01,
            "offset_to_si": 0,
            "significant_figures": 1
          }
        },
        {
          "property": "thermal_conductivity",
          "value": 0.35,
          "unit": "W/(m*K)",
          "uncertainty": {
            "kind": "implied",
            "sigfigs": 2
          },
          "basis": "typical",
          "conditions": {
            "product_form": "stock_shape",
            "material_state": "Machined specimen; tested after machining. Humidity affects polyamides; orientation and exact test temperature are not specified in this table."
          },
          "test_method": "ISO 22007-4:2008",
          "source_id": "ensinger-manual",
          "source_locator": "Page 93, Material standard values, column 2 (TECATRON GF40), row Thermal conductivity",
          "source_page": 93,
          "source_value": {
            "text": "0.35",
            "unit": "W/(m·K)",
            "scale_to_si": 1,
            "offset_to_si": 0,
            "significant_figures": 2
          }
        },
        {
          "property": "flexural_strength",
          "value": 145000000.0,
          "unit": "Pa",
          "uncertainty": {
            "kind": "implied",
            "sigfigs": 3
          },
          "basis": "typical",
          "conditions": {
            "product_form": "stock_shape",
            "material_state": "Machined specimen; tested after machining. Humidity affects polyamides; orientation and exact test temperature are not specified in this table."
          },
          "test_method": "DIN EN ISO 178",
          "source_id": "ensinger-manual",
          "source_locator": "Page 93, Material standard values, column 2 (TECATRON GF40), row Flexural strength",
          "source_page": 93,
          "source_value": {
            "text": "145",
            "unit": "MPa",
            "scale_to_si": 1000000.0,
            "offset_to_si": 0,
            "significant_figures": 3
          }
        }
      ],
      "designations": {
        "Supplier": "TECATRON GF40",
        "Polymer": "PPS"
      },
      "prominence": 2
    },
    {
      "id": "tecatron-pvx",
      "name": "TECATRON PVX",
      "record_type": "grade",
      "parent_id": "polymer-pps",
      "family": [
        "polymer",
        "PPS"
      ],
      "description": "Ensinger PPS formulation. Published stock-shape reference data for this named product.",
      "aliases": [
        "PPS",
        "Polyphenylene sulfide",
        "TECA TRON PVX"
      ],
      "condition": null,
      "observations": [],
      "designations": {
        "Supplier": "TECATRON PVX",
        "Polymer": "PPS"
      },
      "prominence": 2
    },
    {
      "id": "tecatron-pvx-reference",
      "name": "TECATRON PVX — stock shape",
      "record_type": "variant",
      "parent_id": "tecatron-pvx",
      "family": [
        "polymer",
        "PPS"
      ],
      "description": "Ensinger PPS formulation. Published stock-shape reference data for this named product.",
      "aliases": [
        "PPS",
        "Polyphenylene sulfide",
        "TECA TRON PVX"
      ],
      "condition": "stock shape",
      "observations": [
        {
          "property": "density",
          "value": 1500.0,
          "unit": "kg/m^3",
          "uncertainty": {
            "kind": "implied",
            "sigfigs": 2
          },
          "basis": "typical",
          "conditions": {
            "product_form": "stock_shape",
            "material_state": "Machined specimen; tested after machining. Humidity affects polyamides; orientation and exact test temperature are not specified in this table."
          },
          "test_method": "DIN EN ISO 1183",
          "source_id": "ensinger-manual",
          "source_locator": "Page 93, Material standard values, column 4 (TECATRON PVX), row Density",
          "source_page": 93,
          "source_value": {
            "text": "1.5",
            "unit": "g/cm³",
            "scale_to_si": 1000,
            "offset_to_si": 0,
            "significant_figures": 2
          }
        },
        {
          "property": "youngs_modulus",
          "value": 4600000000.0,
          "unit": "Pa",
          "uncertainty": {
            "kind": "implied",
            "sigfigs": 4
          },
          "basis": "typical",
          "conditions": {
            "product_form": "stock_shape",
            "material_state": "Machined specimen; tested after machining. Humidity affects polyamides; orientation and exact test temperature are not specified in this table."
          },
          "test_method": "DIN EN ISO 527-2",
          "source_id": "ensinger-manual",
          "source_locator": "Page 93, Material standard values, column 4 (TECATRON PVX), row Modulus of elasticity (tensile test)",
          "source_page": 93,
          "source_value": {
            "text": "4,600",
            "unit": "MPa",
            "scale_to_si": 1000000.0,
            "offset_to_si": 0,
            "significant_figures": 4
          }
        },
        {
          "property": "tensile_strength",
          "value": 53000000.0,
          "unit": "Pa",
          "uncertainty": {
            "kind": "implied",
            "sigfigs": 2
          },
          "basis": "typical",
          "conditions": {
            "product_form": "stock_shape",
            "material_state": "Machined specimen; tested after machining. Humidity affects polyamides; orientation and exact test temperature are not specified in this table."
          },
          "test_method": "DIN EN ISO 527-2",
          "source_id": "ensinger-manual",
          "source_locator": "Page 93, Material standard values, column 4 (TECATRON PVX), row Tensile strength",
          "source_page": 93,
          "source_value": {
            "text": "53",
            "unit": "MPa",
            "scale_to_si": 1000000.0,
            "offset_to_si": 0,
            "significant_figures": 2
          }
        },
        {
          "property": "yield_strength",
          "value": 53000000.0,
          "unit": "Pa",
          "uncertainty": {
            "kind": "implied",
            "sigfigs": 2
          },
          "basis": "typical",
          "conditions": {
            "product_form": "stock_shape",
            "material_state": "Machined specimen; tested after machining. Humidity affects polyamides; orientation and exact test temperature are not specified in this table."
          },
          "test_method": "DIN EN ISO 527-2",
          "source_id": "ensinger-manual",
          "source_locator": "Page 93, Material standard values, column 4 (TECATRON PVX), row Tensile strength at yield",
          "source_page": 93,
          "source_value": {
            "text": "53",
            "unit": "MPa",
            "scale_to_si": 1000000.0,
            "offset_to_si": 0,
            "significant_figures": 2
          }
        },
        {
          "property": "elongation_at_break",
          "value": 0.02,
          "unit": "1",
          "uncertainty": {
            "kind": "implied",
            "sigfigs": 1
          },
          "basis": "typical",
          "conditions": {
            "product_form": "stock_shape",
            "material_state": "Machined specimen; tested after machining. Humidity affects polyamides; orientation and exact test temperature are not specified in this table."
          },
          "test_method": "DIN EN ISO 527-2",
          "source_id": "ensinger-manual",
          "source_locator": "Page 93, Material standard values, column 4 (TECATRON PVX), row Elongation at break",
          "source_page": 93,
          "source_value": {
            "text": "2",
            "unit": "%",
            "scale_to_si": 0.01,
            "offset_to_si": 0,
            "significant_figures": 1
          }
        },
        {
          "property": "thermal_conductivity",
          "value": 0.58,
          "unit": "W/(m*K)",
          "uncertainty": {
            "kind": "implied",
            "sigfigs": 2
          },
          "basis": "typical",
          "conditions": {
            "product_form": "stock_shape",
            "material_state": "Machined specimen; tested after machining. Humidity affects polyamides; orientation and exact test temperature are not specified in this table."
          },
          "test_method": "ISO 22007-4:2008",
          "source_id": "ensinger-manual",
          "source_locator": "Page 93, Material standard values, column 4 (TECATRON PVX), row Thermal conductivity",
          "source_page": 93,
          "source_value": {
            "text": "0.58",
            "unit": "W/(m·K)",
            "scale_to_si": 1,
            "offset_to_si": 0,
            "significant_figures": 2
          }
        },
        {
          "property": "flexural_strength",
          "value": 91000000.0,
          "unit": "Pa",
          "uncertainty": {
            "kind": "implied",
            "sigfigs": 2
          },
          "basis": "typical",
          "conditions": {
            "product_form": "stock_shape",
            "material_state": "Machined specimen; tested after machining. Humidity affects polyamides; orientation and exact test temperature are not specified in this table."
          },
          "test_method": "DIN EN ISO 178",
          "source_id": "ensinger-manual",
          "source_locator": "Page 93, Material standard values, column 4 (TECATRON PVX), row Flexural strength",
          "source_page": 93,
          "source_value": {
            "text": "91",
            "unit": "MPa",
            "scale_to_si": 1000000.0,
            "offset_to_si": 0,
            "significant_figures": 2
          }
        }
      ],
      "designations": {
        "Supplier": "TECATRON PVX",
        "Polymer": "PPS"
      },
      "prominence": 2
    },
    {
      "id": "tecapeek",
      "name": "TECAPEEK",
      "record_type": "grade",
      "parent_id": "polymer-peek",
      "family": [
        "polymer",
        "PEEK"
      ],
      "description": "Ensinger PEEK formulation. Published stock-shape reference data for this named product.",
      "aliases": [
        "PEEK",
        "Polyether ether ketone",
        "TECA PEEK"
      ],
      "condition": null,
      "observations": [],
      "designations": {
        "Supplier": "TECAPEEK",
        "Polymer": "PEEK"
      },
      "prominence": 2
    },
    {
      "id": "tecapeek-reference",
      "name": "TECAPEEK — stock shape",
      "record_type": "variant",
      "parent_id": "tecapeek",
      "family": [
        "polymer",
        "PEEK"
      ],
      "description": "Ensinger PEEK formulation. Published stock-shape reference data for this named product.",
      "aliases": [
        "PEEK",
        "Polyether ether ketone",
        "TECA PEEK"
      ],
      "condition": "stock shape",
      "observations": [
        {
          "property": "density",
          "value": 1310.0,
          "unit": "kg/m^3",
          "uncertainty": {
            "kind": "implied",
            "sigfigs": 3
          },
          "basis": "typical",
          "conditions": {
            "product_form": "stock_shape",
            "material_state": "Machined specimen; tested after machining. Humidity affects polyamides; orientation and exact test temperature are not specified in this table."
          },
          "test_method": "DIN EN ISO 1183",
          "source_id": "ensinger-manual",
          "source_locator": "Page 93, Material standard values, column 5 (TECAPEEK), row Density",
          "source_page": 93,
          "source_value": {
            "text": "1.31",
            "unit": "g/cm³",
            "scale_to_si": 1000,
            "offset_to_si": 0,
            "significant_figures": 3
          }
        },
        {
          "property": "youngs_modulus",
          "value": 4200000000.0,
          "unit": "Pa",
          "uncertainty": {
            "kind": "implied",
            "sigfigs": 4
          },
          "basis": "typical",
          "conditions": {
            "product_form": "stock_shape",
            "material_state": "Machined specimen; tested after machining. Humidity affects polyamides; orientation and exact test temperature are not specified in this table."
          },
          "test_method": "DIN EN ISO 527-2",
          "source_id": "ensinger-manual",
          "source_locator": "Page 93, Material standard values, column 5 (TECAPEEK), row Modulus of elasticity (tensile test)",
          "source_page": 93,
          "source_value": {
            "text": "4,200",
            "unit": "MPa",
            "scale_to_si": 1000000.0,
            "offset_to_si": 0,
            "significant_figures": 4
          }
        },
        {
          "property": "tensile_strength",
          "value": 116000000.0,
          "unit": "Pa",
          "uncertainty": {
            "kind": "implied",
            "sigfigs": 3
          },
          "basis": "typical",
          "conditions": {
            "product_form": "stock_shape",
            "material_state": "Machined specimen; tested after machining. Humidity affects polyamides; orientation and exact test temperature are not specified in this table."
          },
          "test_method": "DIN EN ISO 527-2",
          "source_id": "ensinger-manual",
          "source_locator": "Page 93, Material standard values, column 5 (TECAPEEK), row Tensile strength",
          "source_page": 93,
          "source_value": {
            "text": "116",
            "unit": "MPa",
            "scale_to_si": 1000000.0,
            "offset_to_si": 0,
            "significant_figures": 3
          }
        },
        {
          "property": "yield_strength",
          "value": 116000000.0,
          "unit": "Pa",
          "uncertainty": {
            "kind": "implied",
            "sigfigs": 3
          },
          "basis": "typical",
          "conditions": {
            "product_form": "stock_shape",
            "material_state": "Machined specimen; tested after machining. Humidity affects polyamides; orientation and exact test temperature are not specified in this table."
          },
          "test_method": "DIN EN ISO 527-2",
          "source_id": "ensinger-manual",
          "source_locator": "Page 93, Material standard values, column 5 (TECAPEEK), row Tensile strength at yield",
          "source_page": 93,
          "source_value": {
            "text": "116",
            "unit": "MPa",
            "scale_to_si": 1000000.0,
            "offset_to_si": 0,
            "significant_figures": 3
          }
        },
        {
          "property": "elongation_at_break",
          "value": 0.15,
          "unit": "1",
          "uncertainty": {
            "kind": "implied",
            "sigfigs": 2
          },
          "basis": "typical",
          "conditions": {
            "product_form": "stock_shape",
            "material_state": "Machined specimen; tested after machining. Humidity affects polyamides; orientation and exact test temperature are not specified in this table."
          },
          "test_method": "DIN EN ISO 527-2",
          "source_id": "ensinger-manual",
          "source_locator": "Page 93, Material standard values, column 5 (TECAPEEK), row Elongation at break",
          "source_page": 93,
          "source_value": {
            "text": "15",
            "unit": "%",
            "scale_to_si": 0.01,
            "offset_to_si": 0,
            "significant_figures": 2
          }
        },
        {
          "property": "thermal_conductivity",
          "value": 0.27,
          "unit": "W/(m*K)",
          "uncertainty": {
            "kind": "implied",
            "sigfigs": 2
          },
          "basis": "typical",
          "conditions": {
            "product_form": "stock_shape",
            "material_state": "Machined specimen; tested after machining. Humidity affects polyamides; orientation and exact test temperature are not specified in this table."
          },
          "test_method": "ISO 22007-4:2008",
          "source_id": "ensinger-manual",
          "source_locator": "Page 93, Material standard values, column 5 (TECAPEEK), row Thermal conductivity",
          "source_page": 93,
          "source_value": {
            "text": "0.27",
            "unit": "W/(m·K)",
            "scale_to_si": 1,
            "offset_to_si": 0,
            "significant_figures": 2
          }
        },
        {
          "property": "flexural_strength",
          "value": 175000000.0,
          "unit": "Pa",
          "uncertainty": {
            "kind": "implied",
            "sigfigs": 3
          },
          "basis": "typical",
          "conditions": {
            "product_form": "stock_shape",
            "material_state": "Machined specimen; tested after machining. Humidity affects polyamides; orientation and exact test temperature are not specified in this table."
          },
          "test_method": "DIN EN ISO 178",
          "source_id": "ensinger-manual",
          "source_locator": "Page 93, Material standard values, column 5 (TECAPEEK), row Flexural strength",
          "source_page": 93,
          "source_value": {
            "text": "175",
            "unit": "MPa",
            "scale_to_si": 1000000.0,
            "offset_to_si": 0,
            "significant_figures": 3
          }
        }
      ],
      "designations": {
        "Supplier": "TECAPEEK",
        "Polymer": "PEEK"
      },
      "prominence": 2
    },
    {
      "id": "tecapeek-gf30",
      "name": "TECAPEEK GF30",
      "record_type": "grade",
      "parent_id": "polymer-peek",
      "family": [
        "polymer",
        "PEEK"
      ],
      "description": "Ensinger PEEK formulation. Published stock-shape reference data for this named product.",
      "aliases": [
        "PEEK",
        "Polyether ether ketone",
        "TECA PEEK GF30"
      ],
      "condition": null,
      "observations": [],
      "designations": {
        "Supplier": "TECAPEEK GF30",
        "Polymer": "PEEK"
      },
      "prominence": 2
    },
    {
      "id": "tecapeek-gf30-reference",
      "name": "TECAPEEK GF30 — stock shape",
      "record_type": "variant",
      "parent_id": "tecapeek-gf30",
      "family": [
        "polymer",
        "PEEK"
      ],
      "description": "Ensinger PEEK formulation. Published stock-shape reference data for this named product.",
      "aliases": [
        "PEEK",
        "Polyether ether ketone",
        "TECA PEEK GF30"
      ],
      "condition": "stock shape",
      "observations": [
        {
          "property": "density",
          "value": 1530.0,
          "unit": "kg/m^3",
          "uncertainty": {
            "kind": "implied",
            "sigfigs": 3
          },
          "basis": "typical",
          "conditions": {
            "product_form": "stock_shape",
            "material_state": "Machined specimen; tested after machining. Humidity affects polyamides; orientation and exact test temperature are not specified in this table."
          },
          "test_method": "DIN EN ISO 1183",
          "source_id": "ensinger-manual",
          "source_locator": "Page 93, Material standard values, column 8 (TECAPEEK GF30), row Density",
          "source_page": 93,
          "source_value": {
            "text": "1.53",
            "unit": "g/cm³",
            "scale_to_si": 1000,
            "offset_to_si": 0,
            "significant_figures": 3
          }
        },
        {
          "property": "youngs_modulus",
          "value": 6400000000.0,
          "unit": "Pa",
          "uncertainty": {
            "kind": "implied",
            "sigfigs": 4
          },
          "basis": "typical",
          "conditions": {
            "product_form": "stock_shape",
            "material_state": "Machined specimen; tested after machining. Humidity affects polyamides; orientation and exact test temperature are not specified in this table."
          },
          "test_method": "DIN EN ISO 527-2",
          "source_id": "ensinger-manual",
          "source_locator": "Page 93, Material standard values, column 8 (TECAPEEK GF30), row Modulus of elasticity (tensile test)",
          "source_page": 93,
          "source_value": {
            "text": "6,400",
            "unit": "MPa",
            "scale_to_si": 1000000.0,
            "offset_to_si": 0,
            "significant_figures": 4
          }
        },
        {
          "property": "tensile_strength",
          "value": 105000000.0,
          "unit": "Pa",
          "uncertainty": {
            "kind": "implied",
            "sigfigs": 3
          },
          "basis": "typical",
          "conditions": {
            "product_form": "stock_shape",
            "material_state": "Machined specimen; tested after machining. Humidity affects polyamides; orientation and exact test temperature are not specified in this table."
          },
          "test_method": "DIN EN ISO 527-2",
          "source_id": "ensinger-manual",
          "source_locator": "Page 93, Material standard values, column 8 (TECAPEEK GF30), row Tensile strength",
          "source_page": 93,
          "source_value": {
            "text": "105",
            "unit": "MPa",
            "scale_to_si": 1000000.0,
            "offset_to_si": 0,
            "significant_figures": 3
          }
        },
        {
          "property": "yield_strength",
          "value": 105000000.0,
          "unit": "Pa",
          "uncertainty": {
            "kind": "implied",
            "sigfigs": 3
          },
          "basis": "typical",
          "conditions": {
            "product_form": "stock_shape",
            "material_state": "Machined specimen; tested after machining. Humidity affects polyamides; orientation and exact test temperature are not specified in this table."
          },
          "test_method": "DIN EN ISO 527-2",
          "source_id": "ensinger-manual",
          "source_locator": "Page 93, Material standard values, column 8 (TECAPEEK GF30), row Tensile strength at yield",
          "source_page": 93,
          "source_value": {
            "text": "105",
            "unit": "MPa",
