Repository: amarschn/tools

# Materials Lookup

A local release candidate for source-traceable material and property lookup.
The static site contains **134 material identities, 24 named states, 840
observations, 10 registered properties and 5 source documents**. It has no
runtime dependencies, backend, accounts, or network search service.

Material queries open complete datasheets. Exact property queries open
category-grouped reference ranges. Broad queries such as `plastic strength`
ask for a precise property. Specified limits stay distinct from measured
values, and every observation retains its conditions and source citation.

File: curated/materials.json (part 11 of 23)
{
            "scale_to_si": 1000000.0,
            "offset_to_si": 0,
            "significant_figures": 3
          }
        },
        {
          "property": "elongation_at_break",
          "value": 0.03,
          "unit": "1",
          "uncertainty": {
            "kind": "implied",
            "sigfigs": 1
          },
          "basis": "typical",
          "conditions": {
            "product_form": "stock_shape",
            "material_state": "Machined specimen; tested after machining. Humidity affects polyamides; orientation and exact test temperature are not specified in this table."
          },
          "test_method": "DIN EN ISO 527-2",
          "source_id": "ensinger-manual",
          "source_locator": "Page 93, Material standard values, column 8 (TECAPEEK GF30), row Elongation at break",
          "source_page": 93,
          "source_value": {
            "text": "3",
            "unit": "%",
            "scale_to_si": 0.01,
            "offset_to_si": 0,
            "significant_figures": 1
          }
        },
        {
          "property": "thermal_conductivity",
          "value": 0.35,
          "unit": "W/(m*K)",
          "uncertainty": {
            "kind": "implied",
            "sigfigs": 2
          },
          "basis": "typical",
          "conditions": {
            "product_form": "stock_shape",
            "material_state": "Machined specimen; tested after machining. Humidity affects polyamides; orientation and exact test temperature are not specified in this table."
          },
          "test_method": "ISO 22007-4:2008",
          "source_id": "ensinger-manual",
          "source_locator": "Page 93, Material standard values, column 8 (TECAPEEK GF30), row Thermal conductivity",
          "source_page": 93,
          "source_value": {
            "text": "0.35",
            "unit": "W/(m·K)",
            "scale_to_si": 1,
            "offset_to_si": 0,
            "significant_figures": 2
          }
        },
        {
          "property": "flexural_strength",
          "value": 164000000.0,
          "unit": "Pa",
          "uncertainty": {
            "kind": "implied",
            "sigfigs": 3
          },
          "basis": "typical",
          "conditions": {
            "product_form": "stock_shape",
            "material_state": "Machined specimen; tested after machining. Humidity affects polyamides; orientation and exact test temperature are not specified in this table."
          },
          "test_method": "DIN EN ISO 178",
          "source_id": "ensinger-manual",
          "source_locator": "Page 93, Material standard values, column 8 (TECAPEEK GF30), row Flexural strength",
          "source_page": 93,
          "source_value": {
            "text": "164",
            "unit": "MPa",
            "scale_to_si": 1000000.0,
            "offset_to_si": 0,
            "significant_figures": 3
          }
        }
      ],
      "designations": {
        "Supplier": "TECAPEEK GF30",
        "Polymer": "PEEK"
      },
      "prominence": 2
    },
    {
      "id": "tecapeek-cf30",
      "name": "TECAPEEK CF30",
      "record_type": "grade",
      "parent_id": "polymer-peek",
      "family": [
        "polymer",
        "PEEK"
      ],
      "description": "Ensinger PEEK formulation. Published stock-shape reference data for this named product.",
      "aliases": [
        "PEEK",
        "Polyether ether ketone",
        "TECA PEEK CF30"
      ],
      "condition": null,
      "observations": [],
      "designations": {
        "Supplier": "TECAPEEK CF30",
        "Polymer": "PEEK"
      },
      "prominence": 2
    },
    {
      "id": "tecapeek-cf30-reference",
      "name": "TECAPEEK CF30 — stock shape",
      "record_type": "variant",
      "parent_id": "tecapeek-cf30",
      "family": [
        "polymer",
        "PEEK"
      ],
      "description": "Ensinger PEEK formulation. Published stock-shape reference data for this named product.",
      "aliases": [
        "PEEK",
        "Polyether ether ketone",
        "TECA PEEK CF30"
      ],
      "condition": "stock shape",
      "observations": [
        {
          "property": "density",
          "value": 1380.0,
          "unit": "kg/m^3",
          "uncertainty": {
            "kind": "implied",
            "sigfigs": 3
          },
          "basis": "typical",
          "conditions": {
            "product_form": "stock_shape",
            "material_state": "Machined specimen; tested after machining. Humidity affects polyamides; orientation and exact test temperature are not specified in this table."
          },
          "test_method": "DIN EN ISO 1183",
          "source_id": "ensinger-manual",
          "source_locator": "Page 93, Material standard values, column 9 (TECAPEEK CF30), row Density",
          "source_page": 93,
          "source_value": {
            "text": "1.38",
            "unit": "g/cm³",
            "scale_to_si": 1000,
            "offset_to_si": 0,
            "significant_figures": 3
          }
        },
        {
          "property": "youngs_modulus",
          "value": 6800000000.0,
          "unit": "Pa",
          "uncertainty": {
            "kind": "implied",
            "sigfigs": 4
          },
          "basis": "typical",
          "conditions": {
            "product_form": "stock_shape",
            "material_state": "Machined specimen; tested after machining. Humidity affects polyamides; orientation and exact test temperature are not specified in this table."
          },
          "test_method": "DIN EN ISO 527-2",
          "source_id": "ensinger-manual",
          "source_locator": "Page 93, Material standard values, column 9 (TECAPEEK CF30), row Modulus of elasticity (tensile test)",
          "source_page": 93,
          "source_value": {
            "text": "6,800",
            "unit": "MPa",
            "scale_to_si": 1000000.0,
            "offset_to_si": 0,
            "significant_figures": 4
          }
        },
        {
          "property": "tensile_strength",
          "value": 122000000.0,
          "unit": "Pa",
          "uncertainty": {
            "kind": "implied",
            "sigfigs": 3
          },
          "basis": "typical",
          "conditions": {
            "product_form": "stock_shape",
            "material_state": "Machined specimen; tested after machining. Humidity affects polyamides; orientation and exact test temperature are not specified in this table."
          },
          "test_method": "DIN EN ISO 527-2",
          "source_id": "ensinger-manual",
          "source_locator": "Page 93, Material standard values, column 9 (TECAPEEK CF30), row Tensile strength",
          "source_page": 93,
          "source_value": {
            "text": "122",
            "unit": "MPa",
            "scale_to_si": 1000000.0,
            "offset_to_si": 0,
            "significant_figures": 3
          }
        },
        {
          "property": "yield_strength",
          "value": 122000000.0,
          "unit": "Pa",
          "uncertainty": {
            "kind": "implied",
            "sigfigs": 3
          },
          "basis": "typical",
          "conditions": {
            "product_form": "stock_shape",
            "material_state": "Machined specimen; tested after machining. Humidity affects polyamides; orientation and exact test temperature are not specified in this table."
          },
          "test_method": "DIN EN ISO 527-2",
          "source_id": "ensinger-manual",
          "source_locator": "Page 93, Material standard values, column 9 (TECAPEEK CF30), row Tensile strength at yield",
          "source_page": 93,
          "source_value": {
            "text": "122",
            "unit": "MPa",
            "scale_to_si": 1000000.0,
            "offset_to_si": 0,
            "significant_figures": 3
          }
        },
        {
          "property": "elongation_at_break",
          "value": 0.07,
          "unit": "1",
          "uncertainty": {
            "kind": "implied",
            "sigfigs": 1
          },
          "basis": "typical",
          "conditions": {
            "product_form": "stock_shape",
            "material_state": "Machined specimen; tested after machining. Humidity affects polyamides; orientation and exact test temperature are not specified in this table."
          },
          "test_method": "DIN EN ISO 527-2",
          "source_id": "ensinger-manual",
          "source_locator": "Page 93, Material standard values, column 9 (TECAPEEK CF30), row Elongation at break",
          "source_page": 93,
          "source_value": {
            "text": "7",
            "unit": "%",
            "scale_to_si": 0.01,
            "offset_to_si": 0,
            "significant_figures": 1
          }
        },
        {
          "property": "thermal_conductivity",
          "value": 0.66,
          "unit": "W/(m*K)",
          "uncertainty": {
            "kind": "implied",
            "sigfigs": 2
          },
          "basis": "typical",
          "conditions": {
            "product_form": "stock_shape",
            "material_state": "Machined specimen; tested after machining. Humidity affects polyamides; orientation and exact test temperature are not specified in this table."
          },
          "test_method": "ISO 22007-4:2008",
          "source_id": "ensinger-manual",
          "source_locator": "Page 93, Material standard values, column 9 (TECAPEEK CF30), row Thermal conductivity",
          "source_page": 93,
          "source_value": {
            "text": "0.66",
            "unit": "W/(m·K)",
            "scale_to_si": 1,
            "offset_to_si": 0,
            "significant_figures": 2
          }
        },
        {
          "property": "flexural_strength",
          "value": 193000000.0,
          "unit": "Pa",
          "uncertainty": {
            "kind": "implied",
            "sigfigs": 3
          },
          "basis": "typical",
          "conditions": {
            "product_form": "stock_shape",
            "material_state": "Machined specimen; tested after machining. Humidity affects polyamides; orientation and exact test temperature are not specified in this table."
          },
          "test_method": "DIN EN ISO 178",
          "source_id": "ensinger-manual",
          "source_locator": "Page 93, Material standard values, column 9 (TECAPEEK CF30), row Flexural strength",
          "source_page": 93,
          "source_value": {
            "text": "193",
            "unit": "MPa",
            "scale_to_si": 1000000.0,
            "offset_to_si": 0,
            "significant_figures": 3
          }
        }
      ],
      "designations": {
        "Supplier": "TECAPEEK CF30",
        "Polymer": "PEEK"
      },
      "prominence": 2
    },
    {
      "id": "tecapeek-pvx",
      "name": "TECAPEEK PVX",
      "record_type": "grade",
      "parent_id": "polymer-peek",
      "family": [
        "polymer",
        "PEEK"
      ],
      "description": "Ensinger PEEK formulation. Published stock-shape reference data for this named product.",
      "aliases": [
        "PEEK",
        "Polyether ether ketone",
        "TECA PEEK PVX"
      ],
      "condition": null,
      "observations": [],
      "designations": {
        "Supplier": "TECAPEEK PVX",
        "Polymer": "PEEK"
      },
      "prominence": 2
    },
    {
      "id": "tecapeek-pvx-reference",
      "name": "TECAPEEK PVX — stock shape",
      "record_type": "variant",
      "parent_id": "tecapeek-pvx",
      "family": [
        "polymer",
        "PEEK"
      ],
      "description": "Ensinger PEEK formulation. Published stock-shape reference data for this named product.",
      "aliases": [
        "PEEK",
        "Polyether ether ketone",
        "TECA PEEK PVX"
      ],
      "condition": "stock shape",
      "observations": [
        {
          "property": "density",
          "value": 1440.0,
          "unit": "kg/m^3",
          "uncertainty": {
            "kind": "implied",
            "sigfigs": 3
          },
          "basis": "typical",
          "conditions": {
            "product_form": "stock_shape",
            "material_state": "Machined specimen; tested after machining. Humidity affects polyamides; orientation and exact test temperature are not specified in this table."
          },
          "test_method": "DIN EN ISO 1183",
          "source_id": "ensinger-manual",
          "source_locator": "Page 93, Material standard values, column 10 (TECAPEEK PVX), row Density",
          "source_page": 93,
          "source_value": {
            "text": "1.44",
            "unit": "g/cm³",
            "scale_to_si": 1000,
            "offset_to_si": 0,
            "significant_figures": 3
          }
        },
        {
          "property": "youngs_modulus",
          "value": 5500000000.0,
          "unit": "Pa",
          "uncertainty": {
            "kind": "implied",
            "sigfigs": 4
          },
          "basis": "typical",
          "conditions": {
            "product_form": "stock_shape",
            "material_state": "Machined specimen; tested after machining. Humidity affects polyamides; orientation and exact test temperature are not specified in this table."
          },
          "test_method": "DIN EN ISO 527-2",
          "source_id": "ensinger-manual",
          "source_locator": "Page 93, Material standard values, column 10 (TECAPEEK PVX), row Modulus of elasticity (tensile test)",
          "source_page": 93,
          "source_value": {
            "text": "5,500",
            "unit": "MPa",
            "scale_to_si": 1000000.0,
            "offset_to_si": 0,
            "significant_figures": 4
          }
        },
        {
          "property": "tensile_strength",
          "value": 84000000.0,
          "unit": "Pa",
          "uncertainty": {
            "kind": "implied",
            "sigfigs": 2
          },
          "basis": "typical",
          "conditions": {
            "product_form": "stock_shape",
            "material_state": "Machined specimen; tested after machining. Humidity affects polyamides; orientation and exact test temperature are not specified in this table."
          },
          "test_method": "DIN EN ISO 527-2",
          "source_id": "ensinger-manual",
          "source_locator": "Page 93, Material standard values, column 10 (TECAPEEK PVX), row Tensile strength",
          "source_page": 93,
          "source_value": {
            "text": "84",
            "unit": "MPa",
            "scale_to_si": 1000000.0,
            "offset_to_si": 0,
            "significant_figures": 2
          }
        },
        {
          "property": "yield_strength",
          "value": 84000000.0,
          "unit": "Pa",
          "uncertainty": {
            "kind": "implied",
            "sigfigs": 2
          },
          "basis": "typical",
          "conditions": {
            "product_form": "stock_shape",
            "material_state": "Machined specimen; tested after machining. Humidity affects polyamides; orientation and exact test temperature are not specified in this table."
          },
          "test_method": "DIN EN ISO 527-2",
          "source_id": "ensinger-manual",
          "source_locator": "Page 93, Material standard values, column 10 (TECAPEEK PVX), row Tensile strength at yield",
          "source_page": 93,
          "source_value": {
            "text": "84",
            "unit": "MPa",
            "scale_to_si": 1000000.0,
            "offset_to_si": 0,
            "significant_figures": 2
          }
        },
        {
          "property": "elongation_at_break",
          "value": 0.03,
          "unit": "1",
          "uncertainty": {
            "kind": "implied",
            "sigfigs": 1
          },
          "basis": "typical",
          "conditions": {
            "product_form": "stock_shape",
            "material_state": "Machined specimen; tested after machining. Humidity affects polyamides; orientation and exact test temperature are not specified in this table."
          },
          "test_method": "DIN EN ISO 527-2",
          "source_id": "ensinger-manual",
          "source_locator": "Page 93, Material standard values, column 10 (TECAPEEK PVX), row Elongation at break",
          "source_page": 93,
          "source_value": {
            "text": "3",
            "unit": "%",
            "scale_to_si": 0.01,
            "offset_to_si": 0,
            "significant_figures": 1
          }
        },
        {
          "property": "thermal_conductivity",
          "value": 0.82,
          "unit": "W/(m*K)",
          "uncertainty": {
            "kind": "implied",
            "sigfigs": 2
          },
          "basis": "typical",
          "conditions": {
            "product_form": "stock_shape",
            "material_state": "Machined specimen; tested after machining. Humidity affects polyamides; orientation and exact test temperature are not specified in this table."
          },
          "test_method": "ISO 22007-4:2008",
          "source_id": "ensinger-manual",
          "source_locator": "Page 93, Material standard values, column 10 (TECAPEEK PVX), row Thermal conductivity",
          "source_page": 93,
          "source_value": {
            "text": "0.82",
            "unit": "W/(m·K)",
            "scale_to_si": 1,
            "offset_to_si": 0,
            "significant_figures": 2
          }
        },
        {
          "property": "flexural_strength",
          "value": 142000000.0,
          "unit": "Pa",
          "uncertainty": {
            "kind": "implied",
            "sigfigs": 3
          },
          "basis": "typical",
          "conditions": {
            "product_form": "stock_shape",
            "material_state": "Machined specimen; tested after machining. Humidity affects polyamides; orientation and exact test temperature are not specified in this table."
          },
          "test_method": "DIN EN ISO 178",
          "source_id": "ensinger-manual",
          "source_locator": "Page 93, Material standard values, column 10 (TECAPEEK PVX), row Flexural strength",
          "source_page": 93,
          "source_value": {
            "text": "142",
            "unit": "MPa",
            "scale_to_si": 1000000.0,
            "offset_to_si": 0,
            "significant_figures": 3
          }
        }
      ],
      "designations": {
        "Supplier": "TECAPEEK PVX",
        "Polymer": "PEEK"
      },
      "prominence": 2
    },
    {
      "id": "tecapeek-els-nano",
      "name": "TECAPEEK ELS nano",
      "record_type": "grade",
      "parent_id": "polymer-peek",
      "family": [
        "polymer",
        "PEEK"
      ],
      "description": "Ensinger PEEK formulation. Published stock-shape reference data for this named product.",
      "aliases": [
        "PEEK",
        "Polyether ether ketone",
        "TECA PEEK ELS nano"
      ],
      "condition": null,
      "observations": [],
      "designations": {
        "Supplier": "TECAPEEK ELS nano",
        "Polymer": "PEEK"
      },
      "prominence": 2
    },
    {
      "id": "tecapeek-els-nano-reference",
      "name": "TECAPEEK ELS nano — stock shape",
      "record_type": "variant",
      "parent_id": "tecapeek-els-nano",
      "family": [
        "polymer",
        "PEEK"
      ],
      "description": "Ensinger PEEK formulation. Published stock-shape reference data for this named product.",
      "aliases": [
        "PEEK",
        "Polyether ether ketone",
        "TECA PEEK ELS nano"
      ],
      "condition": "stock shape",
      "observations": [
        {
          "property": "density",
          "value": 1360.0,
          "unit": "kg/m^3",
          "uncertainty": {
            "kind": "implied",
            "sigfigs": 3
          },
          "basis": "typical",
          "conditions": {
            "product_form": "stock_shape",
            "material_state": "Machined specimen; tested after machining. Humidity affects polyamides; orientation and exact test temperature are not specified in this table."
          },
          "test_method": "DIN EN ISO 1183",
          "source_id": "ensinger-manual",
          "source_locator": "Page 94, Material standard values, column 1 (TECAPEEK ELS nano), row Density",
          "source_page": 94,
          "source_value": {
            "text": "1.36",
            "unit": "g/cm³",
            "scale_to_si": 1000,
            "offset_to_si": 0,
            "significant_figures": 3
          }
        },
        {
          "property": "youngs_modulus",
          "value": 4800000000.0,
          "unit": "Pa",
          "uncertainty": {
            "kind": "implied",
            "sigfigs": 4
          },
          "basis": "typical",
          "conditions": {
            "product_form": "stock_shape",
            "material_state": "Machined specimen; tested after machining. Humidity affects polyamides; orientation and exact test temperature are not specified in this table."
          },
          "test_method": "DIN EN ISO 527-2",
          "source_id": "ensinger-manual",
          "source_locator": "Page 94, Material standard values, column 1 (TECAPEEK ELS nano), row Modulus of elasticity (tensile test)",
          "source_page": 94,
          "source_value": {
            "text": "4,800",
            "unit": "MPa",
            "scale_to_si": 1000000.0,
            "offset_to_si": 0,
            "significant_figures": 4
          }
        },
        {
          "property": "tensile_strength",
          "value": 106000000.0,
          "unit": "Pa",
          "uncertainty": {
            "kind": "implied",
            "sigfigs": 3
          },
          "basis": "typical",
          "conditions": {
            "product_form": "stock_shape",
            "material_state": "Machined specimen; tested after machining. Humidity affects polyamides; orientation and exact test temperature are not specified in this table."
          },
          "test_method": "DIN EN ISO 527-2",
          "source_id": "ensinger-manual",
          "source_locator": "Page 94, Material standard values, column 1 (TECAPEEK ELS nano), row Tensile strength",
          "source_page": 94,
          "source_value": {
            "text": "106",
            "unit": "MPa",
            "scale_to_si": 1000000.0,
            "offset_to_si": 0,
            "significant_figures": 3
          }
        },
        {
          "property": "yield_strength",
          "value": 106000000.0,
          "unit": "Pa",
          "uncertainty": {
            "kind": "implied",
            "sigfigs": 3
          },
          "basis": "typical",
          "conditions": {
            "product_form": "stock_shape",
            "material_state": "Machined specimen; tested after machining. Humidity affects polyamides; orientation and exact test temperature are not specified in this table."
          },
          "test_method": "DIN EN ISO 527-2",
          "source_id": "ensinger-manual",
          "source_locator": "Page 94, Material standard values, column 1 (TECAPEEK ELS nano), row Tensile strength at yield",
          "source_page": 94,
          "source_value": {
            "text": "106",
            "unit": "MPa",
            "scale_to_si": 1000000.0,
            "offset_to_si": 0,
            "significant_figures": 3
          }
        },
        {
          "property": "elongation_at_break",
          "value": 0.04,
          "unit": "1",
          "uncertainty": {
            "kind": "implied",
            "sigfigs": 1
          },
          "basis": "typical",
          "conditions": {
            "product_form": "stock_shape",
            "material_state": "Machined specimen; tested after machining. Humidity affects polyamides; orientation and exact test temperature are not specified in this table."
          },
          "test_method": "DIN EN ISO 527-2",
          "source_id": "ensinger-manual",
          "source_locator": "Page 94, Material standard values, column 1 (TECAPEEK ELS nano), row Elongation at break",
          "source_page": 94,
          "source_value": {
            "text": "4",
            "unit": "%",
            "scale_to_si": 0.01,
            "offset_to_si": 0,
            "significant_figures": 1
          }
        },
        {
          "property": "thermal_conductivity",
          "value": 0.46,
          "unit": "W/(m*K)",
          "uncertainty": {
            "kind": "implied",
            "sigfigs": 2
          },
          "basis": "typical",
          "conditions": {
            "product_form": "stock_shape",
            "material_state": "Machined specimen; tested after machining. Humidity affects polyamides; orientation and exact test temperature are not specified in this table."
          },
          "test_method": "ISO 22007-4:2008",
          "source_id": "ensinger-manual",
          "source_locator": "Page 94, Material standard values, column 1 (TECAPEEK ELS nano), row Thermal conductivity",
          "source_page": 94,
          "source_value": {
            "text": "0.46",
            "unit": "W/(m·K)",
            "scale_to_si": 1,
            "offset_to_si": 0,
            "significant_figures": 2
          }
        },
        {
          "property": "flexural_strength",
          "value": 178000000.0,
          "unit": "Pa",
          "uncertainty": {
            "kind": "implied",
            "sigfigs": 3
          },
          "basis": "typical",
          "conditions": {
            "product_form": "stock_shape",
            "material_state": "Machined specimen; tested after machining. Humidity affects polyamides; orientation and exact test temperature are not specified in this table."
          },
          "test_method": "DIN EN ISO 178",
          "source_id": "ensinger-manual",
          "source_locator": "Page 94, Material standard values, column 1 (TECAPEEK ELS nano), row Flexural strength",
          "source_page": 94,
          "source_value": {
            "text": "178",
            "unit": "MPa",
            "scale_to_si": 1000000.0,
            "offset_to_si": 0,
            "significant_figures": 3
          }
        }
      ],
      "designations": {
        "Supplier": "TECAPEEK ELS nano",
        "Polymer": "PEEK"
      },
      "prominence": 2
    },
    {
      "id": "tecapeek-tf10",
      "name": "TECAPEEK TF10",
      "record_type": "grade",
      "parent_id": "polymer-peek",
      "family": [
        "polymer",
        "PEEK"
      ],
      "description": "Ensinger PEEK formulation. Published stock-shape reference data for this named product.",
      "aliases": [
        "PEEK",
        "Polyether ether ketone",
        "TECA PEEK TF10"
      ],
      "condition": null,
      "observations": [],
      "designations": {
        "Supplier": "TECAPEEK TF10",
        "Polymer": "PEEK"
      },
      "prominence": 2
    },
    {
      "id": "tecapeek-tf10-reference",
      "name": "TECAPEEK TF10 — stock shape",
      "record_type": "variant",
      "parent_id": "tecapeek-tf10",
      "family": [
        "polymer",
        "PEEK"
      ],
      "description": "Ensinger PEEK formulation. Published stock-shape reference data for this named product.",
      "aliases": [
        "PEEK",
        "Polyether ether ketone",
        "TECA PEEK TF10"
      ],
      "condition": "stock shape",
      "observations": [
        {
          "property": "density",
          "value": 1380.0,
          "unit": "kg/m^3",
          "uncertainty": {
            "kind": "implied",
            "sigfigs": 3
          },
          "basis": "typical",
          "conditions": {
            "product_form": "stock_shape",
            "material_state": "Machined specimen; tested after machining. Humidity affects polyamides; orientation and exact test temperature are not specified in this table."
          },
          "test_method": "DIN EN ISO 1183",
          "source_id": "ensinger-manual",
          "source_locator": "Page 94, Material standard values, column 2 (TECAPEEK TF10), row Density",
          "source_page": 94,
          "source_value": {
            "text": "1.38",
            "unit": "g/cm³",
            "scale_to_si": 1000,
            "offset_to_si": 0,
            "significant_figures": 3
          }
        },
        {
          "property": "youngs_modulus",
          "value": 3400000000.0,
          "unit": "Pa",
          "uncertainty": {
            "kind": "implied",
            "sigfigs": 4
          },
          "basis": "typical",
          "conditions": {
            "product_form": "stock_shape",
            "material_state": "Machined specimen; tested after machining. Humidity affects polyamides; orientation and exact test temperature are not specified in this table."
          },
          "test_method": "DIN EN ISO 527-2",
          "source_id": "ensinger-manual",
          "source_locator": "Page 94, Material standard values, column 2 (TECAPEEK TF10), row Modulus of elasticity (tensile test)",
          "source_page": 94,
          "source_value": {
            "text": "3,400",
            "unit": "MPa",
            "scale_to_si": 1000000.0,
            "offset_to_si": 0,
            "significant_figures": 4
          }
        },
        {
          "property": "tensile_strength",
          "value": 95000000.0,
          "unit": "Pa",
          "uncertainty": {
            "kind": "implied",
            "sigfigs": 2
          },
          "basis": "typical",
          "conditions": {
            "product_form": "stock_shape",
            "material_state": "Machined specimen; tested after machining. Humidity affects polyamides; orientation and exact test temperature are not specified in this table."
          },
          "test_method": "DIN EN ISO 527-2",
          "source_id": "ensinger-manual",
          "source_locator": "Page 94, Material standard values, column 2 (TECAPEEK TF10), row Tensile strength",
          "source_page": 94,
          "source_value": {
            "text": "95",
            "unit": "MPa",
            "scale_to_si": 1000000.0,
            "offset_to_si": 0,
            "significant_figures": 2
          }
        },
        {
          "property": "yield_strength",
          "value": 95000000.0,
          "unit": "Pa",
          "uncertainty": {
            "kind": "implied",
            "sigfigs": 2
          },
          "basis": "typical",
          "conditions": {
            "product_form": "stock_shape",
            "material_state": "Machined specimen; tested after machining. Humidity affects polyamides; orientation and exact test temperature are not specified in this table."
          },
          "test_method": "DIN EN ISO 527-2",
          "source_id": "ensinger-manual",
          "source_locator": "Page 94, Material standard values, column 2 (TECAPEEK TF10), row Tensile strength at yield",
          "source_page": 94,
          "source_value": {
            "text": "95",
            "unit": "MPa",
            "scale_to_si": 1000000.0,
            "offset_to_si": 0,
            "significant_figures": 2
          }
        },
        {
          "property": "elongation_at_break",
          "value": 0.08,
          "unit": "1",
          "uncertainty": {
            "kind": "implied",
            "sigfigs": 1
          },
          "basis": "typical",
          "conditions": {
            "product_form": "stock_shape",
            "material_state": "Machined specimen; tested after machining. Humidity affects polyamides; orientation and exact test temperature are not specified in this table."
          },
          "test_method": "DIN EN ISO 527-2",
          "source_id": "ensinger-manual",
          "source_locator": "Page 94, Material standard values, column 2 (TECAPEEK TF10), row Elongation at break",
          "source_page": 94,
          "source_value": {
            "text": "8",
            "unit": "%",
            "scale_to_si": 0.01,
            "offset_to_si": 0,
            "significant_figures": 1
          }
        },
        {
          "property": "flexural_strength",
          "value": 149000000.0,
          "unit": "Pa",
          "uncertainty": {
            "kind": "implied",
            "sigfigs": 3
          },
          "basis": "typical",
          "conditions": {
            "product_form": "stock_shape",
            "material_state": "Machined specimen; tested after machining. Humidity affects polyamides; orientation and exact test temperature are not specified in this table."
          },
          "test_method": "DIN EN ISO 178",
          "source_id": "ensinger-manual",
          "source_locator": "Page 94, Material standard values, column 2 (TECAPEEK TF10), row Flexural strength",
          "source_page": 94,
          "source_value": {
            "text": "149",
            "unit": "MPa",
            "scale_to_si": 1000000.0,
            "offset_to_si": 0,
            "significant_figures": 3
          }
        }
      ],
      "designations": {
        "Supplier": "TECAPEEK TF10",
        "Polymer": "PEEK"
      },
      "prominence": 2
    },
    {
      "id": "tecapeek-id-blue",
      "name": "TECAPEEK ID blue",
      "record_type": "grade",
      "parent_id": "polymer-peek",
      "family": [
        "polymer",
        "PEEK"
      ],
      "description": "Ensinger PEEK formulation. Published stock-shape reference data for this named product.",
      "aliases": [
        "PEEK",
        "Polyether ether ketone",
        "TECA PEEK ID blue"
      ],
      "condition": null,
      "observations": [],
      "designations": {
        "Supplier": "TECAPEEK ID blue",
        "Polymer": "PEEK"
      },
      "prominence": 2
    },
    {
      "id": "tecapeek-id-blue-reference",
      "name": "TECAPEEK ID blue — stock shape",
      "record_type": "variant",
      "parent_id": "tecapeek-id-blue",
      "family": [
        "polymer",
        "PEEK"
      ],
      "description": "Ensinger PEEK formulation. Published stock-shape reference data for this named product.",
      "aliases": [
        "PEEK",
        "Polyether ether ketone",
        "TECA PEEK ID blue"
      ],
      "condition": "stock shape",
      "observations": [
        {
          "property": "density",
          "value": 1490.0,
          "unit": "kg/m^3",
          "uncertainty": {
            "kind": "implied",
            "sigfigs": 3
          },
          "basis": "typical",
          "conditions": {
            "product_form": "stock_shape",
            "material_state": "Machined specimen; tested after machining. Humidity affects polyamides; orientation and exact test temperature are not specified in this table."
          },
          "test_method": "DIN EN ISO 1183",
          "source_id": "ensinger-manual",
          "source_locator": "Page 94, Material standard values, column 3 (TECAPEEK ID blue), row Density",
          "source_page": 94,
          "source_value": {
            "text": "1.49",
            "unit": "g/cm³",
            "scale_to_si": 1000,
            "offset_to_si": 0,
            "significant_figures": 3
          }
        },
        {
          "property": "youngs_modulus",
          "value": 4600000000.0,
          "unit": "Pa",
          "uncertainty": {
            "kind": "implied",
            "sigfigs": 4
          },
          "basis": "typical",
          "conditions": {
            "product_form": "stock_shape",
            "material_state": "Machined specimen; tested after machining. Humidity affects polyamides; orientation and exact test temperature are not specified in this table."
          },
          "test_method": "DIN EN ISO 527-2",
          "source_id": "ensinger-manual",
          "source_locator": "Page 94, Material standard values, column 3 (TECAPEEK ID blue), row Modulus of elasticity (tensile test)",
          "source_page": 94,
          "source_value": {
            "text": "4,600",
            "unit": "MPa",
            "scale_to_si": 1000000.0,
            "offset_to_si": 0,
            "significant_figures": 4
          }
        },
        {
          "property": "tensile_strength",
          "value": 111000000.0,
          "unit": "Pa",
          "uncertainty": {
            "kind": "implied",
            "sigfigs": 3
          },
          "basis": "typical",
          "conditions": {
            "product_form": "stock_shape",
            "material_state": "Machined specimen; tested after machining. Humidity affects polyamides; orientation and exact test temperature are not specified in this table."
          },
          "test_method": "DIN EN ISO 527-2",
          "source_id": "ensinger-manual",
          "source_locator": "Page 94, Material standard values, column 3 (TECAPEEK ID blue), row Tensile strength",
          "source_page": 94,
          "source_value": {
            "text": "111",
            "unit": "MPa",
            "scale_to_si": 1000000.0,
            "offset_to_si": 0,
            "significant_figures": 3
          }
        },
        {
          "property": "yield_strength",
          "value": 111000000.0,
          "unit": "Pa",
          "uncertainty": {
            "kind": "implied",
            "sigfigs": 3
          },
          "basis": "typical",
          "conditions": {
            "product_form": "stock_shape",
            "material_state": "Machined specimen; tested after machining. Humidity affects polyamides; orientation and exact test temperature are not specified in this table."
          },
          "test_method": "DIN EN ISO 527-2",
          "source_id": "ensinger-manual",
          "source_locator": "Page 94, Material standard values, column 3 (TECAPEEK ID blue), row Tensile strength at yield",
          "source_page": 94,
          "source_value": {
            "text": "111",
            "unit": "MPa",
            "scale_to_si": 1000000.0,
            "offset_to_si": 0,
            "significant_figures": 3
          }
        },
        {
          "property": "elongation_at_break",
          "value": 0.06,
          "unit": "1",
          "uncertainty": {
            "kind": "implied",
            "sigfigs": 1
          },
          "basis": "typical",
          "conditions": {
            "product_form": "stock_shape",
            "material_state": "Machined specimen; tested after machining. Humidity affects polyamides; orientation and exact test temperature are not specified in this table."
          },
          "test_method": "DIN EN ISO 527-2",
          "source_id": "ensinger-manual",
          "source_locator": "Page 94, Material standard values, column 3 (TECAPEEK ID blue), row Elongation at break",
          "source_page": 94,
          "source_value": {
            "text": "6",
            "unit": "%",
            "scale_to_si": 0.01,
            "offset_to_si": 0,
            "significant_figures": 1
          }
        },
        {
          "property": "thermal_conductivity",
          "value": 0.27,
          "unit": "W/(m*K)",
          "uncertainty": {
            "kind": "implied",
            "sigfigs": 2
          },
          "basis": "typical",
          "conditions": {
            "product_form": "stock_shape",
            "material_state": "Machined specimen; tested after machining. Humidity affects polyamides; orientation and exact test temperature are not specified in this table."
          },
          "test_method": "ISO 22007-4:2008",
          "source_id": "ensinger-manual",
          "source_locator": "Page 94, Material standard values, column 3 (TECAPEEK ID blue), row Thermal conductivity",
          "source_page": 94,
          "source_value": {
            "text": "0.27",
            "unit": "W/(m·K)",
            "scale_to_si": 1,
            "offset_to_si": 0,
            "significant_figures": 2
          }
        },
        {
          "property": "flexural_strength",
          "value": 166000000.0,
          "unit": "Pa",
          "uncertainty": {
            "kind": "implied",
            "sigfigs": 3
          },
