Repository: amarschn/tools

# Materials Lookup

A local release candidate for source-traceable material and property lookup.
The static site contains **134 material identities, 24 named states, 840
observations, 10 registered properties and 5 source documents**. It has no
runtime dependencies, backend, accounts, or network search service.

Material queries open complete datasheets. Exact property queries open
category-grouped reference ranges. Broad queries such as `plastic strength`
ask for a precise property. Specified limits stay distinct from measured
values, and every observation retains its conditions and source citation.

File: curated/materials.json (part 12 of 23)
{
          "basis": "typical",
          "conditions": {
            "product_form": "stock_shape",
            "material_state": "Machined specimen; tested after machining. Humidity affects polyamides; orientation and exact test temperature are not specified in this table."
          },
          "test_method": "DIN EN ISO 178",
          "source_id": "ensinger-manual",
          "source_locator": "Page 94, Material standard values, column 3 (TECAPEEK ID blue), row Flexural strength",
          "source_page": 94,
          "source_value": {
            "text": "166",
            "unit": "MPa",
            "scale_to_si": 1000000.0,
            "offset_to_si": 0,
            "significant_figures": 3
          }
        }
      ],
      "designations": {
        "Supplier": "TECAPEEK ID blue",
        "Polymer": "PEEK"
      },
      "prominence": 2
    },
    {
      "id": "tecapeek-mt",
      "name": "TECAPEEK MT",
      "record_type": "grade",
      "parent_id": "polymer-peek",
      "family": [
        "polymer",
        "PEEK"
      ],
      "description": "Ensinger PEEK formulation. Published stock-shape reference data for this named product.",
      "aliases": [
        "PEEK",
        "Polyether ether ketone",
        "TECA PEEK MT"
      ],
      "condition": null,
      "observations": [],
      "designations": {
        "Supplier": "TECAPEEK MT",
        "Polymer": "PEEK"
      },
      "prominence": 2
    },
    {
      "id": "tecapeek-mt-reference",
      "name": "TECAPEEK MT — stock shape",
      "record_type": "variant",
      "parent_id": "tecapeek-mt",
      "family": [
        "polymer",
        "PEEK"
      ],
      "description": "Ensinger PEEK formulation. Published stock-shape reference data for this named product.",
      "aliases": [
        "PEEK",
        "Polyether ether ketone",
        "TECA PEEK MT"
      ],
      "condition": "stock shape",
      "observations": [
        {
          "property": "density",
          "value": 1310.0,
          "unit": "kg/m^3",
          "uncertainty": {
            "kind": "implied",
            "sigfigs": 3
          },
          "basis": "typical",
          "conditions": {
            "product_form": "stock_shape",
            "material_state": "Machined specimen; tested after machining. Humidity affects polyamides; orientation and exact test temperature are not specified in this table."
          },
          "test_method": "DIN EN ISO 1183",
          "source_id": "ensinger-manual",
          "source_locator": "Page 94, Material standard values, column 4 (TECAPEEK MT), row Density",
          "source_page": 94,
          "source_value": {
            "text": "1.31",
            "unit": "g/cm³",
            "scale_to_si": 1000,
            "offset_to_si": 0,
            "significant_figures": 3
          }
        },
        {
          "property": "youngs_modulus",
          "value": 4200000000.0,
          "unit": "Pa",
          "uncertainty": {
            "kind": "implied",
            "sigfigs": 4
          },
          "basis": "typical",
          "conditions": {
            "product_form": "stock_shape",
            "material_state": "Machined specimen; tested after machining. Humidity affects polyamides; orientation and exact test temperature are not specified in this table."
          },
          "test_method": "DIN EN ISO 527-2",
          "source_id": "ensinger-manual",
          "source_locator": "Page 94, Material standard values, column 4 (TECAPEEK MT), row Modulus of elasticity (tensile test)",
          "source_page": 94,
          "source_value": {
            "text": "4,200",
            "unit": "MPa",
            "scale_to_si": 1000000.0,
            "offset_to_si": 0,
            "significant_figures": 4
          }
        },
        {
          "property": "tensile_strength",
          "value": 116000000.0,
          "unit": "Pa",
          "uncertainty": {
            "kind": "implied",
            "sigfigs": 3
          },
          "basis": "typical",
          "conditions": {
            "product_form": "stock_shape",
            "material_state": "Machined specimen; tested after machining. Humidity affects polyamides; orientation and exact test temperature are not specified in this table."
          },
          "test_method": "DIN EN ISO 527-2",
          "source_id": "ensinger-manual",
          "source_locator": "Page 94, Material standard values, column 4 (TECAPEEK MT), row Tensile strength",
          "source_page": 94,
          "source_value": {
            "text": "116",
            "unit": "MPa",
            "scale_to_si": 1000000.0,
            "offset_to_si": 0,
            "significant_figures": 3
          }
        },
        {
          "property": "yield_strength",
          "value": 116000000.0,
          "unit": "Pa",
          "uncertainty": {
            "kind": "implied",
            "sigfigs": 3
          },
          "basis": "typical",
          "conditions": {
            "product_form": "stock_shape",
            "material_state": "Machined specimen; tested after machining. Humidity affects polyamides; orientation and exact test temperature are not specified in this table."
          },
          "test_method": "DIN EN ISO 527-2",
          "source_id": "ensinger-manual",
          "source_locator": "Page 94, Material standard values, column 4 (TECAPEEK MT), row Tensile strength at yield",
          "source_page": 94,
          "source_value": {
            "text": "116",
            "unit": "MPa",
            "scale_to_si": 1000000.0,
            "offset_to_si": 0,
            "significant_figures": 3
          }
        },
        {
          "property": "elongation_at_break",
          "value": 0.15,
          "unit": "1",
          "uncertainty": {
            "kind": "implied",
            "sigfigs": 2
          },
          "basis": "typical",
          "conditions": {
            "product_form": "stock_shape",
            "material_state": "Machined specimen; tested after machining. Humidity affects polyamides; orientation and exact test temperature are not specified in this table."
          },
          "test_method": "DIN EN ISO 527-2",
          "source_id": "ensinger-manual",
          "source_locator": "Page 94, Material standard values, column 4 (TECAPEEK MT), row Elongation at break",
          "source_page": 94,
          "source_value": {
            "text": "15",
            "unit": "%",
            "scale_to_si": 0.01,
            "offset_to_si": 0,
            "significant_figures": 2
          }
        },
        {
          "property": "thermal_conductivity",
          "value": 0.27,
          "unit": "W/(m*K)",
          "uncertainty": {
            "kind": "implied",
            "sigfigs": 2
          },
          "basis": "typical",
          "conditions": {
            "product_form": "stock_shape",
            "material_state": "Machined specimen; tested after machining. Humidity affects polyamides; orientation and exact test temperature are not specified in this table."
          },
          "test_method": "ISO 22007-4:2008",
          "source_id": "ensinger-manual",
          "source_locator": "Page 94, Material standard values, column 4 (TECAPEEK MT), row Thermal conductivity",
          "source_page": 94,
          "source_value": {
            "text": "0.27",
            "unit": "W/(m·K)",
            "scale_to_si": 1,
            "offset_to_si": 0,
            "significant_figures": 2
          }
        },
        {
          "property": "flexural_strength",
          "value": 175000000.0,
          "unit": "Pa",
          "uncertainty": {
            "kind": "implied",
            "sigfigs": 3
          },
          "basis": "typical",
          "conditions": {
            "product_form": "stock_shape",
            "material_state": "Machined specimen; tested after machining. Humidity affects polyamides; orientation and exact test temperature are not specified in this table."
          },
          "test_method": "DIN EN ISO 178",
          "source_id": "ensinger-manual",
          "source_locator": "Page 94, Material standard values, column 4 (TECAPEEK MT), row Flexural strength",
          "source_page": 94,
          "source_value": {
            "text": "175",
            "unit": "MPa",
            "scale_to_si": 1000000.0,
            "offset_to_si": 0,
            "significant_figures": 3
          }
        }
      ],
      "designations": {
        "Supplier": "TECAPEEK MT",
        "Polymer": "PEEK"
      },
      "prominence": 2
    },
    {
      "id": "tecapeek-cf30-mt",
      "name": "TECAPEEK CF30 MT",
      "record_type": "grade",
      "parent_id": "polymer-peek",
      "family": [
        "polymer",
        "PEEK"
      ],
      "description": "Ensinger PEEK formulation. Published stock-shape reference data for this named product.",
      "aliases": [
        "PEEK",
        "Polyether ether ketone",
        "TECA PEEK CF30 MT"
      ],
      "condition": null,
      "observations": [],
      "designations": {
        "Supplier": "TECAPEEK CF30 MT",
        "Polymer": "PEEK"
      },
      "prominence": 2
    },
    {
      "id": "tecapeek-cf30-mt-reference",
      "name": "TECAPEEK CF30 MT — stock shape",
      "record_type": "variant",
      "parent_id": "tecapeek-cf30-mt",
      "family": [
        "polymer",
        "PEEK"
      ],
      "description": "Ensinger PEEK formulation. Published stock-shape reference data for this named product.",
      "aliases": [
        "PEEK",
        "Polyether ether ketone",
        "TECA PEEK CF30 MT"
      ],
      "condition": "stock shape",
      "observations": [
        {
          "property": "density",
          "value": 1420.0,
          "unit": "kg/m^3",
          "uncertainty": {
            "kind": "implied",
            "sigfigs": 3
          },
          "basis": "typical",
          "conditions": {
            "product_form": "stock_shape",
            "material_state": "Machined specimen; tested after machining. Humidity affects polyamides; orientation and exact test temperature are not specified in this table."
          },
          "test_method": "DIN EN ISO 1183",
          "source_id": "ensinger-manual",
          "source_locator": "Page 95, Material standard values, column 1 (TECAPEEK CF30 MT), row Density",
          "source_page": 95,
          "source_value": {
            "text": "1.42",
            "unit": "g/cm³",
            "scale_to_si": 1000,
            "offset_to_si": 0,
            "significant_figures": 3
          }
        },
        {
          "property": "youngs_modulus",
          "value": 6000000000.0,
          "unit": "Pa",
          "uncertainty": {
            "kind": "implied",
            "sigfigs": 4
          },
          "basis": "typical",
          "conditions": {
            "product_form": "stock_shape",
            "material_state": "Machined specimen; tested after machining. Humidity affects polyamides; orientation and exact test temperature are not specified in this table."
          },
          "test_method": "DIN EN ISO 527-2",
          "source_id": "ensinger-manual",
          "source_locator": "Page 95, Material standard values, column 1 (TECAPEEK CF30 MT), row Modulus of elasticity (tensile test)",
          "source_page": 95,
          "source_value": {
            "text": "6,000",
            "unit": "MPa",
            "scale_to_si": 1000000.0,
            "offset_to_si": 0,
            "significant_figures": 4
          }
        },
        {
          "property": "tensile_strength",
          "value": 115000000.0,
          "unit": "Pa",
          "uncertainty": {
            "kind": "implied",
            "sigfigs": 3
          },
          "basis": "typical",
          "conditions": {
            "product_form": "stock_shape",
            "material_state": "Machined specimen; tested after machining. Humidity affects polyamides; orientation and exact test temperature are not specified in this table."
          },
          "test_method": "DIN EN ISO 527-2",
          "source_id": "ensinger-manual",
          "source_locator": "Page 95, Material standard values, column 1 (TECAPEEK CF30 MT), row Tensile strength",
          "source_page": 95,
          "source_value": {
            "text": "115",
            "unit": "MPa",
            "scale_to_si": 1000000.0,
            "offset_to_si": 0,
            "significant_figures": 3
          }
        },
        {
          "property": "yield_strength",
          "value": 115000000.0,
          "unit": "Pa",
          "uncertainty": {
            "kind": "implied",
            "sigfigs": 3
          },
          "basis": "typical",
          "conditions": {
            "product_form": "stock_shape",
            "material_state": "Machined specimen; tested after machining. Humidity affects polyamides; orientation and exact test temperature are not specified in this table."
          },
          "test_method": "DIN EN ISO 527-2",
          "source_id": "ensinger-manual",
          "source_locator": "Page 95, Material standard values, column 1 (TECAPEEK CF30 MT), row Tensile strength at yield",
          "source_page": 95,
          "source_value": {
            "text": "115",
            "unit": "MPa",
            "scale_to_si": 1000000.0,
            "offset_to_si": 0,
            "significant_figures": 3
          }
        },
        {
          "property": "elongation_at_break",
          "value": 0.05,
          "unit": "1",
          "uncertainty": {
            "kind": "implied",
            "sigfigs": 1
          },
          "basis": "typical",
          "conditions": {
            "product_form": "stock_shape",
            "material_state": "Machined specimen; tested after machining. Humidity affects polyamides; orientation and exact test temperature are not specified in this table."
          },
          "test_method": "DIN EN ISO 527-2",
          "source_id": "ensinger-manual",
          "source_locator": "Page 95, Material standard values, column 1 (TECAPEEK CF30 MT), row Elongation at break",
          "source_page": 95,
          "source_value": {
            "text": "5",
            "unit": "%",
            "scale_to_si": 0.01,
            "offset_to_si": 0,
            "significant_figures": 1
          }
        },
        {
          "property": "thermal_conductivity",
          "value": 0.59,
          "unit": "W/(m*K)",
          "uncertainty": {
            "kind": "implied",
            "sigfigs": 2
          },
          "basis": "typical",
          "conditions": {
            "product_form": "stock_shape",
            "material_state": "Machined specimen; tested after machining. Humidity affects polyamides; orientation and exact test temperature are not specified in this table."
          },
          "test_method": "ISO 22007-4:2008",
          "source_id": "ensinger-manual",
          "source_locator": "Page 95, Material standard values, column 1 (TECAPEEK CF30 MT), row Thermal conductivity",
          "source_page": 95,
          "source_value": {
            "text": "0.59",
            "unit": "W/(m·K)",
            "scale_to_si": 1,
            "offset_to_si": 0,
            "significant_figures": 2
          }
        },
        {
          "property": "flexural_strength",
          "value": 188000000.0,
          "unit": "Pa",
          "uncertainty": {
            "kind": "implied",
            "sigfigs": 3
          },
          "basis": "typical",
          "conditions": {
            "product_form": "stock_shape",
            "material_state": "Machined specimen; tested after machining. Humidity affects polyamides; orientation and exact test temperature are not specified in this table."
          },
          "test_method": "DIN EN ISO 178",
          "source_id": "ensinger-manual",
          "source_locator": "Page 95, Material standard values, column 1 (TECAPEEK CF30 MT), row Flexural strength",
          "source_page": 95,
          "source_value": {
            "text": "188",
            "unit": "MPa",
            "scale_to_si": 1000000.0,
            "offset_to_si": 0,
            "significant_figures": 3
          }
        }
      ],
      "designations": {
        "Supplier": "TECAPEEK CF30 MT",
        "Polymer": "PEEK"
      },
      "prominence": 2
    },
    {
      "id": "tecapeek-classix-white",
      "name": "TECAPEEK CLASSIX white",
      "record_type": "grade",
      "parent_id": "polymer-peek",
      "family": [
        "polymer",
        "PEEK"
      ],
      "description": "Ensinger PEEK formulation. Published stock-shape reference data for this named product.",
      "aliases": [
        "PEEK",
        "Polyether ether ketone",
        "TECA PEEK CLASSIX white"
      ],
      "condition": null,
      "observations": [],
      "designations": {
        "Supplier": "TECAPEEK CLASSIX white",
        "Polymer": "PEEK"
      },
      "prominence": 2
    },
    {
      "id": "tecapeek-classix-white-reference",
      "name": "TECAPEEK CLASSIX white — stock shape",
      "record_type": "variant",
      "parent_id": "tecapeek-classix-white",
      "family": [
        "polymer",
        "PEEK"
      ],
      "description": "Ensinger PEEK formulation. Published stock-shape reference data for this named product.",
      "aliases": [
        "PEEK",
        "Polyether ether ketone",
        "TECA PEEK CLASSIX white"
      ],
      "condition": "stock shape",
      "observations": [
        {
          "property": "density",
          "value": 1400.0,
          "unit": "kg/m^3",
          "uncertainty": {
            "kind": "implied",
            "sigfigs": 2
          },
          "basis": "typical",
          "conditions": {
            "product_form": "stock_shape",
            "material_state": "Machined specimen; tested after machining. Humidity affects polyamides; orientation and exact test temperature are not specified in this table."
          },
          "test_method": "DIN EN ISO 1183",
          "source_id": "ensinger-manual",
          "source_locator": "Page 95, Material standard values, column 2 (TECAPEEK CLASSIX white), row Density",
          "source_page": 95,
          "source_value": {
            "text": "1.4",
            "unit": "g/cm³",
            "scale_to_si": 1000,
            "offset_to_si": 0,
            "significant_figures": 2
          }
        },
        {
          "property": "youngs_modulus",
          "value": 4700000000.0,
          "unit": "Pa",
          "uncertainty": {
            "kind": "implied",
            "sigfigs": 4
          },
          "basis": "typical",
          "conditions": {
            "product_form": "stock_shape",
            "material_state": "Machined specimen; tested after machining. Humidity affects polyamides; orientation and exact test temperature are not specified in this table."
          },
          "test_method": "DIN EN ISO 527-2",
          "source_id": "ensinger-manual",
          "source_locator": "Page 95, Material standard values, column 2 (TECAPEEK CLASSIX white), row Modulus of elasticity (tensile test)",
          "source_page": 95,
          "source_value": {
            "text": "4,700",
            "unit": "MPa",
            "scale_to_si": 1000000.0,
            "offset_to_si": 0,
            "significant_figures": 4
          }
        },
        {
          "property": "tensile_strength",
          "value": 117000000.0,
          "unit": "Pa",
          "uncertainty": {
            "kind": "implied",
            "sigfigs": 3
          },
          "basis": "typical",
          "conditions": {
            "product_form": "stock_shape",
            "material_state": "Machined specimen; tested after machining. Humidity affects polyamides; orientation and exact test temperature are not specified in this table."
          },
          "test_method": "DIN EN ISO 527-2",
          "source_id": "ensinger-manual",
          "source_locator": "Page 95, Material standard values, column 2 (TECAPEEK CLASSIX white), row Tensile strength",
          "source_page": 95,
          "source_value": {
            "text": "117",
            "unit": "MPa",
            "scale_to_si": 1000000.0,
            "offset_to_si": 0,
            "significant_figures": 3
          }
        },
        {
          "property": "yield_strength",
          "value": 117000000.0,
          "unit": "Pa",
          "uncertainty": {
            "kind": "implied",
            "sigfigs": 3
          },
          "basis": "typical",
          "conditions": {
            "product_form": "stock_shape",
            "material_state": "Machined specimen; tested after machining. Humidity affects polyamides; orientation and exact test temperature are not specified in this table."
          },
          "test_method": "DIN EN ISO 527-2",
          "source_id": "ensinger-manual",
          "source_locator": "Page 95, Material standard values, column 2 (TECAPEEK CLASSIX white), row Tensile strength at yield",
          "source_page": 95,
          "source_value": {
            "text": "117",
            "unit": "MPa",
            "scale_to_si": 1000000.0,
            "offset_to_si": 0,
            "significant_figures": 3
          }
        },
        {
          "property": "elongation_at_break",
          "value": 0.11,
          "unit": "1",
          "uncertainty": {
            "kind": "implied",
            "sigfigs": 2
          },
          "basis": "typical",
          "conditions": {
            "product_form": "stock_shape",
            "material_state": "Machined specimen; tested after machining. Humidity affects polyamides; orientation and exact test temperature are not specified in this table."
          },
          "test_method": "DIN EN ISO 527-2",
          "source_id": "ensinger-manual",
          "source_locator": "Page 95, Material standard values, column 2 (TECAPEEK CLASSIX white), row Elongation at break",
          "source_page": 95,
          "source_value": {
            "text": "11",
            "unit": "%",
            "scale_to_si": 0.01,
            "offset_to_si": 0,
            "significant_figures": 2
          }
        },
        {
          "property": "thermal_conductivity",
          "value": 0.3,
          "unit": "W/(m*K)",
          "uncertainty": {
            "kind": "implied",
            "sigfigs": 2
          },
          "basis": "typical",
          "conditions": {
            "product_form": "stock_shape",
            "material_state": "Machined specimen; tested after machining. Humidity affects polyamides; orientation and exact test temperature are not specified in this table."
          },
          "test_method": "ISO 22007-4:2008",
          "source_id": "ensinger-manual",
          "source_locator": "Page 95, Material standard values, column 2 (TECAPEEK CLASSIX white), row Thermal conductivity",
          "source_page": 95,
          "source_value": {
            "text": "0.30",
            "unit": "W/(m·K)",
            "scale_to_si": 1,
            "offset_to_si": 0,
            "significant_figures": 2
          }
        },
        {
          "property": "flexural_strength",
          "value": 177000000.0,
          "unit": "Pa",
          "uncertainty": {
            "kind": "implied",
            "sigfigs": 3
          },
          "basis": "typical",
          "conditions": {
            "product_form": "stock_shape",
            "material_state": "Machined specimen; tested after machining. Humidity affects polyamides; orientation and exact test temperature are not specified in this table."
          },
          "test_method": "DIN EN ISO 178",
          "source_id": "ensinger-manual",
          "source_locator": "Page 95, Material standard values, column 2 (TECAPEEK CLASSIX white), row Flexural strength",
          "source_page": 95,
          "source_value": {
            "text": "177",
            "unit": "MPa",
            "scale_to_si": 1000000.0,
            "offset_to_si": 0,
            "significant_figures": 3
          }
        }
      ],
      "designations": {
        "Supplier": "TECAPEEK CLASSIX white",
        "Polymer": "PEEK"
      },
      "prominence": 2
    },
    {
      "id": "tecapeek-ts",
      "name": "TECAPEEK TS",
      "record_type": "grade",
      "parent_id": "polymer-peek",
      "family": [
        "polymer",
        "PEEK"
      ],
      "description": "Ensinger PEEK formulation. Published stock-shape reference data for this named product.",
      "aliases": [
        "PEEK",
        "Polyether ether ketone",
        "TECA PEEK TS"
      ],
      "condition": null,
      "observations": [],
      "designations": {
        "Supplier": "TECAPEEK TS",
        "Polymer": "PEEK"
      },
      "prominence": 2
    },
    {
      "id": "tecapeek-ts-reference",
      "name": "TECAPEEK TS — stock shape",
      "record_type": "variant",
      "parent_id": "tecapeek-ts",
      "family": [
        "polymer",
        "PEEK"
      ],
      "description": "Ensinger PEEK formulation. Published stock-shape reference data for this named product.",
      "aliases": [
        "PEEK",
        "Polyether ether ketone",
        "TECA PEEK TS"
      ],
      "condition": "stock shape",
      "observations": [
        {
          "property": "density",
          "value": 1490.0,
          "unit": "kg/m^3",
          "uncertainty": {
            "kind": "implied",
            "sigfigs": 3
          },
          "basis": "typical",
          "conditions": {
            "product_form": "stock_shape",
            "material_state": "Machined specimen; tested after machining. Humidity affects polyamides; orientation and exact test temperature are not specified in this table."
          },
          "test_method": "DIN EN ISO 1183",
          "source_id": "ensinger-manual",
          "source_locator": "Page 95, Material standard values, column 3 (TECAPEEK TS), row Density",
          "source_page": 95,
          "source_value": {
            "text": "1.49",
            "unit": "g/cm³",
            "scale_to_si": 1000,
            "offset_to_si": 0,
            "significant_figures": 3
          }
        },
        {
          "property": "youngs_modulus",
          "value": 5700000000.0,
          "unit": "Pa",
          "uncertainty": {
            "kind": "implied",
            "sigfigs": 4
          },
          "basis": "typical",
          "conditions": {
            "product_form": "stock_shape",
            "material_state": "Machined specimen; tested after machining. Humidity affects polyamides; orientation and exact test temperature are not specified in this table."
          },
          "test_method": "DIN EN ISO 527-2",
          "source_id": "ensinger-manual",
          "source_locator": "Page 95, Material standard values, column 3 (TECAPEEK TS), row Modulus of elasticity (tensile test)",
          "source_page": 95,
          "source_value": {
            "text": "5,700",
            "unit": "MPa",
            "scale_to_si": 1000000.0,
            "offset_to_si": 0,
            "significant_figures": 4
          }
        },
        {
          "property": "tensile_strength",
          "value": 110000000.0,
          "unit": "Pa",
          "uncertainty": {
            "kind": "implied",
            "sigfigs": 3
          },
          "basis": "typical",
          "conditions": {
            "product_form": "stock_shape",
            "material_state": "Machined specimen; tested after machining. Humidity affects polyamides; orientation and exact test temperature are not specified in this table."
          },
          "test_method": "DIN EN ISO 527-2",
          "source_id": "ensinger-manual",
          "source_locator": "Page 95, Material standard values, column 3 (TECAPEEK TS), row Tensile strength",
          "source_page": 95,
          "source_value": {
            "text": "110",
            "unit": "MPa",
            "scale_to_si": 1000000.0,
            "offset_to_si": 0,
            "significant_figures": 3
          }
        },
        {
          "property": "yield_strength",
          "value": 110000000.0,
          "unit": "Pa",
          "uncertainty": {
            "kind": "implied",
            "sigfigs": 3
          },
          "basis": "typical",
          "conditions": {
            "product_form": "stock_shape",
            "material_state": "Machined specimen; tested after machining. Humidity affects polyamides; orientation and exact test temperature are not specified in this table."
          },
          "test_method": "DIN EN ISO 527-2",
          "source_id": "ensinger-manual",
          "source_locator": "Page 95, Material standard values, column 3 (TECAPEEK TS), row Tensile strength at yield",
          "source_page": 95,
          "source_value": {
            "text": "110",
            "unit": "MPa",
            "scale_to_si": 1000000.0,
            "offset_to_si": 0,
            "significant_figures": 3
          }
        },
        {
          "property": "elongation_at_break",
          "value": 0.04,
          "unit": "1",
          "uncertainty": {
            "kind": "implied",
            "sigfigs": 1
          },
          "basis": "typical",
          "conditions": {
            "product_form": "stock_shape",
            "material_state": "Machined specimen; tested after machining. Humidity affects polyamides; orientation and exact test temperature are not specified in this table."
          },
          "test_method": "DIN EN ISO 527-2",
          "source_id": "ensinger-manual",
          "source_locator": "Page 95, Material standard values, column 3 (TECAPEEK TS), row Elongation at break",
          "source_page": 95,
          "source_value": {
            "text": "4",
            "unit": "%",
            "scale_to_si": 0.01,
            "offset_to_si": 0,
            "significant_figures": 1
          }
        },
        {
          "property": "flexural_strength",
          "value": 175000000.0,
          "unit": "Pa",
          "uncertainty": {
            "kind": "implied",
            "sigfigs": 3
          },
          "basis": "typical",
          "conditions": {
            "product_form": "stock_shape",
            "material_state": "Machined specimen; tested after machining. Humidity affects polyamides; orientation and exact test temperature are not specified in this table."
          },
          "test_method": "DIN EN ISO 178",
          "source_id": "ensinger-manual",
          "source_locator": "Page 95, Material standard values, column 3 (TECAPEEK TS), row Flexural strength",
          "source_page": 95,
          "source_value": {
            "text": "175",
            "unit": "MPa",
            "scale_to_si": 1000000.0,
            "offset_to_si": 0,
            "significant_figures": 3
          }
        }
      ],
      "designations": {
        "Supplier": "TECAPEEK TS",
        "Polymer": "PEEK"
      },
      "prominence": 2
    },
    {
      "id": "tecapeek-cmf",
      "name": "TECAPEEK CMF",
      "record_type": "grade",
      "parent_id": "polymer-peek",
      "family": [
        "polymer",
        "PEEK"
      ],
      "description": "Ensinger PEEK formulation. Published stock-shape reference data for this named product.",
      "aliases": [
        "PEEK",
        "Polyether ether ketone",
        "TECA PEEK CMF"
      ],
      "condition": null,
      "observations": [],
      "designations": {
        "Supplier": "TECAPEEK CMF",
        "Polymer": "PEEK"
      },
      "prominence": 2
    },
    {
      "id": "tecapeek-cmf-reference",
      "name": "TECAPEEK CMF — stock shape",
      "record_type": "variant",
      "parent_id": "tecapeek-cmf",
      "family": [
        "polymer",
        "PEEK"
      ],
      "description": "Ensinger PEEK formulation. Published stock-shape reference data for this named product.",
      "aliases": [
        "PEEK",
        "Polyether ether ketone",
        "TECA PEEK CMF"
      ],
      "condition": "stock shape",
      "observations": [
        {
          "property": "density",
          "value": 1650.0,
          "unit": "kg/m^3",
          "uncertainty": {
            "kind": "implied",
            "sigfigs": 3
          },
          "basis": "typical",
          "conditions": {
            "product_form": "stock_shape",
            "material_state": "Machined specimen; tested after machining. Humidity affects polyamides; orientation and exact test temperature are not specified in this table."
          },
          "test_method": "DIN EN ISO 1183",
          "source_id": "ensinger-manual",
          "source_locator": "Page 95, Material standard values, column 4 (TECAPEEK CMF), row Density",
          "source_page": 95,
          "source_value": {
            "text": "1.65",
            "unit": "g/cm³",
            "scale_to_si": 1000,
            "offset_to_si": 0,
            "significant_figures": 3
          }
        },
        {
          "property": "youngs_modulus",
          "value": 5500000000.0,
          "unit": "Pa",
          "uncertainty": {
            "kind": "implied",
            "sigfigs": 4
          },
          "basis": "typical",
          "conditions": {
            "product_form": "stock_shape",
            "material_state": "Machined specimen; tested after machining. Humidity affects polyamides; orientation and exact test temperature are not specified in this table."
          },
          "test_method": "DIN EN ISO 527-2",
          "source_id": "ensinger-manual",
          "source_locator": "Page 95, Material standard values, column 4 (TECAPEEK CMF), row Modulus of elasticity (tensile test)",
          "source_page": 95,
          "source_value": {
            "text": "5,500",
            "unit": "MPa",
            "scale_to_si": 1000000.0,
            "offset_to_si": 0,
            "significant_figures": 4
          }
        },
        {
          "property": "tensile_strength",
          "value": 105000000.0,
          "unit": "Pa",
          "uncertainty": {
            "kind": "implied",
            "sigfigs": 3
          },
          "basis": "typical",
          "conditions": {
            "product_form": "stock_shape",
            "material_state": "Machined specimen; tested after machining. Humidity affects polyamides; orientation and exact test temperature are not specified in this table."
          },
          "test_method": "DIN EN ISO 527-2",
          "source_id": "ensinger-manual",
          "source_locator": "Page 95, Material standard values, column 4 (TECAPEEK CMF), row Tensile strength",
          "source_page": 95,
          "source_value": {
            "text": "105",
            "unit": "MPa",
            "scale_to_si": 1000000.0,
            "offset_to_si": 0,
            "significant_figures": 3
          }
        },
        {
          "property": "yield_strength",
          "value": 102000000.0,
          "unit": "Pa",
          "uncertainty": {
            "kind": "implied",
            "sigfigs": 3
          },
          "basis": "typical",
          "conditions": {
            "product_form": "stock_shape",
            "material_state": "Machined specimen; tested after machining. Humidity affects polyamides; orientation and exact test temperature are not specified in this table."
          },
          "test_method": "DIN EN ISO 527-2",
          "source_id": "ensinger-manual",
          "source_locator": "Page 95, Material standard values, column 4 (TECAPEEK CMF), row Tensile strength at yield",
          "source_page": 95,
          "source_value": {
            "text": "102",
            "unit": "MPa",
            "scale_to_si": 1000000.0,
            "offset_to_si": 0,
            "significant_figures": 3
          }
        },
        {
          "property": "elongation_at_break",
          "value": 0.04,
          "unit": "1",
          "uncertainty": {
            "kind": "implied",
            "sigfigs": 1
          },
          "basis": "typical",
          "conditions": {
            "product_form": "stock_shape",
            "material_state": "Machined specimen; tested after machining. Humidity affects polyamides; orientation and exact test temperature are not specified in this table."
          },
          "test_method": "DIN EN ISO 527-2",
          "source_id": "ensinger-manual",
          "source_locator": "Page 95, Material standard values, column 4 (TECAPEEK CMF), row Elongation at break",
          "source_page": 95,
          "source_value": {
            "text": "4",
            "unit": "%",
            "scale_to_si": 0.01,
            "offset_to_si": 0,
            "significant_figures": 1
          }
        },
        {
          "property": "thermal_conductivity",
          "value": 0.38,
          "unit": "W/(m*K)",
          "uncertainty": {
            "kind": "implied",
            "sigfigs": 2
          },
          "basis": "typical",
          "conditions": {
            "product_form": "stock_shape",
            "material_state": "Machined specimen; tested after machining. Humidity affects polyamides; orientation and exact test temperature are not specified in this table."
          },
          "test_method": "ISO 22007-4:2008",
          "source_id": "ensinger-manual",
          "source_locator": "Page 95, Material standard values, column 4 (TECAPEEK CMF), row Thermal conductivity",
          "source_page": 95,
          "source_value": {
            "text": "0.38",
            "unit": "W/(m·K)",
            "scale_to_si": 1,
            "offset_to_si": 0,
            "significant_figures": 2
          }
        },
        {
          "property": "flexural_strength",
          "value": 170000000.0,
          "unit": "Pa",
          "uncertainty": {
            "kind": "implied",
            "sigfigs": 3
          },
          "basis": "typical",
          "conditions": {
            "product_form": "stock_shape",
            "material_state": "Machined specimen; tested after machining. Humidity affects polyamides; orientation and exact test temperature are not specified in this table."
          },
          "test_method": "DIN EN ISO 178",
          "source_id": "ensinger-manual",
          "source_locator": "Page 95, Material standard values, column 4 (TECAPEEK CMF), row Flexural strength",
          "source_page": 95,
          "source_value": {
            "text": "170",
            "unit": "MPa",
            "scale_to_si": 1000000.0,
            "offset_to_si": 0,
            "significant_figures": 3
          }
        }
      ],
      "designations": {
        "Supplier": "TECAPEEK CMF",
        "Polymer": "PEEK"
      },
      "prominence": 2
    },
    {
      "id": "tecapeek-ht-black",
      "name": "TECAPEEK HT black",
      "record_type": "grade",
      "parent_id": "polymer-pek",
      "family": [
        "polymer",
        "PEK"
      ],
      "description": "Ensinger PEK formulation. Published stock-shape reference data for this named product.",
      "aliases": [
        "PEK",
        "Polyetherketone",
        "TECA PEEK HT black"
      ],
      "condition": null,
      "observations": [],
      "designations": {
        "Supplier": "TECAPEEK HT black",
        "Polymer": "PEK"
      },
      "prominence": 2
    },
    {
      "id": "tecapeek-ht-black-reference",
      "name": "TECAPEEK HT black — stock shape",
      "record_type": "variant",
      "parent_id": "tecapeek-ht-black",
      "family": [
        "polymer",
        "PEK"
      ],
      "description": "Ensinger PEK formulation. Published stock-shape reference data for this named product.",
      "aliases": [
        "PEK",
        "Polyetherketone",
        "TECA PEEK HT black"
      ],
      "condition": "stock shape",
      "observations": [
        {
          "property": "density",
          "value": 1310.0,
          "unit": "kg/m^3",
          "uncertainty": {
            "kind": "implied",
            "sigfigs": 3
          },
