Repository: amarschn/tools

# Materials Lookup

A local release candidate for source-traceable material and property lookup.
The static site contains **134 material identities, 24 named states, 840
observations, 10 registered properties and 5 source documents**. It has no
runtime dependencies, backend, accounts, or network search service.

Material queries open complete datasheets. Exact property queries open
category-grouped reference ranges. Broad queries such as `plastic strength`
ask for a precise property. Specified limits stay distinct from measured
values, and every observation retains its conditions and source citation.

File: curated/materials.json (part 13 of 23)
{
          "basis": "typical",
          "conditions": {
            "product_form": "stock_shape",
            "material_state": "Machined specimen; tested after machining. Humidity affects polyamides; orientation and exact test temperature are not specified in this table."
          },
          "test_method": "DIN EN ISO 1183",
          "source_id": "ensinger-manual",
          "source_locator": "Page 95, Material standard values, column 6 (TECAPEEK HT black), row Density",
          "source_page": 95,
          "source_value": {
            "text": "1.31",
            "unit": "g/cm³",
            "scale_to_si": 1000,
            "offset_to_si": 0,
            "significant_figures": 3
          }
        },
        {
          "property": "youngs_modulus",
          "value": 4600000000.0,
          "unit": "Pa",
          "uncertainty": {
            "kind": "implied",
            "sigfigs": 4
          },
          "basis": "typical",
          "conditions": {
            "product_form": "stock_shape",
            "material_state": "Machined specimen; tested after machining. Humidity affects polyamides; orientation and exact test temperature are not specified in this table."
          },
          "test_method": "DIN EN ISO 527-2",
          "source_id": "ensinger-manual",
          "source_locator": "Page 95, Material standard values, column 6 (TECAPEEK HT black), row Modulus of elasticity (tensile test)",
          "source_page": 95,
          "source_value": {
            "text": "4,600",
            "unit": "MPa",
            "scale_to_si": 1000000.0,
            "offset_to_si": 0,
            "significant_figures": 4
          }
        },
        {
          "property": "tensile_strength",
          "value": 120000000.0,
          "unit": "Pa",
          "uncertainty": {
            "kind": "implied",
            "sigfigs": 3
          },
          "basis": "typical",
          "conditions": {
            "product_form": "stock_shape",
            "material_state": "Machined specimen; tested after machining. Humidity affects polyamides; orientation and exact test temperature are not specified in this table."
          },
          "test_method": "DIN EN ISO 527-2",
          "source_id": "ensinger-manual",
          "source_locator": "Page 95, Material standard values, column 6 (TECAPEEK HT black), row Tensile strength",
          "source_page": 95,
          "source_value": {
            "text": "120",
            "unit": "MPa",
            "scale_to_si": 1000000.0,
            "offset_to_si": 0,
            "significant_figures": 3
          }
        },
        {
          "property": "yield_strength",
          "value": 120000000.0,
          "unit": "Pa",
          "uncertainty": {
            "kind": "implied",
            "sigfigs": 3
          },
          "basis": "typical",
          "conditions": {
            "product_form": "stock_shape",
            "material_state": "Machined specimen; tested after machining. Humidity affects polyamides; orientation and exact test temperature are not specified in this table."
          },
          "test_method": "DIN EN ISO 527-2",
          "source_id": "ensinger-manual",
          "source_locator": "Page 95, Material standard values, column 6 (TECAPEEK HT black), row Tensile strength at yield",
          "source_page": 95,
          "source_value": {
            "text": "120",
            "unit": "MPa",
            "scale_to_si": 1000000.0,
            "offset_to_si": 0,
            "significant_figures": 3
          }
        },
        {
          "property": "elongation_at_break",
          "value": 0.05,
          "unit": "1",
          "uncertainty": {
            "kind": "implied",
            "sigfigs": 1
          },
          "basis": "typical",
          "conditions": {
            "product_form": "stock_shape",
            "material_state": "Machined specimen; tested after machining. Humidity affects polyamides; orientation and exact test temperature are not specified in this table."
          },
          "test_method": "DIN EN ISO 527-2",
          "source_id": "ensinger-manual",
          "source_locator": "Page 95, Material standard values, column 6 (TECAPEEK HT black), row Elongation at break",
          "source_page": 95,
          "source_value": {
            "text": "5",
            "unit": "%",
            "scale_to_si": 0.01,
            "offset_to_si": 0,
            "significant_figures": 1
          }
        },
        {
          "property": "flexural_strength",
          "value": 192000000.0,
          "unit": "Pa",
          "uncertainty": {
            "kind": "implied",
            "sigfigs": 3
          },
          "basis": "typical",
          "conditions": {
            "product_form": "stock_shape",
            "material_state": "Machined specimen; tested after machining. Humidity affects polyamides; orientation and exact test temperature are not specified in this table."
          },
          "test_method": "DIN EN ISO 178",
          "source_id": "ensinger-manual",
          "source_locator": "Page 95, Material standard values, column 6 (TECAPEEK HT black), row Flexural strength",
          "source_page": 95,
          "source_value": {
            "text": "192",
            "unit": "MPa",
            "scale_to_si": 1000000.0,
            "offset_to_si": 0,
            "significant_figures": 3
          }
        }
      ],
      "designations": {
        "Supplier": "TECAPEEK HT black",
        "Polymer": "PEK"
      },
      "prominence": 2
    },
    {
      "id": "tecapeek-st-black",
      "name": "TECAPEEK ST black",
      "record_type": "grade",
      "parent_id": "polymer-pekekk",
      "family": [
        "polymer",
        "PEKEKK"
      ],
      "description": "Ensinger PEKEKK formulation. Published stock-shape reference data for this named product.",
      "aliases": [
        "PEKEKK",
        "Polyetherketoneetherketoneketone",
        "TECA PEEK ST black"
      ],
      "condition": null,
      "observations": [],
      "designations": {
        "Supplier": "TECAPEEK ST black",
        "Polymer": "PEKEKK"
      },
      "prominence": 2
    },
    {
      "id": "tecapeek-st-black-reference",
      "name": "TECAPEEK ST black — stock shape",
      "record_type": "variant",
      "parent_id": "tecapeek-st-black",
      "family": [
        "polymer",
        "PEKEKK"
      ],
      "description": "Ensinger PEKEKK formulation. Published stock-shape reference data for this named product.",
      "aliases": [
        "PEKEKK",
        "Polyetherketoneetherketoneketone",
        "TECA PEEK ST black"
      ],
      "condition": "stock shape",
      "observations": [
        {
          "property": "density",
          "value": 1320.0,
          "unit": "kg/m^3",
          "uncertainty": {
            "kind": "implied",
            "sigfigs": 3
          },
          "basis": "typical",
          "conditions": {
            "product_form": "stock_shape",
            "material_state": "Machined specimen; tested after machining. Humidity affects polyamides; orientation and exact test temperature are not specified in this table."
          },
          "test_method": "DIN EN ISO 1183",
          "source_id": "ensinger-manual",
          "source_locator": "Page 95, Material standard values, column 7 (TECAPEEK ST black), row Density",
          "source_page": 95,
          "source_value": {
            "text": "1.32",
            "unit": "g/cm³",
            "scale_to_si": 1000,
            "offset_to_si": 0,
            "significant_figures": 3
          }
        },
        {
          "property": "youngs_modulus",
          "value": 4600000000.0,
          "unit": "Pa",
          "uncertainty": {
            "kind": "implied",
            "sigfigs": 4
          },
          "basis": "typical",
          "conditions": {
            "product_form": "stock_shape",
            "material_state": "Machined specimen; tested after machining. Humidity affects polyamides; orientation and exact test temperature are not specified in this table."
          },
          "test_method": "DIN EN ISO 527-2",
          "source_id": "ensinger-manual",
          "source_locator": "Page 95, Material standard values, column 7 (TECAPEEK ST black), row Modulus of elasticity (tensile test)",
          "source_page": 95,
          "source_value": {
            "text": "4,600",
            "unit": "MPa",
            "scale_to_si": 1000000.0,
            "offset_to_si": 0,
            "significant_figures": 4
          }
        },
        {
          "property": "tensile_strength",
          "value": 134000000.0,
          "unit": "Pa",
          "uncertainty": {
            "kind": "implied",
            "sigfigs": 3
          },
          "basis": "typical",
          "conditions": {
            "product_form": "stock_shape",
            "material_state": "Machined specimen; tested after machining. Humidity affects polyamides; orientation and exact test temperature are not specified in this table."
          },
          "test_method": "DIN EN ISO 527-2",
          "source_id": "ensinger-manual",
          "source_locator": "Page 95, Material standard values, column 7 (TECAPEEK ST black), row Tensile strength",
          "source_page": 95,
          "source_value": {
            "text": "134",
            "unit": "MPa",
            "scale_to_si": 1000000.0,
            "offset_to_si": 0,
            "significant_figures": 3
          }
        },
        {
          "property": "yield_strength",
          "value": 134000000.0,
          "unit": "Pa",
          "uncertainty": {
            "kind": "implied",
            "sigfigs": 3
          },
          "basis": "typical",
          "conditions": {
            "product_form": "stock_shape",
            "material_state": "Machined specimen; tested after machining. Humidity affects polyamides; orientation and exact test temperature are not specified in this table."
          },
          "test_method": "DIN EN ISO 527-2",
          "source_id": "ensinger-manual",
          "source_locator": "Page 95, Material standard values, column 7 (TECAPEEK ST black), row Tensile strength at yield",
          "source_page": 95,
          "source_value": {
            "text": "134",
            "unit": "MPa",
            "scale_to_si": 1000000.0,
            "offset_to_si": 0,
            "significant_figures": 3
          }
        },
        {
          "property": "elongation_at_break",
          "value": 0.13,
          "unit": "1",
          "uncertainty": {
            "kind": "implied",
            "sigfigs": 2
          },
          "basis": "typical",
          "conditions": {
            "product_form": "stock_shape",
            "material_state": "Machined specimen; tested after machining. Humidity affects polyamides; orientation and exact test temperature are not specified in this table."
          },
          "test_method": "DIN EN ISO 527-2",
          "source_id": "ensinger-manual",
          "source_locator": "Page 95, Material standard values, column 7 (TECAPEEK ST black), row Elongation at break",
          "source_page": 95,
          "source_value": {
            "text": "13",
            "unit": "%",
            "scale_to_si": 0.01,
            "offset_to_si": 0,
            "significant_figures": 2
          }
        },
        {
          "property": "flexural_strength",
          "value": 193000000.0,
          "unit": "Pa",
          "uncertainty": {
            "kind": "implied",
            "sigfigs": 3
          },
          "basis": "typical",
          "conditions": {
            "product_form": "stock_shape",
            "material_state": "Machined specimen; tested after machining. Humidity affects polyamides; orientation and exact test temperature are not specified in this table."
          },
          "test_method": "DIN EN ISO 178",
          "source_id": "ensinger-manual",
          "source_locator": "Page 95, Material standard values, column 7 (TECAPEEK ST black), row Flexural strength",
          "source_page": 95,
          "source_value": {
            "text": "193",
            "unit": "MPa",
            "scale_to_si": 1000000.0,
            "offset_to_si": 0,
            "significant_figures": 3
          }
        }
      ],
      "designations": {
        "Supplier": "TECAPEEK ST black",
        "Polymer": "PEKEKK"
      },
      "prominence": 2
    },
    {
      "id": "tecatec-peek-cw50",
      "name": "TECATEC PEEK CW50",
      "record_type": "grade",
      "parent_id": "polymer-peek",
      "family": [
        "polymer",
        "PEEK"
      ],
      "description": "Ensinger PEEK formulation. Published stock-shape reference data for this named product.",
      "aliases": [
        "PEEK",
        "Polyether ether ketone",
        "TECA TEC PEEK CW50"
      ],
      "condition": null,
      "observations": [],
      "designations": {
        "Supplier": "TECATEC PEEK CW50",
        "Polymer": "PEEK"
      },
      "prominence": 2
    },
    {
      "id": "tecatec-peek-cw50-reference",
      "name": "TECATEC PEEK CW50 — stock shape",
      "record_type": "variant",
      "parent_id": "tecatec-peek-cw50",
      "family": [
        "polymer",
        "PEEK"
      ],
      "description": "Ensinger PEEK formulation. Published stock-shape reference data for this named product.",
      "aliases": [
        "PEEK",
        "Polyether ether ketone",
        "TECA TEC PEEK CW50"
      ],
      "condition": "stock shape",
      "observations": [
        {
          "property": "density",
          "value": 1490.0,
          "unit": "kg/m^3",
          "uncertainty": {
            "kind": "implied",
            "sigfigs": 3
          },
          "basis": "typical",
          "conditions": {
            "product_form": "stock_shape",
            "material_state": "Machined specimen; tested after machining. Humidity affects polyamides; orientation and exact test temperature are not specified in this table."
          },
          "test_method": "DIN EN ISO 1183",
          "source_id": "ensinger-manual",
          "source_locator": "Page 95, Material standard values, column 8 (TECATEC PEEK CW50), row Density",
          "source_page": 95,
          "source_value": {
            "text": "1.49",
            "unit": "g/cm³",
            "scale_to_si": 1000,
            "offset_to_si": 0,
            "significant_figures": 3
          }
        },
        {
          "property": "youngs_modulus",
          "value": 53200000000.0,
          "unit": "Pa",
          "uncertainty": {
            "kind": "implied",
            "sigfigs": 5
          },
          "basis": "typical",
          "conditions": {
            "product_form": "stock_shape",
            "material_state": "Machined specimen; tested after machining. Humidity affects polyamides; orientation and exact test temperature are not specified in this table."
          },
          "test_method": "DIN EN ISO 527-2",
          "source_id": "ensinger-manual",
          "source_locator": "Page 95, Material standard values, column 8 (TECATEC PEEK CW50), row Modulus of elasticity (tensile test)",
          "source_page": 95,
          "source_value": {
            "text": "53,200",
            "unit": "MPa",
            "scale_to_si": 1000000.0,
            "offset_to_si": 0,
            "significant_figures": 5
          }
        },
        {
          "property": "tensile_strength",
          "value": 491000000.0,
          "unit": "Pa",
          "uncertainty": {
            "kind": "implied",
            "sigfigs": 3
          },
          "basis": "typical",
          "conditions": {
            "product_form": "stock_shape",
            "material_state": "Machined specimen; tested after machining. Humidity affects polyamides; orientation and exact test temperature are not specified in this table."
          },
          "test_method": "DIN EN ISO 527-2",
          "source_id": "ensinger-manual",
          "source_locator": "Page 95, Material standard values, column 8 (TECATEC PEEK CW50), row Tensile strength",
          "source_page": 95,
          "source_value": {
            "text": "491",
            "unit": "MPa",
            "scale_to_si": 1000000.0,
            "offset_to_si": 0,
            "significant_figures": 3
          }
        },
        {
          "property": "flexural_strength",
          "value": 813000000.0,
          "unit": "Pa",
          "uncertainty": {
            "kind": "implied",
            "sigfigs": 3
          },
          "basis": "typical",
          "conditions": {
            "product_form": "stock_shape",
            "material_state": "Machined specimen; tested after machining. Humidity affects polyamides; orientation and exact test temperature are not specified in this table."
          },
          "test_method": "DIN EN ISO 178",
          "source_id": "ensinger-manual",
          "source_locator": "Page 95, Material standard values, column 8 (TECATEC PEEK CW50), row Flexural strength",
          "source_page": 95,
          "source_value": {
            "text": "813",
            "unit": "MPa",
            "scale_to_si": 1000000.0,
            "offset_to_si": 0,
            "significant_figures": 3
          }
        }
      ],
      "designations": {
        "Supplier": "TECATEC PEEK CW50",
        "Polymer": "PEEK"
      },
      "prominence": 2
    },
    {
      "id": "tecatec-pekk-cw60",
      "name": "TECATEC PEKK CW60",
      "record_type": "grade",
      "parent_id": "polymer-pekk",
      "family": [
        "polymer",
        "PEKK"
      ],
      "description": "Ensinger PEKK formulation. Published stock-shape reference data for this named product.",
      "aliases": [
        "PEKK",
        "Polyetherketoneketone",
        "TECA TEC PEKK CW60"
      ],
      "condition": null,
      "observations": [],
      "designations": {
        "Supplier": "TECATEC PEKK CW60",
        "Polymer": "PEKK"
      },
      "prominence": 2
    },
    {
      "id": "tecatec-pekk-cw60-reference",
      "name": "TECATEC PEKK CW60 — stock shape",
      "record_type": "variant",
      "parent_id": "tecatec-pekk-cw60",
      "family": [
        "polymer",
        "PEKK"
      ],
      "description": "Ensinger PEKK formulation. Published stock-shape reference data for this named product.",
      "aliases": [
        "PEKK",
        "Polyetherketoneketone",
        "TECA TEC PEKK CW60"
      ],
      "condition": "stock shape",
      "observations": [
        {
          "property": "density",
          "value": 1610.0,
          "unit": "kg/m^3",
          "uncertainty": {
            "kind": "implied",
            "sigfigs": 3
          },
          "basis": "typical",
          "conditions": {
            "product_form": "stock_shape",
            "material_state": "Machined specimen; tested after machining. Humidity affects polyamides; orientation and exact test temperature are not specified in this table."
          },
          "test_method": "DIN EN ISO 1183",
          "source_id": "ensinger-manual",
          "source_locator": "Page 95, Material standard values, column 9 (TECATEC PEKK CW60), row Density",
          "source_page": 95,
          "source_value": {
            "text": "1.61",
            "unit": "g/cm³",
            "scale_to_si": 1000,
            "offset_to_si": 0,
            "significant_figures": 3
          }
        },
        {
          "property": "youngs_modulus",
          "value": 54300000000.0,
          "unit": "Pa",
          "uncertainty": {
            "kind": "implied",
            "sigfigs": 5
          },
          "basis": "typical",
          "conditions": {
            "product_form": "stock_shape",
            "material_state": "Machined specimen; tested after machining. Humidity affects polyamides; orientation and exact test temperature are not specified in this table."
          },
          "test_method": "DIN EN ISO 527-2",
          "source_id": "ensinger-manual",
          "source_locator": "Page 95, Material standard values, column 9 (TECATEC PEKK CW60), row Modulus of elasticity (tensile test)",
          "source_page": 95,
          "source_value": {
            "text": "54,300",
            "unit": "MPa",
            "scale_to_si": 1000000.0,
            "offset_to_si": 0,
            "significant_figures": 5
          }
        },
        {
          "property": "tensile_strength",
          "value": 585000000.0,
          "unit": "Pa",
          "uncertainty": {
            "kind": "implied",
            "sigfigs": 3
          },
          "basis": "typical",
          "conditions": {
            "product_form": "stock_shape",
            "material_state": "Machined specimen; tested after machining. Humidity affects polyamides; orientation and exact test temperature are not specified in this table."
          },
          "test_method": "DIN EN ISO 527-2",
          "source_id": "ensinger-manual",
          "source_locator": "Page 95, Material standard values, column 9 (TECATEC PEKK CW60), row Tensile strength",
          "source_page": 95,
          "source_value": {
            "text": "585",
            "unit": "MPa",
            "scale_to_si": 1000000.0,
            "offset_to_si": 0,
            "significant_figures": 3
          }
        },
        {
          "property": "flexural_strength",
          "value": 960000000.0,
          "unit": "Pa",
          "uncertainty": {
            "kind": "implied",
            "sigfigs": 3
          },
          "basis": "typical",
          "conditions": {
            "product_form": "stock_shape",
            "material_state": "Machined specimen; tested after machining. Humidity affects polyamides; orientation and exact test temperature are not specified in this table."
          },
          "test_method": "DIN EN ISO 178",
          "source_id": "ensinger-manual",
          "source_locator": "Page 95, Material standard values, column 9 (TECATEC PEKK CW60), row Flexural strength",
          "source_page": 95,
          "source_value": {
            "text": "960",
            "unit": "MPa",
            "scale_to_si": 1000000.0,
            "offset_to_si": 0,
            "significant_figures": 3
          }
        }
      ],
      "designations": {
        "Supplier": "TECATEC PEKK CW60",
        "Polymer": "PEKK"
      },
      "prominence": 2
    },
    {
      "id": "tecator-5013",
      "name": "TECATOR 5013",
      "record_type": "grade",
      "parent_id": "polymer-pai",
      "family": [
        "polymer",
        "PAI"
      ],
      "description": "Ensinger PAI formulation. Published stock-shape reference data for this named product.",
      "aliases": [
        "PAI",
        "Polyamide-imide",
        "TECA TOR 5013"
      ],
      "condition": null,
      "observations": [],
      "designations": {
        "Supplier": "TECATOR 5013",
        "Polymer": "PAI"
      },
      "prominence": 2
    },
    {
      "id": "tecator-5013-reference",
      "name": "TECATOR 5013 — stock shape",
      "record_type": "variant",
      "parent_id": "tecator-5013",
      "family": [
        "polymer",
        "PAI"
      ],
      "description": "Ensinger PAI formulation. Published stock-shape reference data for this named product.",
      "aliases": [
        "PAI",
        "Polyamide-imide",
        "TECA TOR 5013"
      ],
      "condition": "stock shape",
      "observations": [
        {
          "property": "density",
          "value": 1400.0,
          "unit": "kg/m^3",
          "uncertainty": {
            "kind": "implied",
            "sigfigs": 2
          },
          "basis": "typical",
          "conditions": {
            "product_form": "stock_shape",
            "material_state": "Machined specimen; tested after machining. Humidity affects polyamides; orientation and exact test temperature are not specified in this table."
          },
          "test_method": "DIN EN ISO 1183",
          "source_id": "ensinger-manual",
          "source_locator": "Page 95, Material standard values, column 10 (TECATOR 5013), row Density",
          "source_page": 95,
          "source_value": {
            "text": "1.4",
            "unit": "g/cm³",
            "scale_to_si": 1000,
            "offset_to_si": 0,
            "significant_figures": 2
          }
        },
        {
          "property": "youngs_modulus",
          "value": 3800000000.0,
          "unit": "Pa",
          "uncertainty": {
            "kind": "implied",
            "sigfigs": 4
          },
          "basis": "typical",
          "conditions": {
            "product_form": "stock_shape",
            "material_state": "Machined specimen; tested after machining. Humidity affects polyamides; orientation and exact test temperature are not specified in this table."
          },
          "test_method": "DIN EN ISO 527-2",
          "source_id": "ensinger-manual",
          "source_locator": "Page 95, Material standard values, column 10 (TECATOR 5013), row Modulus of elasticity (tensile test)",
          "source_page": 95,
          "source_value": {
            "text": "3,800",
            "unit": "MPa",
            "scale_to_si": 1000000.0,
            "offset_to_si": 0,
            "significant_figures": 4
          }
        },
        {
          "property": "tensile_strength",
          "value": 151000000.0,
          "unit": "Pa",
          "uncertainty": {
            "kind": "implied",
            "sigfigs": 3
          },
          "basis": "typical",
          "conditions": {
            "product_form": "stock_shape",
            "material_state": "Machined specimen; tested after machining. Humidity affects polyamides; orientation and exact test temperature are not specified in this table."
          },
          "test_method": "DIN EN ISO 527-2",
          "source_id": "ensinger-manual",
          "source_locator": "Page 95, Material standard values, column 10 (TECATOR 5013), row Tensile strength",
          "source_page": 95,
          "source_value": {
            "text": "151",
            "unit": "MPa",
            "scale_to_si": 1000000.0,
            "offset_to_si": 0,
            "significant_figures": 3
          }
        },
        {
          "property": "yield_strength",
          "value": 151000000.0,
          "unit": "Pa",
          "uncertainty": {
            "kind": "implied",
            "sigfigs": 3
          },
          "basis": "typical",
          "conditions": {
            "product_form": "stock_shape",
            "material_state": "Machined specimen; tested after machining. Humidity affects polyamides; orientation and exact test temperature are not specified in this table."
          },
          "test_method": "DIN EN ISO 527-2",
          "source_id": "ensinger-manual",
          "source_locator": "Page 95, Material standard values, column 10 (TECATOR 5013), row Tensile strength at yield",
          "source_page": 95,
          "source_value": {
            "text": "151",
            "unit": "MPa",
            "scale_to_si": 1000000.0,
            "offset_to_si": 0,
            "significant_figures": 3
          }
        },
        {
          "property": "elongation_at_break",
          "value": 0.21,
          "unit": "1",
          "uncertainty": {
            "kind": "implied",
            "sigfigs": 2
          },
          "basis": "typical",
          "conditions": {
            "product_form": "stock_shape",
            "material_state": "Machined specimen; tested after machining. Humidity affects polyamides; orientation and exact test temperature are not specified in this table."
          },
          "test_method": "DIN EN ISO 527-2",
          "source_id": "ensinger-manual",
          "source_locator": "Page 95, Material standard values, column 10 (TECATOR 5013), row Elongation at break",
          "source_page": 95,
          "source_value": {
            "text": "21",
            "unit": "%",
            "scale_to_si": 0.01,
            "offset_to_si": 0,
            "significant_figures": 2
          }
        },
        {
          "property": "thermal_conductivity",
          "value": 0.29,
          "unit": "W/(m*K)",
          "uncertainty": {
            "kind": "implied",
            "sigfigs": 2
          },
          "basis": "typical",
          "conditions": {
            "product_form": "stock_shape",
            "material_state": "Machined specimen; tested after machining. Humidity affects polyamides; orientation and exact test temperature are not specified in this table."
          },
          "test_method": "ASTM E1530",
          "source_id": "ensinger-manual",
          "source_locator": "Page 95, Material standard values, column 10 (TECATOR 5013), row Thermal conductivity",
          "source_page": 95,
          "source_value": {
            "text": "0.29",
            "unit": "W/(m·K)",
            "scale_to_si": 1,
            "offset_to_si": 0,
            "significant_figures": 2
          }
        }
      ],
      "designations": {
        "Supplier": "TECATOR 5013",
        "Polymer": "PAI"
      },
      "prominence": 2
    },
    {
      "id": "tecator-5031-pvx",
      "name": "TECATOR 5031 PVX",
      "record_type": "grade",
      "parent_id": "polymer-pai",
      "family": [
        "polymer",
        "PAI"
      ],
      "description": "Ensinger PAI formulation. Published stock-shape reference data for this named product.",
      "aliases": [
        "PAI",
        "Polyamide-imide",
        "TECA TOR 5031 PVX"
      ],
      "condition": null,
      "observations": [],
      "designations": {
        "Supplier": "TECATOR 5031 PVX",
        "Polymer": "PAI"
      },
      "prominence": 2
    },
    {
      "id": "tecator-5031-pvx-reference",
      "name": "TECATOR 5031 PVX — stock shape",
      "record_type": "variant",
      "parent_id": "tecator-5031-pvx",
      "family": [
        "polymer",
        "PAI"
      ],
      "description": "Ensinger PAI formulation. Published stock-shape reference data for this named product.",
      "aliases": [
        "PAI",
        "Polyamide-imide",
        "TECA TOR 5031 PVX"
      ],
      "condition": "stock shape",
      "observations": [
        {
          "property": "density",
          "value": 1460.0,
          "unit": "kg/m^3",
          "uncertainty": {
            "kind": "implied",
            "sigfigs": 3
          },
          "basis": "typical",
          "conditions": {
            "product_form": "stock_shape",
            "material_state": "Machined specimen; tested after machining. Humidity affects polyamides; orientation and exact test temperature are not specified in this table."
          },
          "test_method": "DIN EN ISO 1183",
          "source_id": "ensinger-manual",
          "source_locator": "Page 96, Material standard values, column 1 (TECATOR 5031 PVX), row Density",
          "source_page": 96,
          "source_value": {
            "text": "1.46",
            "unit": "g/cm³",
            "scale_to_si": 1000,
            "offset_to_si": 0,
            "significant_figures": 3
          }
        },
        {
          "property": "youngs_modulus",
          "value": 5900000000.0,
          "unit": "Pa",
          "uncertainty": {
            "kind": "implied",
            "sigfigs": 4
          },
          "basis": "typical",
          "conditions": {
            "product_form": "stock_shape",
            "material_state": "Machined specimen; tested after machining. Humidity affects polyamides; orientation and exact test temperature are not specified in this table."
          },
          "test_method": "DIN EN ISO 527-2",
          "source_id": "ensinger-manual",
          "source_locator": "Page 96, Material standard values, column 1 (TECATOR 5031 PVX), row Modulus of elasticity (tensile test)",
          "source_page": 96,
          "source_value": {
            "text": "5,900",
            "unit": "MPa",
            "scale_to_si": 1000000.0,
            "offset_to_si": 0,
            "significant_figures": 4
          }
        },
        {
          "property": "tensile_strength",
          "value": 135000000.0,
          "unit": "Pa",
          "uncertainty": {
            "kind": "implied",
            "sigfigs": 3
          },
          "basis": "typical",
          "conditions": {
            "product_form": "stock_shape",
            "material_state": "Machined specimen; tested after machining. Humidity affects polyamides; orientation and exact test temperature are not specified in this table."
          },
          "test_method": "DIN EN ISO 527-2",
          "source_id": "ensinger-manual",
          "source_locator": "Page 96, Material standard values, column 1 (TECATOR 5031 PVX), row Tensile strength",
          "source_page": 96,
          "source_value": {
            "text": "135",
            "unit": "MPa",
            "scale_to_si": 1000000.0,
            "offset_to_si": 0,
            "significant_figures": 3
          }
        },
        {
          "property": "yield_strength",
          "value": 135000000.0,
          "unit": "Pa",
          "uncertainty": {
            "kind": "implied",
            "sigfigs": 3
          },
          "basis": "typical",
          "conditions": {
            "product_form": "stock_shape",
            "material_state": "Machined specimen; tested after machining. Humidity affects polyamides; orientation and exact test temperature are not specified in this table."
          },
          "test_method": "DIN EN ISO 527-2",
          "source_id": "ensinger-manual",
          "source_locator": "Page 96, Material standard values, column 1 (TECATOR 5031 PVX), row Tensile strength at yield",
          "source_page": 96,
          "source_value": {
            "text": "135",
            "unit": "MPa",
            "scale_to_si": 1000000.0,
            "offset_to_si": 0,
            "significant_figures": 3
          }
        },
        {
          "property": "elongation_at_break",
          "value": 0.07,
          "unit": "1",
          "uncertainty": {
            "kind": "implied",
            "sigfigs": 1
          },
          "basis": "typical",
          "conditions": {
            "product_form": "stock_shape",
            "material_state": "Machined specimen; tested after machining. Humidity affects polyamides; orientation and exact test temperature are not specified in this table."
          },
          "test_method": "DIN EN ISO 527-2",
          "source_id": "ensinger-manual",
          "source_locator": "Page 96, Material standard values, column 1 (TECATOR 5031 PVX), row Elongation at break",
          "source_page": 96,
          "source_value": {
            "text": "7",
            "unit": "%",
            "scale_to_si": 0.01,
            "offset_to_si": 0,
            "significant_figures": 1
          }
        },
        {
          "property": "thermal_conductivity",
          "value": 0.6,
          "unit": "W/(m*K)",
          "uncertainty": {
            "kind": "implied",
            "sigfigs": 2
          },
          "basis": "typical",
          "conditions": {
            "product_form": "stock_shape",
            "material_state": "Machined specimen; tested after machining. Humidity affects polyamides; orientation and exact test temperature are not specified in this table."
          },
          "test_method": "ASTM E1530",
          "source_id": "ensinger-manual",
          "source_locator": "Page 96, Material standard values, column 1 (TECATOR 5031 PVX), row Thermal conductivity",
          "source_page": 96,
          "source_value": {
            "text": "0.60",
            "unit": "W/(m·K)",
            "scale_to_si": 1,
            "offset_to_si": 0,
            "significant_figures": 2
          }
        }
      ],
      "designations": {
        "Supplier": "TECATOR 5031 PVX",
        "Polymer": "PAI"
      },
      "prominence": 2
    },
    {
      "id": "tecasint-1011",
      "name": "TECASINT 1011",
      "record_type": "grade",
      "parent_id": "polymer-pi",
      "family": [
        "polymer",
        "PI"
      ],
      "description": "Ensinger PI formulation. Published stock-shape reference data for this named product.",
      "aliases": [
        "PI",
        "Polyimide",
        "TECA SINT 1011"
      ],
      "condition": null,
      "observations": [],
      "designations": {
        "Supplier": "TECASINT 1011",
        "Polymer": "PI"
      },
      "prominence": 2
    },
    {
      "id": "tecasint-1011-reference",
      "name": "TECASINT 1011 — stock shape",
      "record_type": "variant",
      "parent_id": "tecasint-1011",
      "family": [
        "polymer",
        "PI"
      ],
      "description": "Ensinger PI formulation. Published stock-shape reference data for this named product.",
      "aliases": [
        "PI",
        "Polyimide",
        "TECA SINT 1011"
      ],
      "condition": "stock shape",
      "observations": [
        {
          "property": "density",
          "value": 1340.0,
          "unit": "kg/m^3",
          "uncertainty": {
            "kind": "implied",
            "sigfigs": 3
          },
          "basis": "typical",
          "conditions": {
            "product_form": "stock_shape",
            "material_state": "Machined specimen; tested after machining. Humidity affects polyamides; orientation and exact test temperature are not specified in this table."
          },
          "test_method": "DIN EN ISO 1183",
          "source_id": "ensinger-manual",
          "source_locator": "Page 96, Material standard values, column 2 (TECASINT 1011), row Density",
          "source_page": 96,
          "source_value": {
            "text": "1.34",
            "unit": "g/cm³",
            "scale_to_si": 1000,
            "offset_to_si": 0,
            "significant_figures": 3
          }
        },
        {
          "property": "youngs_modulus",
          "value": 4000000000.0,
          "unit": "Pa",
          "uncertainty": {
            "kind": "implied",
            "sigfigs": 4
          },
          "basis": "typical",
          "conditions": {
            "product_form": "stock_shape",
            "material_state": "Machined specimen; tested after machining. Humidity affects polyamides; orientation and exact test temperature are not specified in this table."
          },
          "test_method": "DIN EN ISO 527-2",
          "source_id": "ensinger-manual",
          "source_locator": "Page 96, Material standard values, column 2 (TECASINT 1011), row Modulus of elasticity (tensile test)",
          "source_page": 96,
          "source_value": {
            "text": "4,000",
            "unit": "MPa",
            "scale_to_si": 1000000.0,
            "offset_to_si": 0,
            "significant_figures": 4
          }
        },
        {
          "property": "tensile_strength",
          "value": 116000000.0,
          "unit": "Pa",
          "uncertainty": {
            "kind": "implied",
            "sigfigs": 3
          },
          "basis": "typical",
          "conditions": {
            "product_form": "stock_shape",
            "material_state": "Machined specimen; tested after machining. Humidity affects polyamides; orientation and exact test temperature are not specified in this table."
          },
          "test_method": "DIN EN ISO 527-2",
          "source_id": "ensinger-manual",
          "source_locator": "Page 96, Material standard values, column 2 (TECASINT 1011), row Tensile strength",
          "source_page": 96,
          "source_value": {
            "text": "116",
            "unit": "MPa",
            "scale_to_si": 1000000.0,
            "offset_to_si": 0,
            "significant_figures": 3
          }
        },
        {
          "property": "elongation_at_break",
          "value": 0.09,
          "unit": "1",
          "uncertainty": {
            "kind": "implied",
