Repository: amarschn/tools

# Materials Lookup

A local release candidate for source-traceable material and property lookup.
The static site contains **134 material identities, 24 named states, 840
observations, 10 registered properties and 5 source documents**. It has no
runtime dependencies, backend, accounts, or network search service.

Material queries open complete datasheets. Exact property queries open
category-grouped reference ranges. Broad queries such as `plastic strength`
ask for a precise property. Specified limits stay distinct from measured
values, and every observation retains its conditions and source citation.

File: curated/materials.json (part 14 of 23)
{
            "sigfigs": 2
          },
          "basis": "typical",
          "conditions": {
            "product_form": "stock_shape",
            "material_state": "Machined specimen; tested after machining. Humidity affects polyamides; orientation and exact test temperature are not specified in this table."
          },
          "test_method": "DIN EN ISO 527-2",
          "source_id": "ensinger-manual",
          "source_locator": "Page 96, Material standard values, column 2 (TECASINT 1011), row Elongation at break",
          "source_page": 96,
          "source_value": {
            "text": "9.0",
            "unit": "%",
            "scale_to_si": 0.01,
            "offset_to_si": 0,
            "significant_figures": 2
          }
        },
        {
          "property": "thermal_conductivity",
          "value": 0.22,
          "unit": "W/(m*K)",
          "uncertainty": {
            "kind": "implied",
            "sigfigs": 2
          },
          "basis": "typical",
          "conditions": {
            "product_form": "stock_shape",
            "material_state": "Machined specimen; tested after machining. Humidity affects polyamides; orientation and exact test temperature are not specified in this table."
          },
          "test_method": "ISO 8302",
          "source_id": "ensinger-manual",
          "source_locator": "Page 96, Material standard values, column 2 (TECASINT 1011), row Thermal conductivity",
          "source_page": 96,
          "source_value": {
            "text": "0.22",
            "unit": "W/(m·K)",
            "scale_to_si": 1,
            "offset_to_si": 0,
            "significant_figures": 2
          }
        },
        {
          "property": "flexural_strength",
          "value": 210000000.0,
          "unit": "Pa",
          "uncertainty": {
            "kind": "implied",
            "sigfigs": 3
          },
          "basis": "typical",
          "conditions": {
            "product_form": "stock_shape",
            "material_state": "Machined specimen; tested after machining. Humidity affects polyamides; orientation and exact test temperature are not specified in this table."
          },
          "test_method": "DIN EN ISO 178",
          "source_id": "ensinger-manual",
          "source_locator": "Page 96, Material standard values, column 2 (TECASINT 1011), row Flexural strength",
          "source_page": 96,
          "source_value": {
            "text": "210",
            "unit": "MPa",
            "scale_to_si": 1000000.0,
            "offset_to_si": 0,
            "significant_figures": 3
          }
        }
      ],
      "designations": {
        "Supplier": "TECASINT 1011",
        "Polymer": "PI"
      },
      "prominence": 2
    },
    {
      "id": "tecasint-1021",
      "name": "TECASINT 1021",
      "record_type": "grade",
      "parent_id": "polymer-pi",
      "family": [
        "polymer",
        "PI"
      ],
      "description": "Ensinger PI formulation. Published stock-shape reference data for this named product.",
      "aliases": [
        "PI",
        "Polyimide",
        "TECA SINT 1021"
      ],
      "condition": null,
      "observations": [],
      "designations": {
        "Supplier": "TECASINT 1021",
        "Polymer": "PI"
      },
      "prominence": 2
    },
    {
      "id": "tecasint-1021-reference",
      "name": "TECASINT 1021 — stock shape",
      "record_type": "variant",
      "parent_id": "tecasint-1021",
      "family": [
        "polymer",
        "PI"
      ],
      "description": "Ensinger PI formulation. Published stock-shape reference data for this named product.",
      "aliases": [
        "PI",
        "Polyimide",
        "TECA SINT 1021"
      ],
      "condition": "stock shape",
      "observations": [
        {
          "property": "density",
          "value": 1420.0,
          "unit": "kg/m^3",
          "uncertainty": {
            "kind": "implied",
            "sigfigs": 3
          },
          "basis": "typical",
          "conditions": {
            "product_form": "stock_shape",
            "material_state": "Machined specimen; tested after machining. Humidity affects polyamides; orientation and exact test temperature are not specified in this table."
          },
          "test_method": "DIN EN ISO 1183",
          "source_id": "ensinger-manual",
          "source_locator": "Page 96, Material standard values, column 3 (TECASINT 1021), row Density",
          "source_page": 96,
          "source_value": {
            "text": "1.42",
            "unit": "g/cm³",
            "scale_to_si": 1000,
            "offset_to_si": 0,
            "significant_figures": 3
          }
        },
        {
          "property": "youngs_modulus",
          "value": 4000000000.0,
          "unit": "Pa",
          "uncertainty": {
            "kind": "implied",
            "sigfigs": 4
          },
          "basis": "typical",
          "conditions": {
            "product_form": "stock_shape",
            "material_state": "Machined specimen; tested after machining. Humidity affects polyamides; orientation and exact test temperature are not specified in this table."
          },
          "test_method": "DIN EN ISO 527-2",
          "source_id": "ensinger-manual",
          "source_locator": "Page 96, Material standard values, column 3 (TECASINT 1021), row Modulus of elasticity (tensile test)",
          "source_page": 96,
          "source_value": {
            "text": "4,000",
            "unit": "MPa",
            "scale_to_si": 1000000.0,
            "offset_to_si": 0,
            "significant_figures": 4
          }
        },
        {
          "property": "tensile_strength",
          "value": 97000000.0,
          "unit": "Pa",
          "uncertainty": {
            "kind": "implied",
            "sigfigs": 2
          },
          "basis": "typical",
          "conditions": {
            "product_form": "stock_shape",
            "material_state": "Machined specimen; tested after machining. Humidity affects polyamides; orientation and exact test temperature are not specified in this table."
          },
          "test_method": "DIN EN ISO 527-2",
          "source_id": "ensinger-manual",
          "source_locator": "Page 96, Material standard values, column 3 (TECASINT 1021), row Tensile strength",
          "source_page": 96,
          "source_value": {
            "text": "97",
            "unit": "MPa",
            "scale_to_si": 1000000.0,
            "offset_to_si": 0,
            "significant_figures": 2
          }
        },
        {
          "property": "elongation_at_break",
          "value": 0.027999999999999997,
          "unit": "1",
          "uncertainty": {
            "kind": "implied",
            "sigfigs": 2
          },
          "basis": "typical",
          "conditions": {
            "product_form": "stock_shape",
            "material_state": "Machined specimen; tested after machining. Humidity affects polyamides; orientation and exact test temperature are not specified in this table."
          },
          "test_method": "DIN EN ISO 527-2",
          "source_id": "ensinger-manual",
          "source_locator": "Page 96, Material standard values, column 3 (TECASINT 1021), row Elongation at break",
          "source_page": 96,
          "source_value": {
            "text": "2.8",
            "unit": "%",
            "scale_to_si": 0.01,
            "offset_to_si": 0,
            "significant_figures": 2
          }
        },
        {
          "property": "thermal_conductivity",
          "value": 0.53,
          "unit": "W/(m*K)",
          "uncertainty": {
            "kind": "implied",
            "sigfigs": 2
          },
          "basis": "typical",
          "conditions": {
            "product_form": "stock_shape",
            "material_state": "Machined specimen; tested after machining. Humidity affects polyamides; orientation and exact test temperature are not specified in this table."
          },
          "test_method": "ISO 8302",
          "source_id": "ensinger-manual",
          "source_locator": "Page 96, Material standard values, column 3 (TECASINT 1021), row Thermal conductivity",
          "source_page": 96,
          "source_value": {
            "text": "0.53",
            "unit": "W/(m·K)",
            "scale_to_si": 1,
            "offset_to_si": 0,
            "significant_figures": 2
          }
        },
        {
          "property": "flexural_strength",
          "value": 150000000.0,
          "unit": "Pa",
          "uncertainty": {
            "kind": "implied",
            "sigfigs": 3
          },
          "basis": "typical",
          "conditions": {
            "product_form": "stock_shape",
            "material_state": "Machined specimen; tested after machining. Humidity affects polyamides; orientation and exact test temperature are not specified in this table."
          },
          "test_method": "DIN EN ISO 178",
          "source_id": "ensinger-manual",
          "source_locator": "Page 96, Material standard values, column 3 (TECASINT 1021), row Flexural strength",
          "source_page": 96,
          "source_value": {
            "text": "150",
            "unit": "MPa",
            "scale_to_si": 1000000.0,
            "offset_to_si": 0,
            "significant_figures": 3
          }
        }
      ],
      "designations": {
        "Supplier": "TECASINT 1021",
        "Polymer": "PI"
      },
      "prominence": 2
    },
    {
      "id": "tecasint-1031",
      "name": "TECASINT 1031",
      "record_type": "grade",
      "parent_id": "polymer-pi",
      "family": [
        "polymer",
        "PI"
      ],
      "description": "Ensinger PI formulation. Published stock-shape reference data for this named product.",
      "aliases": [
        "PI",
        "Polyimide",
        "TECA SINT 1031"
      ],
      "condition": null,
      "observations": [],
      "designations": {
        "Supplier": "TECASINT 1031",
        "Polymer": "PI"
      },
      "prominence": 2
    },
    {
      "id": "tecasint-1031-reference",
      "name": "TECASINT 1031 — stock shape",
      "record_type": "variant",
      "parent_id": "tecasint-1031",
      "family": [
        "polymer",
        "PI"
      ],
      "description": "Ensinger PI formulation. Published stock-shape reference data for this named product.",
      "aliases": [
        "PI",
        "Polyimide",
        "TECA SINT 1031"
      ],
      "condition": "stock shape",
      "observations": [
        {
          "property": "density",
          "value": 1570.0,
          "unit": "kg/m^3",
          "uncertainty": {
            "kind": "implied",
            "sigfigs": 3
          },
          "basis": "typical",
          "conditions": {
            "product_form": "stock_shape",
            "material_state": "Machined specimen; tested after machining. Humidity affects polyamides; orientation and exact test temperature are not specified in this table."
          },
          "test_method": "DIN EN ISO 1183",
          "source_id": "ensinger-manual",
          "source_locator": "Page 96, Material standard values, column 4 (TECASINT 1031), row Density",
          "source_page": 96,
          "source_value": {
            "text": "1.57",
            "unit": "g/cm³",
            "scale_to_si": 1000,
            "offset_to_si": 0,
            "significant_figures": 3
          }
        },
        {
          "property": "tensile_strength",
          "value": 65000000.0,
          "unit": "Pa",
          "uncertainty": {
            "kind": "implied",
            "sigfigs": 2
          },
          "basis": "typical",
          "conditions": {
            "product_form": "stock_shape",
            "material_state": "Machined specimen; tested after machining. Humidity affects polyamides; orientation and exact test temperature are not specified in this table."
          },
          "test_method": "DIN EN ISO 527-2",
          "source_id": "ensinger-manual",
          "source_locator": "Page 96, Material standard values, column 4 (TECASINT 1031), row Tensile strength",
          "source_page": 96,
          "source_value": {
            "text": "65",
            "unit": "MPa",
            "scale_to_si": 1000000.0,
            "offset_to_si": 0,
            "significant_figures": 2
          }
        },
        {
          "property": "elongation_at_break",
          "value": 0.022000000000000002,
          "unit": "1",
          "uncertainty": {
            "kind": "implied",
            "sigfigs": 2
          },
          "basis": "typical",
          "conditions": {
            "product_form": "stock_shape",
            "material_state": "Machined specimen; tested after machining. Humidity affects polyamides; orientation and exact test temperature are not specified in this table."
          },
          "test_method": "DIN EN ISO 527-2",
          "source_id": "ensinger-manual",
          "source_locator": "Page 96, Material standard values, column 4 (TECASINT 1031), row Elongation at break",
          "source_page": 96,
          "source_value": {
            "text": "2.2",
            "unit": "%",
            "scale_to_si": 0.01,
            "offset_to_si": 0,
            "significant_figures": 2
          }
        },
        {
          "property": "flexural_strength",
          "value": 88000000.0,
          "unit": "Pa",
          "uncertainty": {
            "kind": "implied",
            "sigfigs": 2
          },
          "basis": "typical",
          "conditions": {
            "product_form": "stock_shape",
            "material_state": "Machined specimen; tested after machining. Humidity affects polyamides; orientation and exact test temperature are not specified in this table."
          },
          "test_method": "DIN EN ISO 178",
          "source_id": "ensinger-manual",
          "source_locator": "Page 96, Material standard values, column 4 (TECASINT 1031), row Flexural strength",
          "source_page": 96,
          "source_value": {
            "text": "88",
            "unit": "MPa",
            "scale_to_si": 1000000.0,
            "offset_to_si": 0,
            "significant_figures": 2
          }
        }
      ],
      "designations": {
        "Supplier": "TECASINT 1031",
        "Polymer": "PI"
      },
      "prominence": 2
    },
    {
      "id": "tecasint-1041",
      "name": "TECASINT 1041",
      "record_type": "grade",
      "parent_id": "polymer-pi",
      "family": [
        "polymer",
        "PI"
      ],
      "description": "Ensinger PI formulation. Published stock-shape reference data for this named product.",
      "aliases": [
        "PI",
        "Polyimide",
        "TECA SINT 1041"
      ],
      "condition": null,
      "observations": [],
      "designations": {
        "Supplier": "TECASINT 1041",
        "Polymer": "PI"
      },
      "prominence": 2
    },
    {
      "id": "tecasint-1041-reference",
      "name": "TECASINT 1041 — stock shape",
      "record_type": "variant",
      "parent_id": "tecasint-1041",
      "family": [
        "polymer",
        "PI"
      ],
      "description": "Ensinger PI formulation. Published stock-shape reference data for this named product.",
      "aliases": [
        "PI",
        "Polyimide",
        "TECA SINT 1041"
      ],
      "condition": "stock shape",
      "observations": [
        {
          "property": "density",
          "value": 1670.0,
          "unit": "kg/m^3",
          "uncertainty": {
            "kind": "implied",
            "sigfigs": 3
          },
          "basis": "typical",
          "conditions": {
            "product_form": "stock_shape",
            "material_state": "Machined specimen; tested after machining. Humidity affects polyamides; orientation and exact test temperature are not specified in this table."
          },
          "test_method": "DIN EN ISO 1183",
          "source_id": "ensinger-manual",
          "source_locator": "Page 96, Material standard values, column 5 (TECASINT 1041), row Density",
          "source_page": 96,
          "source_value": {
            "text": "1.67",
            "unit": "g/cm³",
            "scale_to_si": 1000,
            "offset_to_si": 0,
            "significant_figures": 3
          }
        },
        {
          "property": "youngs_modulus",
          "value": 4340000000.0,
          "unit": "Pa",
          "uncertainty": {
            "kind": "implied",
            "sigfigs": 4
          },
          "basis": "typical",
          "conditions": {
            "product_form": "stock_shape",
            "material_state": "Machined specimen; tested after machining. Humidity affects polyamides; orientation and exact test temperature are not specified in this table."
          },
          "test_method": "DIN EN ISO 527-2",
          "source_id": "ensinger-manual",
          "source_locator": "Page 96, Material standard values, column 5 (TECASINT 1041), row Modulus of elasticity (tensile test)",
          "source_page": 96,
          "source_value": {
            "text": "4,340",
            "unit": "MPa",
            "scale_to_si": 1000000.0,
            "offset_to_si": 0,
            "significant_figures": 4
          }
        },
        {
          "property": "tensile_strength",
          "value": 82000000.0,
          "unit": "Pa",
          "uncertainty": {
            "kind": "implied",
            "sigfigs": 2
          },
          "basis": "typical",
          "conditions": {
            "product_form": "stock_shape",
            "material_state": "Machined specimen; tested after machining. Humidity affects polyamides; orientation and exact test temperature are not specified in this table."
          },
          "test_method": "DIN EN ISO 527-2",
          "source_id": "ensinger-manual",
          "source_locator": "Page 96, Material standard values, column 5 (TECASINT 1041), row Tensile strength",
          "source_page": 96,
          "source_value": {
            "text": "82",
            "unit": "MPa",
            "scale_to_si": 1000000.0,
            "offset_to_si": 0,
            "significant_figures": 2
          }
        },
        {
          "property": "elongation_at_break",
          "value": 0.027999999999999997,
          "unit": "1",
          "uncertainty": {
            "kind": "implied",
            "sigfigs": 2
          },
          "basis": "typical",
          "conditions": {
            "product_form": "stock_shape",
            "material_state": "Machined specimen; tested after machining. Humidity affects polyamides; orientation and exact test temperature are not specified in this table."
          },
          "test_method": "DIN EN ISO 527-2",
          "source_id": "ensinger-manual",
          "source_locator": "Page 96, Material standard values, column 5 (TECASINT 1041), row Elongation at break",
          "source_page": 96,
          "source_value": {
            "text": "2.8",
            "unit": "%",
            "scale_to_si": 0.01,
            "offset_to_si": 0,
            "significant_figures": 2
          }
        },
        {
          "property": "flexural_strength",
          "value": 126000000.0,
          "unit": "Pa",
          "uncertainty": {
            "kind": "implied",
            "sigfigs": 3
          },
          "basis": "typical",
          "conditions": {
            "product_form": "stock_shape",
            "material_state": "Machined specimen; tested after machining. Humidity affects polyamides; orientation and exact test temperature are not specified in this table."
          },
          "test_method": "DIN EN ISO 178",
          "source_id": "ensinger-manual",
          "source_locator": "Page 96, Material standard values, column 5 (TECASINT 1041), row Flexural strength",
          "source_page": 96,
          "source_value": {
            "text": "126",
            "unit": "MPa",
            "scale_to_si": 1000000.0,
            "offset_to_si": 0,
            "significant_figures": 3
          }
        }
      ],
      "designations": {
        "Supplier": "TECASINT 1041",
        "Polymer": "PI"
      },
      "prominence": 2
    },
    {
      "id": "tecasint-1061",
      "name": "TECASINT 1061",
      "record_type": "grade",
      "parent_id": "polymer-pi",
      "family": [
        "polymer",
        "PI"
      ],
      "description": "Ensinger PI formulation. Published stock-shape reference data for this named product.",
      "aliases": [
        "PI",
        "Polyimide",
        "TECA SINT 1061"
      ],
      "condition": null,
      "observations": [],
      "designations": {
        "Supplier": "TECASINT 1061",
        "Polymer": "PI"
      },
      "prominence": 2
    },
    {
      "id": "tecasint-1061-reference",
      "name": "TECASINT 1061 — stock shape",
      "record_type": "variant",
      "parent_id": "tecasint-1061",
      "family": [
        "polymer",
        "PI"
      ],
      "description": "Ensinger PI formulation. Published stock-shape reference data for this named product.",
      "aliases": [
        "PI",
        "Polyimide",
        "TECA SINT 1061"
      ],
      "condition": "stock shape",
      "observations": [
        {
          "property": "density",
          "value": 1480.0,
          "unit": "kg/m^3",
          "uncertainty": {
            "kind": "implied",
            "sigfigs": 3
          },
          "basis": "typical",
          "conditions": {
            "product_form": "stock_shape",
            "material_state": "Machined specimen; tested after machining. Humidity affects polyamides; orientation and exact test temperature are not specified in this table."
          },
          "test_method": "DIN EN ISO 1183",
          "source_id": "ensinger-manual",
          "source_locator": "Page 96, Material standard values, column 6 (TECASINT 1061), row Density",
          "source_page": 96,
          "source_value": {
            "text": "1.48",
            "unit": "g/cm³",
            "scale_to_si": 1000,
            "offset_to_si": 0,
            "significant_figures": 3
          }
        },
        {
          "property": "tensile_strength",
          "value": 77000000.0,
          "unit": "Pa",
          "uncertainty": {
            "kind": "implied",
            "sigfigs": 2
          },
          "basis": "typical",
          "conditions": {
            "product_form": "stock_shape",
            "material_state": "Machined specimen; tested after machining. Humidity affects polyamides; orientation and exact test temperature are not specified in this table."
          },
          "test_method": "DIN EN ISO 527-2",
          "source_id": "ensinger-manual",
          "source_locator": "Page 96, Material standard values, column 6 (TECASINT 1061), row Tensile strength",
          "source_page": 96,
          "source_value": {
            "text": "77",
            "unit": "MPa",
            "scale_to_si": 1000000.0,
            "offset_to_si": 0,
            "significant_figures": 2
          }
        },
        {
          "property": "elongation_at_break",
          "value": 0.028999999999999998,
          "unit": "1",
          "uncertainty": {
            "kind": "implied",
            "sigfigs": 2
          },
          "basis": "typical",
          "conditions": {
            "product_form": "stock_shape",
            "material_state": "Machined specimen; tested after machining. Humidity affects polyamides; orientation and exact test temperature are not specified in this table."
          },
          "test_method": "DIN EN ISO 527-2",
          "source_id": "ensinger-manual",
          "source_locator": "Page 96, Material standard values, column 6 (TECASINT 1061), row Elongation at break",
          "source_page": 96,
          "source_value": {
            "text": "2.9",
            "unit": "%",
            "scale_to_si": 0.01,
            "offset_to_si": 0,
            "significant_figures": 2
          }
        },
        {
          "property": "flexural_strength",
          "value": 120000000.0,
          "unit": "Pa",
          "uncertainty": {
            "kind": "implied",
            "sigfigs": 3
          },
          "basis": "typical",
          "conditions": {
            "product_form": "stock_shape",
            "material_state": "Machined specimen; tested after machining. Humidity affects polyamides; orientation and exact test temperature are not specified in this table."
          },
          "test_method": "DIN EN ISO 178",
          "source_id": "ensinger-manual",
          "source_locator": "Page 96, Material standard values, column 6 (TECASINT 1061), row Flexural strength",
          "source_page": 96,
          "source_value": {
            "text": "120",
            "unit": "MPa",
            "scale_to_si": 1000000.0,
            "offset_to_si": 0,
            "significant_figures": 3
          }
        }
      ],
      "designations": {
        "Supplier": "TECASINT 1061",
        "Polymer": "PI"
      },
      "prominence": 2
    },
    {
      "id": "tecasint-1101",
      "name": "TECASINT 1101",
      "record_type": "grade",
      "parent_id": "polymer-pi",
      "family": [
        "polymer",
        "PI"
      ],
      "description": "Ensinger PI formulation. Published stock-shape reference data for this named product.",
      "aliases": [
        "PI",
        "Polyimide",
        "TECA SINT 1101"
      ],
      "condition": null,
      "observations": [],
      "designations": {
        "Supplier": "TECASINT 1101",
        "Polymer": "PI"
      },
      "prominence": 2
    },
    {
      "id": "tecasint-1101-reference",
      "name": "TECASINT 1101 — stock shape",
      "record_type": "variant",
      "parent_id": "tecasint-1101",
      "family": [
        "polymer",
        "PI"
      ],
      "description": "Ensinger PI formulation. Published stock-shape reference data for this named product.",
      "aliases": [
        "PI",
        "Polyimide",
        "TECA SINT 1101"
      ],
      "condition": "stock shape",
      "observations": [
        {
          "property": "density",
          "value": 1340.0,
          "unit": "kg/m^3",
          "uncertainty": {
            "kind": "implied",
            "sigfigs": 3
          },
          "basis": "typical",
          "conditions": {
            "product_form": "stock_shape",
            "material_state": "Machined specimen; tested after machining. Humidity affects polyamides; orientation and exact test temperature are not specified in this table."
          },
          "test_method": "DIN EN ISO 1183",
          "source_id": "ensinger-manual",
          "source_locator": "Page 96, Material standard values, column 7 (TECASINT 1101), row Density",
          "source_page": 96,
          "source_value": {
            "text": "1.34",
            "unit": "g/cm³",
            "scale_to_si": 1000,
            "offset_to_si": 0,
            "significant_figures": 3
          }
        },
        {
          "property": "youngs_modulus",
          "value": 4000000000.0,
          "unit": "Pa",
          "uncertainty": {
            "kind": "implied",
            "sigfigs": 4
          },
          "basis": "typical",
          "conditions": {
            "product_form": "stock_shape",
            "material_state": "Machined specimen; tested after machining. Humidity affects polyamides; orientation and exact test temperature are not specified in this table."
          },
          "test_method": "DIN EN ISO 527-2",
          "source_id": "ensinger-manual",
          "source_locator": "Page 96, Material standard values, column 7 (TECASINT 1101), row Modulus of elasticity (tensile test)",
          "source_page": 96,
          "source_value": {
            "text": "4,000",
            "unit": "MPa",
            "scale_to_si": 1000000.0,
            "offset_to_si": 0,
            "significant_figures": 4
          }
        },
        {
          "property": "tensile_strength",
          "value": 153000000.0,
          "unit": "Pa",
          "uncertainty": {
            "kind": "implied",
            "sigfigs": 3
          },
          "basis": "typical",
          "conditions": {
            "product_form": "stock_shape",
            "material_state": "Machined specimen; tested after machining. Humidity affects polyamides; orientation and exact test temperature are not specified in this table."
          },
          "test_method": "DIN EN ISO 527-2",
          "source_id": "ensinger-manual",
          "source_locator": "Page 96, Material standard values, column 7 (TECASINT 1101), row Tensile strength",
          "source_page": 96,
          "source_value": {
            "text": "153",
            "unit": "MPa",
            "scale_to_si": 1000000.0,
            "offset_to_si": 0,
            "significant_figures": 3
          }
        },
        {
          "property": "elongation_at_break",
          "value": 0.07400000000000001,
          "unit": "1",
          "uncertainty": {
            "kind": "implied",
            "sigfigs": 2
          },
          "basis": "typical",
          "conditions": {
            "product_form": "stock_shape",
            "material_state": "Machined specimen; tested after machining. Humidity affects polyamides; orientation and exact test temperature are not specified in this table."
          },
          "test_method": "DIN EN ISO 527-2",
          "source_id": "ensinger-manual",
          "source_locator": "Page 96, Material standard values, column 7 (TECASINT 1101), row Elongation at break",
          "source_page": 96,
          "source_value": {
            "text": "7.4",
            "unit": "%",
            "scale_to_si": 0.01,
            "offset_to_si": 0,
            "significant_figures": 2
          }
        },
        {
          "property": "thermal_conductivity",
          "value": 0.22,
          "unit": "W/(m*K)",
          "uncertainty": {
            "kind": "implied",
            "sigfigs": 2
          },
          "basis": "typical",
          "conditions": {
            "product_form": "stock_shape",
            "material_state": "Machined specimen; tested after machining. Humidity affects polyamides; orientation and exact test temperature are not specified in this table."
          },
          "test_method": "ISO 8302",
          "source_id": "ensinger-manual",
          "source_locator": "Page 96, Material standard values, column 7 (TECASINT 1101), row Thermal conductivity",
          "source_page": 96,
          "source_value": {
            "text": "0.22",
            "unit": "W/(m·K)",
            "scale_to_si": 1,
            "offset_to_si": 0,
            "significant_figures": 2
          }
        },
        {
          "property": "flexural_strength",
          "value": 209000000.0,
          "unit": "Pa",
          "uncertainty": {
            "kind": "implied",
            "sigfigs": 3
          },
          "basis": "typical",
          "conditions": {
            "product_form": "stock_shape",
            "material_state": "Machined specimen; tested after machining. Humidity affects polyamides; orientation and exact test temperature are not specified in this table."
          },
          "test_method": "DIN EN ISO 178",
          "source_id": "ensinger-manual",
          "source_locator": "Page 96, Material standard values, column 7 (TECASINT 1101), row Flexural strength",
          "source_page": 96,
          "source_value": {
            "text": "209",
            "unit": "MPa",
            "scale_to_si": 1000000.0,
            "offset_to_si": 0,
            "significant_figures": 3
          }
        }
      ],
      "designations": {
        "Supplier": "TECASINT 1101",
        "Polymer": "PI"
      },
      "prominence": 2
    },
    {
      "id": "tecasint-1611",
      "name": "TECASINT 1611",
      "record_type": "grade",
      "parent_id": "polymer-pi",
      "family": [
        "polymer",
        "PI"
      ],
      "description": "Ensinger PI formulation. Published stock-shape reference data for this named product.",
      "aliases": [
        "PI",
        "Polyimide",
        "TECA SINT 1611"
      ],
      "condition": null,
      "observations": [],
      "designations": {
        "Supplier": "TECASINT 1611",
        "Polymer": "PI"
      },
      "prominence": 2
    },
    {
      "id": "tecasint-1611-reference",
      "name": "TECASINT 1611 — stock shape",
      "record_type": "variant",
      "parent_id": "tecasint-1611",
      "family": [
        "polymer",
        "PI"
      ],
      "description": "Ensinger PI formulation. Published stock-shape reference data for this named product.",
      "aliases": [
        "PI",
        "Polyimide",
        "TECA SINT 1611"
      ],
      "condition": "stock shape",
      "observations": [
        {
          "property": "density",
          "value": 1510.0,
          "unit": "kg/m^3",
          "uncertainty": {
            "kind": "implied",
            "sigfigs": 3
          },
          "basis": "typical",
          "conditions": {
            "product_form": "stock_shape",
            "material_state": "Machined specimen; tested after machining. Humidity affects polyamides; orientation and exact test temperature are not specified in this table."
          },
          "test_method": "DIN EN ISO 1183",
          "source_id": "ensinger-manual",
          "source_locator": "Page 96, Material standard values, column 8 (TECASINT 1611), row Density",
          "source_page": 96,
          "source_value": {
            "text": "1.51",
            "unit": "g/cm³",
            "scale_to_si": 1000,
            "offset_to_si": 0,
            "significant_figures": 3
          }
        },
        {
          "property": "tensile_strength",
          "value": 82000000.0,
          "unit": "Pa",
          "uncertainty": {
            "kind": "implied",
            "sigfigs": 2
          },
          "basis": "typical",
          "conditions": {
            "product_form": "stock_shape",
            "material_state": "Machined specimen; tested after machining. Humidity affects polyamides; orientation and exact test temperature are not specified in this table."
          },
          "test_method": "DIN EN ISO 527-2",
          "source_id": "ensinger-manual",
          "source_locator": "Page 96, Material standard values, column 8 (TECASINT 1611), row Tensile strength",
          "source_page": 96,
          "source_value": {
            "text": "82",
            "unit": "MPa",
            "scale_to_si": 1000000.0,
            "offset_to_si": 0,
            "significant_figures": 2
          }
        },
        {
          "property": "elongation_at_break",
          "value": 0.040999999999999995,
          "unit": "1",
          "uncertainty": {
            "kind": "implied",
            "sigfigs": 2
          },
          "basis": "typical",
          "conditions": {
            "product_form": "stock_shape",
            "material_state": "Machined specimen; tested after machining. Humidity affects polyamides; orientation and exact test temperature are not specified in this table."
          },
          "test_method": "DIN EN ISO 527-2",
          "source_id": "ensinger-manual",
          "source_locator": "Page 96, Material standard values, column 8 (TECASINT 1611), row Elongation at break",
          "source_page": 96,
          "source_value": {
            "text": "4.1",
            "unit": "%",
            "scale_to_si": 0.01,
            "offset_to_si": 0,
            "significant_figures": 2
          }
        },
        {
          "property": "flexural_strength",
          "value": 122000000.0,
          "unit": "Pa",
          "uncertainty": {
            "kind": "implied",
            "sigfigs": 3
          },
          "basis": "typical",
          "conditions": {
            "product_form": "stock_shape",
            "material_state": "Machined specimen; tested after machining. Humidity affects polyamides; orientation and exact test temperature are not specified in this table."
          },
          "test_method": "DIN EN ISO 178",
          "source_id": "ensinger-manual",
          "source_locator": "Page 96, Material standard values, column 8 (TECASINT 1611), row Flexural strength",
          "source_page": 96,
          "source_value": {
            "text": "122",
            "unit": "MPa",
            "scale_to_si": 1000000.0,
            "offset_to_si": 0,
            "significant_figures": 3
          }
        }
      ],
      "designations": {
        "Supplier": "TECASINT 1611",
        "Polymer": "PI"
      },
      "prominence": 2
    },
    {
      "id": "tecasint-2011",
      "name": "TECASINT 2011",
      "record_type": "grade",
      "parent_id": "polymer-pi",
      "family": [
        "polymer",
        "PI"
      ],
      "description": "Ensinger PI formulation. Published stock-shape reference data for this named product.",
      "aliases": [
        "PI",
        "Polyimide",
        "TECA SINT 2011"
      ],
      "condition": null,
      "observations": [],
      "designations": {
        "Supplier": "TECASINT 2011",
        "Polymer": "PI"
      },
      "prominence": 2
    },
    {
      "id": "tecasint-2011-reference",
      "name": "TECASINT 2011 — stock shape",
      "record_type": "variant",
      "parent_id": "tecasint-2011",
      "family": [
        "polymer",
        "PI"
      ],
      "description": "Ensinger PI formulation. Published stock-shape reference data for this named product.",
      "aliases": [
        "PI",
        "Polyimide",
        "TECA SINT 2011"
      ],
      "condition": "stock shape",
      "observations": [
        {
          "property": "density",
          "value": 1380.0,
          "unit": "kg/m^3",
          "uncertainty": {
            "kind": "implied",
            "sigfigs": 3
          },
          "basis": "typical",
          "conditions": {
            "product_form": "stock_shape",
            "material_state": "Machined specimen; tested after machining. Humidity affects polyamides; orientation and exact test temperature are not specified in this table."
          },
          "test_method": "DIN EN ISO 1183",
          "source_id": "ensinger-manual",
          "source_locator": "Page 96, Material standard values, column 9 (TECASINT 2011), row Density",
          "source_page": 96,
          "source_value": {
            "text": "1.38",
            "unit": "g/cm³",
            "scale_to_si": 1000,
            "offset_to_si": 0,
            "significant_figures": 3
          }
        },
        {
          "property": "youngs_modulus",
          "value": 3700000000.0,
          "unit": "Pa",
          "uncertainty": {
            "kind": "implied",
            "sigfigs": 4
          },
          "basis": "typical",
          "conditions": {
            "product_form": "stock_shape",
            "material_state": "Machined specimen; tested after machining. Humidity affects polyamides; orientation and exact test temperature are not specified in this table."
          },
          "test_method": "DIN EN ISO 527-2",
          "source_id": "ensinger-manual",
          "source_locator": "Page 96, Material standard values, column 9 (TECASINT 2011), row Modulus of elasticity (tensile test)",
          "source_page": 96,
          "source_value": {
            "text": "3,700",
            "unit": "MPa",
            "scale_to_si": 1000000.0,
            "offset_to_si": 0,
            "significant_figures": 4
          }
        },
        {
          "property": "tensile_strength",
          "value": 118000000.0,
          "unit": "Pa",
          "uncertainty": {
            "kind": "implied",
            "sigfigs": 3
          },
          "basis": "typical",
          "conditions": {
            "product_form": "stock_shape",
