Repository: amarschn/tools

# Materials Lookup

A local release candidate for source-traceable material and property lookup.
The static site contains **134 material identities, 24 named states, 840
observations, 10 registered properties and 5 source documents**. It has no
runtime dependencies, backend, accounts, or network search service.

Material queries open complete datasheets. Exact property queries open
category-grouped reference ranges. Broad queries such as `plastic strength`
ask for a precise property. Specified limits stay distinct from measured
values, and every observation retains its conditions and source citation.

File: curated/materials.json (part 15 of 23)
{
            "material_state": "Machined specimen; tested after machining. Humidity affects polyamides; orientation and exact test temperature are not specified in this table."
          },
          "test_method": "DIN EN ISO 527-2",
          "source_id": "ensinger-manual",
          "source_locator": "Page 96, Material standard values, column 9 (TECASINT 2011), row Tensile strength",
          "source_page": 96,
          "source_value": {
            "text": "118",
            "unit": "MPa",
            "scale_to_si": 1000000.0,
            "offset_to_si": 0,
            "significant_figures": 3
          }
        },
        {
          "property": "elongation_at_break",
          "value": 0.045,
          "unit": "1",
          "uncertainty": {
            "kind": "implied",
            "sigfigs": 2
          },
          "basis": "typical",
          "conditions": {
            "product_form": "stock_shape",
            "material_state": "Machined specimen; tested after machining. Humidity affects polyamides; orientation and exact test temperature are not specified in this table."
          },
          "test_method": "DIN EN ISO 527-2",
          "source_id": "ensinger-manual",
          "source_locator": "Page 96, Material standard values, column 9 (TECASINT 2011), row Elongation at break",
          "source_page": 96,
          "source_value": {
            "text": "4.5",
            "unit": "%",
            "scale_to_si": 0.01,
            "offset_to_si": 0,
            "significant_figures": 2
          }
        },
        {
          "property": "thermal_conductivity",
          "value": 0.22,
          "unit": "W/(m*K)",
          "uncertainty": {
            "kind": "implied",
            "sigfigs": 2
          },
          "basis": "typical",
          "conditions": {
            "product_form": "stock_shape",
            "material_state": "Machined specimen; tested after machining. Humidity affects polyamides; orientation and exact test temperature are not specified in this table."
          },
          "test_method": "ISO 8302",
          "source_id": "ensinger-manual",
          "source_locator": "Page 96, Material standard values, column 9 (TECASINT 2011), row Thermal conductivity",
          "source_page": 96,
          "source_value": {
            "text": "0.22",
            "unit": "W/(m·K)",
            "scale_to_si": 1,
            "offset_to_si": 0,
            "significant_figures": 2
          }
        },
        {
          "property": "flexural_strength",
          "value": 177000000.0,
          "unit": "Pa",
          "uncertainty": {
            "kind": "implied",
            "sigfigs": 3
          },
          "basis": "typical",
          "conditions": {
            "product_form": "stock_shape",
            "material_state": "Machined specimen; tested after machining. Humidity affects polyamides; orientation and exact test temperature are not specified in this table."
          },
          "test_method": "DIN EN ISO 178",
          "source_id": "ensinger-manual",
          "source_locator": "Page 96, Material standard values, column 9 (TECASINT 2011), row Flexural strength",
          "source_page": 96,
          "source_value": {
            "text": "177",
            "unit": "MPa",
            "scale_to_si": 1000000.0,
            "offset_to_si": 0,
            "significant_figures": 3
          }
        }
      ],
      "designations": {
        "Supplier": "TECASINT 2011",
        "Polymer": "PI"
      },
      "prominence": 2
    },
    {
      "id": "tecasint-2021",
      "name": "TECASINT 2021",
      "record_type": "grade",
      "parent_id": "polymer-pi",
      "family": [
        "polymer",
        "PI"
      ],
      "description": "Ensinger PI formulation. Published stock-shape reference data for this named product.",
      "aliases": [
        "PI",
        "Polyimide",
        "TECA SINT 2021"
      ],
      "condition": null,
      "observations": [],
      "designations": {
        "Supplier": "TECASINT 2021",
        "Polymer": "PI"
      },
      "prominence": 2
    },
    {
      "id": "tecasint-2021-reference",
      "name": "TECASINT 2021 — stock shape",
      "record_type": "variant",
      "parent_id": "tecasint-2021",
      "family": [
        "polymer",
        "PI"
      ],
      "description": "Ensinger PI formulation. Published stock-shape reference data for this named product.",
      "aliases": [
        "PI",
        "Polyimide",
        "TECA SINT 2021"
      ],
      "condition": "stock shape",
      "observations": [
        {
          "property": "density",
          "value": 1450.0,
          "unit": "kg/m^3",
          "uncertainty": {
            "kind": "implied",
            "sigfigs": 3
          },
          "basis": "typical",
          "conditions": {
            "product_form": "stock_shape",
            "material_state": "Machined specimen; tested after machining. Humidity affects polyamides; orientation and exact test temperature are not specified in this table."
          },
          "test_method": "DIN EN ISO 1183",
          "source_id": "ensinger-manual",
          "source_locator": "Page 96, Material standard values, column 10 (TECASINT 2021), row Density",
          "source_page": 96,
          "source_value": {
            "text": "1.45",
            "unit": "g/cm³",
            "scale_to_si": 1000,
            "offset_to_si": 0,
            "significant_figures": 3
          }
        },
        {
          "property": "youngs_modulus",
          "value": 4400000000.0,
          "unit": "Pa",
          "uncertainty": {
            "kind": "implied",
            "sigfigs": 4
          },
          "basis": "typical",
          "conditions": {
            "product_form": "stock_shape",
            "material_state": "Machined specimen; tested after machining. Humidity affects polyamides; orientation and exact test temperature are not specified in this table."
          },
          "test_method": "DIN EN ISO 527-2",
          "source_id": "ensinger-manual",
          "source_locator": "Page 96, Material standard values, column 10 (TECASINT 2021), row Modulus of elasticity (tensile test)",
          "source_page": 96,
          "source_value": {
            "text": "4,400",
            "unit": "MPa",
            "scale_to_si": 1000000.0,
            "offset_to_si": 0,
            "significant_figures": 4
          }
        },
        {
          "property": "tensile_strength",
          "value": 101000000.0,
          "unit": "Pa",
          "uncertainty": {
            "kind": "implied",
            "sigfigs": 3
          },
          "basis": "typical",
          "conditions": {
            "product_form": "stock_shape",
            "material_state": "Machined specimen; tested after machining. Humidity affects polyamides; orientation and exact test temperature are not specified in this table."
          },
          "test_method": "DIN EN ISO 527-2",
          "source_id": "ensinger-manual",
          "source_locator": "Page 96, Material standard values, column 10 (TECASINT 2021), row Tensile strength",
          "source_page": 96,
          "source_value": {
            "text": "101",
            "unit": "MPa",
            "scale_to_si": 1000000.0,
            "offset_to_si": 0,
            "significant_figures": 3
          }
        },
        {
          "property": "elongation_at_break",
          "value": 0.037000000000000005,
          "unit": "1",
          "uncertainty": {
            "kind": "implied",
            "sigfigs": 2
          },
          "basis": "typical",
          "conditions": {
            "product_form": "stock_shape",
            "material_state": "Machined specimen; tested after machining. Humidity affects polyamides; orientation and exact test temperature are not specified in this table."
          },
          "test_method": "DIN EN ISO 527-2",
          "source_id": "ensinger-manual",
          "source_locator": "Page 96, Material standard values, column 10 (TECASINT 2021), row Elongation at break",
          "source_page": 96,
          "source_value": {
            "text": "3.7",
            "unit": "%",
            "scale_to_si": 0.01,
            "offset_to_si": 0,
            "significant_figures": 2
          }
        },
        {
          "property": "flexural_strength",
          "value": 145000000.0,
          "unit": "Pa",
          "uncertainty": {
            "kind": "implied",
            "sigfigs": 3
          },
          "basis": "typical",
          "conditions": {
            "product_form": "stock_shape",
            "material_state": "Machined specimen; tested after machining. Humidity affects polyamides; orientation and exact test temperature are not specified in this table."
          },
          "test_method": "DIN EN ISO 178",
          "source_id": "ensinger-manual",
          "source_locator": "Page 96, Material standard values, column 10 (TECASINT 2021), row Flexural strength",
          "source_page": 96,
          "source_value": {
            "text": "145",
            "unit": "MPa",
            "scale_to_si": 1000000.0,
            "offset_to_si": 0,
            "significant_figures": 3
          }
        }
      ],
      "designations": {
        "Supplier": "TECASINT 2021",
        "Polymer": "PI"
      },
      "prominence": 2
    },
    {
      "id": "tecasint-2031",
      "name": "TECASINT 2031",
      "record_type": "grade",
      "parent_id": "polymer-pi",
      "family": [
        "polymer",
        "PI"
      ],
      "description": "Ensinger PI formulation. Published stock-shape reference data for this named product.",
      "aliases": [
        "PI",
        "Polyimide",
        "TECA SINT 2031"
      ],
      "condition": null,
      "observations": [],
      "designations": {
        "Supplier": "TECASINT 2031",
        "Polymer": "PI"
      },
      "prominence": 2
    },
    {
      "id": "tecasint-2031-reference",
      "name": "TECASINT 2031 — stock shape",
      "record_type": "variant",
      "parent_id": "tecasint-2031",
      "family": [
        "polymer",
        "PI"
      ],
      "description": "Ensinger PI formulation. Published stock-shape reference data for this named product.",
      "aliases": [
        "PI",
        "Polyimide",
        "TECA SINT 2031"
      ],
      "condition": "stock shape",
      "observations": [
        {
          "property": "density",
          "value": 1590.0,
          "unit": "kg/m^3",
          "uncertainty": {
            "kind": "implied",
            "sigfigs": 3
          },
          "basis": "typical",
          "conditions": {
            "product_form": "stock_shape",
            "material_state": "Machined specimen; tested after machining. Humidity affects polyamides; orientation and exact test temperature are not specified in this table."
          },
          "test_method": "DIN EN ISO 1183",
          "source_id": "ensinger-manual",
          "source_locator": "Page 97, Material standard values, column 1 (TECASINT 2031), row Density",
          "source_page": 97,
          "source_value": {
            "text": "1.59",
            "unit": "g/cm³",
            "scale_to_si": 1000,
            "offset_to_si": 0,
            "significant_figures": 3
          }
        },
        {
          "property": "youngs_modulus",
          "value": 6300000000.0,
          "unit": "Pa",
          "uncertainty": {
            "kind": "implied",
            "sigfigs": 4
          },
          "basis": "typical",
          "conditions": {
            "product_form": "stock_shape",
            "material_state": "Machined specimen; tested after machining. Humidity affects polyamides; orientation and exact test temperature are not specified in this table."
          },
          "test_method": "DIN EN ISO 527-2",
          "source_id": "ensinger-manual",
          "source_locator": "Page 97, Material standard values, column 1 (TECASINT 2031), row Modulus of elasticity (tensile test)",
          "source_page": 97,
          "source_value": {
            "text": "6,300",
            "unit": "MPa",
            "scale_to_si": 1000000.0,
            "offset_to_si": 0,
            "significant_figures": 4
          }
        },
        {
          "property": "tensile_strength",
          "value": 65000000.0,
          "unit": "Pa",
          "uncertainty": {
            "kind": "implied",
            "sigfigs": 2
          },
          "basis": "typical",
          "conditions": {
            "product_form": "stock_shape",
            "material_state": "Machined specimen; tested after machining. Humidity affects polyamides; orientation and exact test temperature are not specified in this table."
          },
          "test_method": "DIN EN ISO 527-2",
          "source_id": "ensinger-manual",
          "source_locator": "Page 97, Material standard values, column 1 (TECASINT 2031), row Tensile strength",
          "source_page": 97,
          "source_value": {
            "text": "65",
            "unit": "MPa",
            "scale_to_si": 1000000.0,
            "offset_to_si": 0,
            "significant_figures": 2
          }
        },
        {
          "property": "elongation_at_break",
          "value": 0.021,
          "unit": "1",
          "uncertainty": {
            "kind": "implied",
            "sigfigs": 2
          },
          "basis": "typical",
          "conditions": {
            "product_form": "stock_shape",
            "material_state": "Machined specimen; tested after machining. Humidity affects polyamides; orientation and exact test temperature are not specified in this table."
          },
          "test_method": "DIN EN ISO 527-2",
          "source_id": "ensinger-manual",
          "source_locator": "Page 97, Material standard values, column 1 (TECASINT 2031), row Elongation at break",
          "source_page": 97,
          "source_value": {
            "text": "2.1",
            "unit": "%",
            "scale_to_si": 0.01,
            "offset_to_si": 0,
            "significant_figures": 2
          }
        },
        {
          "property": "flexural_strength",
          "value": 87500000.0,
          "unit": "Pa",
          "uncertainty": {
            "kind": "implied",
            "sigfigs": 3
          },
          "basis": "typical",
          "conditions": {
            "product_form": "stock_shape",
            "material_state": "Machined specimen; tested after machining. Humidity affects polyamides; orientation and exact test temperature are not specified in this table."
          },
          "test_method": "DIN EN ISO 178",
          "source_id": "ensinger-manual",
          "source_locator": "Page 97, Material standard values, column 1 (TECASINT 2031), row Flexural strength",
          "source_page": 97,
          "source_value": {
            "text": "87.5",
            "unit": "MPa",
            "scale_to_si": 1000000.0,
            "offset_to_si": 0,
            "significant_figures": 3
          }
        }
      ],
      "designations": {
        "Supplier": "TECASINT 2031",
        "Polymer": "PI"
      },
      "prominence": 2
    },
    {
      "id": "tecasint-2391",
      "name": "TECASINT 2391",
      "record_type": "grade",
      "parent_id": "polymer-pi",
      "family": [
        "polymer",
        "PI"
      ],
      "description": "Ensinger PI formulation. Published stock-shape reference data for this named product.",
      "aliases": [
        "PI",
        "Polyimide",
        "TECA SINT 2391"
      ],
      "condition": null,
      "observations": [],
      "designations": {
        "Supplier": "TECASINT 2391",
        "Polymer": "PI"
      },
      "prominence": 2
    },
    {
      "id": "tecasint-2391-reference",
      "name": "TECASINT 2391 — stock shape",
      "record_type": "variant",
      "parent_id": "tecasint-2391",
      "family": [
        "polymer",
        "PI"
      ],
      "description": "Ensinger PI formulation. Published stock-shape reference data for this named product.",
      "aliases": [
        "PI",
        "Polyimide",
        "TECA SINT 2391"
      ],
      "condition": "stock shape",
      "observations": [
        {
          "property": "density",
          "value": 1540.0,
          "unit": "kg/m^3",
          "uncertainty": {
            "kind": "implied",
            "sigfigs": 3
          },
          "basis": "typical",
          "conditions": {
            "product_form": "stock_shape",
            "material_state": "Machined specimen; tested after machining. Humidity affects polyamides; orientation and exact test temperature are not specified in this table."
          },
          "test_method": "DIN EN ISO 1183",
          "source_id": "ensinger-manual",
          "source_locator": "Page 97, Material standard values, column 2 (TECASINT 2391), row Density",
          "source_page": 97,
          "source_value": {
            "text": "1.54",
            "unit": "g/cm³",
            "scale_to_si": 1000,
            "offset_to_si": 0,
            "significant_figures": 3
          }
        },
        {
          "property": "youngs_modulus",
          "value": 4400000000.0,
          "unit": "Pa",
          "uncertainty": {
            "kind": "implied",
            "sigfigs": 4
          },
          "basis": "typical",
          "conditions": {
            "product_form": "stock_shape",
            "material_state": "Machined specimen; tested after machining. Humidity affects polyamides; orientation and exact test temperature are not specified in this table."
          },
          "test_method": "DIN EN ISO 527-2",
          "source_id": "ensinger-manual",
          "source_locator": "Page 97, Material standard values, column 2 (TECASINT 2391), row Modulus of elasticity (tensile test)",
          "source_page": 97,
          "source_value": {
            "text": "4,400",
            "unit": "MPa",
            "scale_to_si": 1000000.0,
            "offset_to_si": 0,
            "significant_figures": 4
          }
        },
        {
          "property": "tensile_strength",
          "value": 95000000.0,
          "unit": "Pa",
          "uncertainty": {
            "kind": "implied",
            "sigfigs": 2
          },
          "basis": "typical",
          "conditions": {
            "product_form": "stock_shape",
            "material_state": "Machined specimen; tested after machining. Humidity affects polyamides; orientation and exact test temperature are not specified in this table."
          },
          "test_method": "DIN EN ISO 527-2",
          "source_id": "ensinger-manual",
          "source_locator": "Page 97, Material standard values, column 2 (TECASINT 2391), row Tensile strength",
          "source_page": 97,
          "source_value": {
            "text": "95",
            "unit": "MPa",
            "scale_to_si": 1000000.0,
            "offset_to_si": 0,
            "significant_figures": 2
          }
        },
        {
          "property": "elongation_at_break",
          "value": 0.028999999999999998,
          "unit": "1",
          "uncertainty": {
            "kind": "implied",
            "sigfigs": 2
          },
          "basis": "typical",
          "conditions": {
            "product_form": "stock_shape",
            "material_state": "Machined specimen; tested after machining. Humidity affects polyamides; orientation and exact test temperature are not specified in this table."
          },
          "test_method": "DIN EN ISO 527-2",
          "source_id": "ensinger-manual",
          "source_locator": "Page 97, Material standard values, column 2 (TECASINT 2391), row Elongation at break",
          "source_page": 97,
          "source_value": {
            "text": "2.9",
            "unit": "%",
            "scale_to_si": 0.01,
            "offset_to_si": 0,
            "significant_figures": 2
          }
        },
        {
          "property": "flexural_strength",
          "value": 137000000.0,
          "unit": "Pa",
          "uncertainty": {
            "kind": "implied",
            "sigfigs": 3
          },
          "basis": "typical",
          "conditions": {
            "product_form": "stock_shape",
            "material_state": "Machined specimen; tested after machining. Humidity affects polyamides; orientation and exact test temperature are not specified in this table."
          },
          "test_method": "DIN EN ISO 178",
          "source_id": "ensinger-manual",
          "source_locator": "Page 97, Material standard values, column 2 (TECASINT 2391), row Flexural strength",
          "source_page": 97,
          "source_value": {
            "text": "137",
            "unit": "MPa",
            "scale_to_si": 1000000.0,
            "offset_to_si": 0,
            "significant_figures": 3
          }
        }
      ],
      "designations": {
        "Supplier": "TECASINT 2391",
        "Polymer": "PI"
      },
      "prominence": 2
    },
    {
      "id": "tecasint-4011",
      "name": "TECASINT 4011",
      "record_type": "grade",
      "parent_id": "polymer-pi",
      "family": [
        "polymer",
        "PI"
      ],
      "description": "Ensinger PI formulation. Published stock-shape reference data for this named product.",
      "aliases": [
        "PI",
        "Polyimide",
        "TECA SINT 4011"
      ],
      "condition": null,
      "observations": [],
      "designations": {
        "Supplier": "TECASINT 4011",
        "Polymer": "PI"
      },
      "prominence": 2
    },
    {
      "id": "tecasint-4011-reference",
      "name": "TECASINT 4011 — stock shape",
      "record_type": "variant",
      "parent_id": "tecasint-4011",
      "family": [
        "polymer",
        "PI"
      ],
      "description": "Ensinger PI formulation. Published stock-shape reference data for this named product.",
      "aliases": [
        "PI",
        "Polyimide",
        "TECA SINT 4011"
      ],
      "condition": "stock shape",
      "observations": [
        {
          "property": "density",
          "value": 1410.0,
          "unit": "kg/m^3",
          "uncertainty": {
            "kind": "implied",
            "sigfigs": 3
          },
          "basis": "typical",
          "conditions": {
            "product_form": "stock_shape",
            "material_state": "Machined specimen; tested after machining. Humidity affects polyamides; orientation and exact test temperature are not specified in this table."
          },
          "test_method": "DIN EN ISO 1183",
          "source_id": "ensinger-manual",
          "source_locator": "Page 97, Material standard values, column 3 (TECASINT 4011), row Density",
          "source_page": 97,
          "source_value": {
            "text": "1.41",
            "unit": "g/cm³",
            "scale_to_si": 1000,
            "offset_to_si": 0,
            "significant_figures": 3
          }
        },
        {
          "property": "youngs_modulus",
          "value": 4000000000.0,
          "unit": "Pa",
          "uncertainty": {
            "kind": "implied",
            "sigfigs": 4
          },
          "basis": "typical",
          "conditions": {
            "product_form": "stock_shape",
            "material_state": "Machined specimen; tested after machining. Humidity affects polyamides; orientation and exact test temperature are not specified in this table."
          },
          "test_method": "DIN EN ISO 527-2",
          "source_id": "ensinger-manual",
          "source_locator": "Page 97, Material standard values, column 3 (TECASINT 4011), row Modulus of elasticity (tensile test)",
          "source_page": 97,
          "source_value": {
            "text": "4,000",
            "unit": "MPa",
            "scale_to_si": 1000000.0,
            "offset_to_si": 0,
            "significant_figures": 4
          }
        },
        {
          "property": "tensile_strength",
          "value": 130000000.0,
          "unit": "Pa",
          "uncertainty": {
            "kind": "implied",
            "sigfigs": 3
          },
          "basis": "typical",
          "conditions": {
            "product_form": "stock_shape",
            "material_state": "Machined specimen; tested after machining. Humidity affects polyamides; orientation and exact test temperature are not specified in this table."
          },
          "test_method": "DIN EN ISO 527-2",
          "source_id": "ensinger-manual",
          "source_locator": "Page 97, Material standard values, column 3 (TECASINT 4011), row Tensile strength",
          "source_page": 97,
          "source_value": {
            "text": "130",
            "unit": "MPa",
            "scale_to_si": 1000000.0,
            "offset_to_si": 0,
            "significant_figures": 3
          }
        },
        {
          "property": "elongation_at_break",
          "value": 0.045,
          "unit": "1",
          "uncertainty": {
            "kind": "implied",
            "sigfigs": 2
          },
          "basis": "typical",
          "conditions": {
            "product_form": "stock_shape",
            "material_state": "Machined specimen; tested after machining. Humidity affects polyamides; orientation and exact test temperature are not specified in this table."
          },
          "test_method": "DIN EN ISO 527-2",
          "source_id": "ensinger-manual",
          "source_locator": "Page 97, Material standard values, column 3 (TECASINT 4011), row Elongation at break",
          "source_page": 97,
          "source_value": {
            "text": "4.5",
            "unit": "%",
            "scale_to_si": 0.01,
            "offset_to_si": 0,
            "significant_figures": 2
          }
        },
        {
          "property": "thermal_conductivity",
          "value": 0.4,
          "unit": "W/(m*K)",
          "uncertainty": {
            "kind": "implied",
            "sigfigs": 1
          },
          "basis": "typical",
          "conditions": {
            "product_form": "stock_shape",
            "material_state": "Machined specimen; tested after machining. Humidity affects polyamides; orientation and exact test temperature are not specified in this table."
          },
          "test_method": "ISO 8302",
          "source_id": "ensinger-manual",
          "source_locator": "Page 97, Material standard values, column 3 (TECASINT 4011), row Thermal conductivity",
          "source_page": 97,
          "source_value": {
            "text": "0.4",
            "unit": "W/(m·K)",
            "scale_to_si": 1,
            "offset_to_si": 0,
            "significant_figures": 1
          }
        },
        {
          "property": "flexural_strength",
          "value": 180000000.0,
          "unit": "Pa",
          "uncertainty": {
            "kind": "implied",
            "sigfigs": 3
          },
          "basis": "typical",
          "conditions": {
            "product_form": "stock_shape",
            "material_state": "Machined specimen; tested after machining. Humidity affects polyamides; orientation and exact test temperature are not specified in this table."
          },
          "test_method": "DIN EN ISO 178",
          "source_id": "ensinger-manual",
          "source_locator": "Page 97, Material standard values, column 3 (TECASINT 4011), row Flexural strength",
          "source_page": 97,
          "source_value": {
            "text": "180",
            "unit": "MPa",
            "scale_to_si": 1000000.0,
            "offset_to_si": 0,
            "significant_figures": 3
          }
        }
      ],
      "designations": {
        "Supplier": "TECASINT 4011",
        "Polymer": "PI"
      },
      "prominence": 2
    },
    {
      "id": "tecasint-4021",
      "name": "TECASINT 4021",
      "record_type": "grade",
      "parent_id": "polymer-pi",
      "family": [
        "polymer",
        "PI"
      ],
      "description": "Ensinger PI formulation. Published stock-shape reference data for this named product.",
      "aliases": [
        "PI",
        "Polyimide",
        "TECA SINT 4021"
      ],
      "condition": null,
      "observations": [],
      "designations": {
        "Supplier": "TECASINT 4021",
        "Polymer": "PI"
      },
      "prominence": 2
    },
    {
      "id": "tecasint-4021-reference",
      "name": "TECASINT 4021 — stock shape",
      "record_type": "variant",
      "parent_id": "tecasint-4021",
      "family": [
        "polymer",
        "PI"
      ],
      "description": "Ensinger PI formulation. Published stock-shape reference data for this named product.",
      "aliases": [
        "PI",
        "Polyimide",
        "TECA SINT 4021"
      ],
      "condition": "stock shape",
      "observations": [
        {
          "property": "density",
          "value": 1490.0,
          "unit": "kg/m^3",
          "uncertainty": {
            "kind": "implied",
            "sigfigs": 3
          },
          "basis": "typical",
          "conditions": {
            "product_form": "stock_shape",
            "material_state": "Machined specimen; tested after machining. Humidity affects polyamides; orientation and exact test temperature are not specified in this table."
          },
          "test_method": "DIN EN ISO 1183",
          "source_id": "ensinger-manual",
          "source_locator": "Page 97, Material standard values, column 4 (TECASINT 4021), row Density",
          "source_page": 97,
          "source_value": {
            "text": "1.49",
            "unit": "g/cm³",
            "scale_to_si": 1000,
            "offset_to_si": 0,
            "significant_figures": 3
          }
        },
        {
          "property": "youngs_modulus",
          "value": 4943000000.0,
          "unit": "Pa",
          "uncertainty": {
            "kind": "implied",
            "sigfigs": 4
          },
          "basis": "typical",
          "conditions": {
            "product_form": "stock_shape",
            "material_state": "Machined specimen; tested after machining. Humidity affects polyamides; orientation and exact test temperature are not specified in this table."
          },
          "test_method": "DIN EN ISO 527-2",
          "source_id": "ensinger-manual",
          "source_locator": "Page 97, Material standard values, column 4 (TECASINT 4021), row Modulus of elasticity (tensile test)",
          "source_page": 97,
          "source_value": {
            "text": "4,943",
            "unit": "MPa",
            "scale_to_si": 1000000.0,
            "offset_to_si": 0,
            "significant_figures": 4
          }
        },
        {
          "property": "tensile_strength",
          "value": 93000000.0,
          "unit": "Pa",
          "uncertainty": {
            "kind": "implied",
            "sigfigs": 2
          },
          "basis": "typical",
          "conditions": {
            "product_form": "stock_shape",
            "material_state": "Machined specimen; tested after machining. Humidity affects polyamides; orientation and exact test temperature are not specified in this table."
          },
          "test_method": "DIN EN ISO 527-2",
          "source_id": "ensinger-manual",
          "source_locator": "Page 97, Material standard values, column 4 (TECASINT 4021), row Tensile strength",
          "source_page": 97,
          "source_value": {
            "text": "93",
            "unit": "MPa",
            "scale_to_si": 1000000.0,
            "offset_to_si": 0,
            "significant_figures": 2
          }
        },
        {
          "property": "elongation_at_break",
          "value": 0.03,
          "unit": "1",
          "uncertainty": {
            "kind": "implied",
            "sigfigs": 1
          },
          "basis": "typical",
          "conditions": {
            "product_form": "stock_shape",
            "material_state": "Machined specimen; tested after machining. Humidity affects polyamides; orientation and exact test temperature are not specified in this table."
          },
          "test_method": "DIN EN ISO 527-2",
          "source_id": "ensinger-manual",
          "source_locator": "Page 97, Material standard values, column 4 (TECASINT 4021), row Elongation at break",
          "source_page": 97,
          "source_value": {
            "text": "3",
            "unit": "%",
            "scale_to_si": 0.01,
            "offset_to_si": 0,
            "significant_figures": 1
          }
        },
        {
          "property": "flexural_strength",
          "value": 131000000.0,
          "unit": "Pa",
          "uncertainty": {
            "kind": "implied",
            "sigfigs": 3
          },
          "basis": "typical",
          "conditions": {
            "product_form": "stock_shape",
            "material_state": "Machined specimen; tested after machining. Humidity affects polyamides; orientation and exact test temperature are not specified in this table."
          },
          "test_method": "DIN EN ISO 178",
          "source_id": "ensinger-manual",
          "source_locator": "Page 97, Material standard values, column 4 (TECASINT 4021), row Flexural strength",
          "source_page": 97,
          "source_value": {
            "text": "131",
            "unit": "MPa",
            "scale_to_si": 1000000.0,
            "offset_to_si": 0,
            "significant_figures": 3
          }
        }
      ],
      "designations": {
        "Supplier": "TECASINT 4021",
        "Polymer": "PI"
      },
      "prominence": 2
    },
    {
      "id": "tecasint-4111",
      "name": "TECASINT 4111",
      "record_type": "grade",
      "parent_id": "polymer-pi",
      "family": [
        "polymer",
        "PI"
      ],
      "description": "Ensinger PI formulation. Published stock-shape reference data for this named product.",
      "aliases": [
        "PI",
        "Polyimide",
        "TECA SINT 4111"
      ],
      "condition": null,
      "observations": [],
      "designations": {
        "Supplier": "TECASINT 4111",
        "Polymer": "PI"
      },
      "prominence": 2
    },
    {
      "id": "tecasint-4111-reference",
      "name": "TECASINT 4111 — stock shape",
      "record_type": "variant",
      "parent_id": "tecasint-4111",
      "family": [
        "polymer",
        "PI"
      ],
      "description": "Ensinger PI formulation. Published stock-shape reference data for this named product.",
      "aliases": [
        "PI",
        "Polyimide",
        "TECA SINT 4111"
      ],
      "condition": "stock shape",
      "observations": [
        {
          "property": "density",
          "value": 1460.0,
          "unit": "kg/m^3",
          "uncertainty": {
            "kind": "implied",
            "sigfigs": 3
          },
          "basis": "typical",
          "conditions": {
            "product_form": "stock_shape",
            "material_state": "Machined specimen; tested after machining. Humidity affects polyamides; orientation and exact test temperature are not specified in this table."
          },
          "test_method": "DIN EN ISO 1183",
          "source_id": "ensinger-manual",
          "source_locator": "Page 97, Material standard values, column 5 (TECASINT 4111), row Density",
          "source_page": 97,
          "source_value": {
            "text": "1.46",
            "unit": "g/cm³",
            "scale_to_si": 1000,
            "offset_to_si": 0,
            "significant_figures": 3
          }
        },
        {
          "property": "youngs_modulus",
          "value": 7000000000.0,
          "unit": "Pa",
          "uncertainty": {
            "kind": "implied",
            "sigfigs": 4
          },
          "basis": "typical",
          "conditions": {
            "product_form": "stock_shape",
            "material_state": "Machined specimen; tested after machining. Humidity affects polyamides; orientation and exact test temperature are not specified in this table."
          },
          "test_method": "DIN EN ISO 527-2",
          "source_id": "ensinger-manual",
          "source_locator": "Page 97, Material standard values, column 5 (TECASINT 4111), row Modulus of elasticity (tensile test)",
          "source_page": 97,
          "source_value": {
            "text": "7,000",
            "unit": "MPa",
            "scale_to_si": 1000000.0,
            "offset_to_si": 0,
            "significant_figures": 4
          }
        },
        {
          "property": "tensile_strength",
          "value": 100000000.0,
          "unit": "Pa",
          "uncertainty": {
            "kind": "implied",
            "sigfigs": 3
          },
          "basis": "typical",
          "conditions": {
            "product_form": "stock_shape",
            "material_state": "Machined specimen; tested after machining. Humidity affects polyamides; orientation and exact test temperature are not specified in this table."
          },
          "test_method": "DIN EN ISO 527-2",
          "source_id": "ensinger-manual",
          "source_locator": "Page 97, Material standard values, column 5 (TECASINT 4111), row Tensile strength",
          "source_page": 97,
          "source_value": {
            "text": "100",
            "unit": "MPa",
            "scale_to_si": 1000000.0,
            "offset_to_si": 0,
            "significant_figures": 3
          }
        },
        {
          "property": "elongation_at_break",
          "value": 0.017,
          "unit": "1",
          "uncertainty": {
            "kind": "implied",
            "sigfigs": 2
          },
          "basis": "typical",
          "conditions": {
            "product_form": "stock_shape",
            "material_state": "Machined specimen; tested after machining. Humidity affects polyamides; orientation and exact test temperature are not specified in this table."
          },
          "test_method": "DIN EN ISO 527-2",
          "source_id": "ensinger-manual",
          "source_locator": "Page 97, Material standard values, column 5 (TECASINT 4111), row Elongation at break",
          "source_page": 97,
          "source_value": {
            "text": "1.7",
            "unit": "%",
            "scale_to_si": 0.01,
            "offset_to_si": 0,
            "significant_figures": 2
          }
        },
        {
          "property": "thermal_conductivity",
          "value": 0.35,
          "unit": "W/(m*K)",
          "uncertainty": {
            "kind": "implied",
            "sigfigs": 2
          },
          "basis": "typical",
          "conditions": {
            "product_form": "stock_shape",
            "material_state": "Machined specimen; tested after machining. Humidity affects polyamides; orientation and exact test temperature are not specified in this table."
          },
          "test_method": "ISO 8302",
          "source_id": "ensinger-manual",
          "source_locator": "Page 97, Material standard values, column 5 (TECASINT 4111), row Thermal conductivity",
          "source_page": 97,
          "source_value": {
            "text": "0.35",
            "unit": "W/(m·K)",
            "scale_to_si": 1,
            "offset_to_si": 0,
            "significant_figures": 2
          }
        },
        {
          "property": "flexural_strength",
          "value": 160000000.0,
          "unit": "Pa",
          "uncertainty": {
            "kind": "implied",
            "sigfigs": 3
          },
          "basis": "typical",
          "conditions": {
            "product_form": "stock_shape",
            "material_state": "Machined specimen; tested after machining. Humidity affects polyamides; orientation and exact test temperature are not specified in this table."
          },
          "test_method": "DIN EN ISO 178",
          "source_id": "ensinger-manual",
          "source_locator": "Page 97, Material standard values, column 5 (TECASINT 4111), row Flexural strength",
          "source_page": 97,
          "source_value": {
