Repository: amarschn/tools

# Materials Lookup

A local release candidate for source-traceable material and property lookup.
The static site contains **134 material identities, 24 named states, 840
observations, 10 registered properties and 5 source documents**. It has no
runtime dependencies, backend, accounts, or network search service.

Material queries open complete datasheets. Exact property queries open
category-grouped reference ranges. Broad queries such as `plastic strength`
ask for a precise property. Specified limits stay distinct from measured
values, and every observation retains its conditions and source citation.

File: curated/materials.json (part 16 of 23)
{
            "text": "160",
            "unit": "MPa",
            "scale_to_si": 1000000.0,
            "offset_to_si": 0,
            "significant_figures": 3
          }
        }
      ],
      "designations": {
        "Supplier": "TECASINT 4111",
        "Polymer": "PI"
      },
      "prominence": 2
    },
    {
      "id": "tecasint-4121",
      "name": "TECASINT 4121",
      "record_type": "grade",
      "parent_id": "polymer-pi",
      "family": [
        "polymer",
        "PI"
      ],
      "description": "Ensinger PI formulation. Published stock-shape reference data for this named product.",
      "aliases": [
        "PI",
        "Polyimide",
        "TECA SINT 4121"
      ],
      "condition": null,
      "observations": [],
      "designations": {
        "Supplier": "TECASINT 4121",
        "Polymer": "PI"
      },
      "prominence": 2
    },
    {
      "id": "tecasint-4121-reference",
      "name": "TECASINT 4121 — stock shape",
      "record_type": "variant",
      "parent_id": "tecasint-4121",
      "family": [
        "polymer",
        "PI"
      ],
      "description": "Ensinger PI formulation. Published stock-shape reference data for this named product.",
      "aliases": [
        "PI",
        "Polyimide",
        "TECA SINT 4121"
      ],
      "condition": "stock shape",
      "observations": [
        {
          "property": "density",
          "value": 1530.0,
          "unit": "kg/m^3",
          "uncertainty": {
            "kind": "implied",
            "sigfigs": 3
          },
          "basis": "typical",
          "conditions": {
            "product_form": "stock_shape",
            "material_state": "Machined specimen; tested after machining. Humidity affects polyamides; orientation and exact test temperature are not specified in this table."
          },
          "test_method": "DIN EN ISO 1183",
          "source_id": "ensinger-manual",
          "source_locator": "Page 97, Material standard values, column 6 (TECASINT 4121), row Density",
          "source_page": 97,
          "source_value": {
            "text": "1.53",
            "unit": "g/cm³",
            "scale_to_si": 1000,
            "offset_to_si": 0,
            "significant_figures": 3
          }
        },
        {
          "property": "youngs_modulus",
          "value": 6600000000.0,
          "unit": "Pa",
          "uncertainty": {
            "kind": "implied",
            "sigfigs": 4
          },
          "basis": "typical",
          "conditions": {
            "product_form": "stock_shape",
            "material_state": "Machined specimen; tested after machining. Humidity affects polyamides; orientation and exact test temperature are not specified in this table."
          },
          "test_method": "DIN EN ISO 527-2",
          "source_id": "ensinger-manual",
          "source_locator": "Page 97, Material standard values, column 6 (TECASINT 4121), row Modulus of elasticity (tensile test)",
          "source_page": 97,
          "source_value": {
            "text": "6,600",
            "unit": "MPa",
            "scale_to_si": 1000000.0,
            "offset_to_si": 0,
            "significant_figures": 4
          }
        },
        {
          "property": "tensile_strength",
          "value": 34000000.0,
          "unit": "Pa",
          "uncertainty": {
            "kind": "implied",
            "sigfigs": 2
          },
          "basis": "typical",
          "conditions": {
            "product_form": "stock_shape",
            "material_state": "Machined specimen; tested after machining. Humidity affects polyamides; orientation and exact test temperature are not specified in this table."
          },
          "test_method": "DIN EN ISO 527-2",
          "source_id": "ensinger-manual",
          "source_locator": "Page 97, Material standard values, column 6 (TECASINT 4121), row Tensile strength",
          "source_page": 97,
          "source_value": {
            "text": "34",
            "unit": "MPa",
            "scale_to_si": 1000000.0,
            "offset_to_si": 0,
            "significant_figures": 2
          }
        },
        {
          "property": "elongation_at_break",
          "value": 0.005,
          "unit": "1",
          "uncertainty": {
            "kind": "implied",
            "sigfigs": 1
          },
          "basis": "typical",
          "conditions": {
            "product_form": "stock_shape",
            "material_state": "Machined specimen; tested after machining. Humidity affects polyamides; orientation and exact test temperature are not specified in this table."
          },
          "test_method": "DIN EN ISO 527-2",
          "source_id": "ensinger-manual",
          "source_locator": "Page 97, Material standard values, column 6 (TECASINT 4121), row Elongation at break",
          "source_page": 97,
          "source_value": {
            "text": "0.5",
            "unit": "%",
            "scale_to_si": 0.01,
            "offset_to_si": 0,
            "significant_figures": 1
          }
        },
        {
          "property": "flexural_strength",
          "value": 113000000.0,
          "unit": "Pa",
          "uncertainty": {
            "kind": "implied",
            "sigfigs": 3
          },
          "basis": "typical",
          "conditions": {
            "product_form": "stock_shape",
            "material_state": "Machined specimen; tested after machining. Humidity affects polyamides; orientation and exact test temperature are not specified in this table."
          },
          "test_method": "DIN EN ISO 178",
          "source_id": "ensinger-manual",
          "source_locator": "Page 97, Material standard values, column 6 (TECASINT 4121), row Flexural strength",
          "source_page": 97,
          "source_value": {
            "text": "113",
            "unit": "MPa",
            "scale_to_si": 1000000.0,
            "offset_to_si": 0,
            "significant_figures": 3
          }
        }
      ],
      "designations": {
        "Supplier": "TECASINT 4121",
        "Polymer": "PI"
      },
      "prominence": 2
    },
    {
      "id": "tecasint-5051",
      "name": "TECASINT 5051",
      "record_type": "grade",
      "parent_id": "polymer-pai",
      "family": [
        "polymer",
        "PAI"
      ],
      "description": "Ensinger PAI formulation. Published stock-shape reference data for this named product.",
      "aliases": [
        "PAI",
        "Polyamide-imide",
        "TECA SINT 5051"
      ],
      "condition": null,
      "observations": [],
      "designations": {
        "Supplier": "TECASINT 5051",
        "Polymer": "PAI"
      },
      "prominence": 2
    },
    {
      "id": "tecasint-5051-reference",
      "name": "TECASINT 5051 — stock shape",
      "record_type": "variant",
      "parent_id": "tecasint-5051",
      "family": [
        "polymer",
        "PAI"
      ],
      "description": "Ensinger PAI formulation. Published stock-shape reference data for this named product.",
      "aliases": [
        "PAI",
        "Polyamide-imide",
        "TECA SINT 5051"
      ],
      "condition": "stock shape",
      "observations": [
        {
          "property": "density",
          "value": 1570.0,
          "unit": "kg/m^3",
          "uncertainty": {
            "kind": "implied",
            "sigfigs": 3
          },
          "basis": "typical",
          "conditions": {
            "product_form": "stock_shape",
            "material_state": "Machined specimen; tested after machining. Humidity affects polyamides; orientation and exact test temperature are not specified in this table."
          },
          "test_method": "DIN EN ISO 1183",
          "source_id": "ensinger-manual",
          "source_locator": "Page 97, Material standard values, column 7 (TECASINT 5051), row Density",
          "source_page": 97,
          "source_value": {
            "text": "1.57",
            "unit": "g/cm³",
            "scale_to_si": 1000,
            "offset_to_si": 0,
            "significant_figures": 3
          }
        },
        {
          "property": "youngs_modulus",
          "value": 5800000000.0,
          "unit": "Pa",
          "uncertainty": {
            "kind": "implied",
            "sigfigs": 4
          },
          "basis": "typical",
          "conditions": {
            "product_form": "stock_shape",
            "material_state": "Machined specimen; tested after machining. Humidity affects polyamides; orientation and exact test temperature are not specified in this table."
          },
          "test_method": "DIN EN ISO 527-2",
          "source_id": "ensinger-manual",
          "source_locator": "Page 97, Material standard values, column 7 (TECASINT 5051), row Modulus of elasticity (tensile test)",
          "source_page": 97,
          "source_value": {
            "text": "5,800",
            "unit": "MPa",
            "scale_to_si": 1000000.0,
            "offset_to_si": 0,
            "significant_figures": 4
          }
        },
        {
          "property": "tensile_strength",
          "value": 94000000.0,
          "unit": "Pa",
          "uncertainty": {
            "kind": "implied",
            "sigfigs": 2
          },
          "basis": "typical",
          "conditions": {
            "product_form": "stock_shape",
            "material_state": "Machined specimen; tested after machining. Humidity affects polyamides; orientation and exact test temperature are not specified in this table."
          },
          "test_method": "DIN EN ISO 527-2",
          "source_id": "ensinger-manual",
          "source_locator": "Page 97, Material standard values, column 7 (TECASINT 5051), row Tensile strength",
          "source_page": 97,
          "source_value": {
            "text": "94",
            "unit": "MPa",
            "scale_to_si": 1000000.0,
            "offset_to_si": 0,
            "significant_figures": 2
          }
        },
        {
          "property": "elongation_at_break",
          "value": 0.034,
          "unit": "1",
          "uncertainty": {
            "kind": "implied",
            "sigfigs": 2
          },
          "basis": "typical",
          "conditions": {
            "product_form": "stock_shape",
            "material_state": "Machined specimen; tested after machining. Humidity affects polyamides; orientation and exact test temperature are not specified in this table."
          },
          "test_method": "DIN EN ISO 527-2",
          "source_id": "ensinger-manual",
          "source_locator": "Page 97, Material standard values, column 7 (TECASINT 5051), row Elongation at break",
          "source_page": 97,
          "source_value": {
            "text": "3.4",
            "unit": "%",
            "scale_to_si": 0.01,
            "offset_to_si": 0,
            "significant_figures": 2
          }
        },
        {
          "property": "flexural_strength",
          "value": 163000000.0,
          "unit": "Pa",
          "uncertainty": {
            "kind": "implied",
            "sigfigs": 3
          },
          "basis": "typical",
          "conditions": {
            "product_form": "stock_shape",
            "material_state": "Machined specimen; tested after machining. Humidity affects polyamides; orientation and exact test temperature are not specified in this table."
          },
          "test_method": "DIN EN ISO 178",
          "source_id": "ensinger-manual",
          "source_locator": "Page 97, Material standard values, column 7 (TECASINT 5051), row Flexural strength",
          "source_page": 97,
          "source_value": {
            "text": "163",
            "unit": "MPa",
            "scale_to_si": 1000000.0,
            "offset_to_si": 0,
            "significant_figures": 3
          }
        }
      ],
      "designations": {
        "Supplier": "TECASINT 5051",
        "Polymer": "PAI"
      },
      "prominence": 2
    },
    {
      "id": "tecasint-5201-sd",
      "name": "TECASINT 5201 SD",
      "record_type": "grade",
      "parent_id": "polymer-pai",
      "family": [
        "polymer",
        "PAI"
      ],
      "description": "Ensinger PAI formulation. Published stock-shape reference data for this named product.",
      "aliases": [
        "PAI",
        "Polyamide-imide",
        "TECA SINT 5201 SD"
      ],
      "condition": null,
      "observations": [],
      "designations": {
        "Supplier": "TECASINT 5201 SD",
        "Polymer": "PAI"
      },
      "prominence": 2
    },
    {
      "id": "tecasint-5201-sd-reference",
      "name": "TECASINT 5201 SD — stock shape",
      "record_type": "variant",
      "parent_id": "tecasint-5201-sd",
      "family": [
        "polymer",
        "PAI"
      ],
      "description": "Ensinger PAI formulation. Published stock-shape reference data for this named product.",
      "aliases": [
        "PAI",
        "Polyamide-imide",
        "TECA SINT 5201 SD"
      ],
      "condition": "stock shape",
      "observations": [
        {
          "property": "density",
          "value": 1540.0,
          "unit": "kg/m^3",
          "uncertainty": {
            "kind": "implied",
            "sigfigs": 3
          },
          "basis": "typical",
          "conditions": {
            "product_form": "stock_shape",
            "material_state": "Machined specimen; tested after machining. Humidity affects polyamides; orientation and exact test temperature are not specified in this table."
          },
          "test_method": "DIN EN ISO 1183",
          "source_id": "ensinger-manual",
          "source_locator": "Page 97, Material standard values, column 8 (TECASINT 5201 SD), row Density",
          "source_page": 97,
          "source_value": {
            "text": "1.54",
            "unit": "g/cm³",
            "scale_to_si": 1000,
            "offset_to_si": 0,
            "significant_figures": 3
          }
        },
        {
          "property": "youngs_modulus",
          "value": 4500000000.0,
          "unit": "Pa",
          "uncertainty": {
            "kind": "implied",
            "sigfigs": 4
          },
          "basis": "typical",
          "conditions": {
            "product_form": "stock_shape",
            "material_state": "Machined specimen; tested after machining. Humidity affects polyamides; orientation and exact test temperature are not specified in this table."
          },
          "test_method": "DIN EN ISO 527-2",
          "source_id": "ensinger-manual",
          "source_locator": "Page 97, Material standard values, column 8 (TECASINT 5201 SD), row Modulus of elasticity (tensile test)",
          "source_page": 97,
          "source_value": {
            "text": "4,500",
            "unit": "MPa",
            "scale_to_si": 1000000.0,
            "offset_to_si": 0,
            "significant_figures": 4
          }
        },
        {
          "property": "tensile_strength",
          "value": 85000000.0,
          "unit": "Pa",
          "uncertainty": {
            "kind": "implied",
            "sigfigs": 2
          },
          "basis": "typical",
          "conditions": {
            "product_form": "stock_shape",
            "material_state": "Machined specimen; tested after machining. Humidity affects polyamides; orientation and exact test temperature are not specified in this table."
          },
          "test_method": "DIN EN ISO 527-2",
          "source_id": "ensinger-manual",
          "source_locator": "Page 97, Material standard values, column 8 (TECASINT 5201 SD), row Tensile strength",
          "source_page": 97,
          "source_value": {
            "text": "85",
            "unit": "MPa",
            "scale_to_si": 1000000.0,
            "offset_to_si": 0,
            "significant_figures": 2
          }
        },
        {
          "property": "elongation_at_break",
          "value": 0.04,
          "unit": "1",
          "uncertainty": {
            "kind": "implied",
            "sigfigs": 2
          },
          "basis": "typical",
          "conditions": {
            "product_form": "stock_shape",
            "material_state": "Machined specimen; tested after machining. Humidity affects polyamides; orientation and exact test temperature are not specified in this table."
          },
          "test_method": "DIN EN ISO 527-2",
          "source_id": "ensinger-manual",
          "source_locator": "Page 97, Material standard values, column 8 (TECASINT 5201 SD), row Elongation at break",
          "source_page": 97,
          "source_value": {
            "text": "4.0",
            "unit": "%",
            "scale_to_si": 0.01,
            "offset_to_si": 0,
            "significant_figures": 2
          }
        },
        {
          "property": "flexural_strength",
          "value": 135000000.0,
          "unit": "Pa",
          "uncertainty": {
            "kind": "implied",
            "sigfigs": 3
          },
          "basis": "typical",
          "conditions": {
            "product_form": "stock_shape",
            "material_state": "Machined specimen; tested after machining. Humidity affects polyamides; orientation and exact test temperature are not specified in this table."
          },
          "test_method": "DIN EN ISO 178",
          "source_id": "ensinger-manual",
          "source_locator": "Page 97, Material standard values, column 8 (TECASINT 5201 SD), row Flexural strength",
          "source_page": 97,
          "source_value": {
            "text": "135",
            "unit": "MPa",
            "scale_to_si": 1000000.0,
            "offset_to_si": 0,
            "significant_figures": 3
          }
        }
      ],
      "designations": {
        "Supplier": "TECASINT 5201 SD",
        "Polymer": "PAI"
      },
      "prominence": 2
    },
    {
      "id": "tecasint-8001",
      "name": "TECASINT 8001",
      "record_type": "grade",
      "parent_id": "polymer-ptfe",
      "family": [
        "polymer",
        "PTFE"
      ],
      "description": "Ensinger PTFE formulation. Published stock-shape reference data for this named product.",
      "aliases": [
        "PTFE",
        "Polytetrafluoroethylene",
        "TECA SINT 8001"
      ],
      "condition": null,
      "observations": [],
      "designations": {
        "Supplier": "TECASINT 8001",
        "Polymer": "PTFE"
      },
      "prominence": 2
    },
    {
      "id": "tecasint-8001-reference",
      "name": "TECASINT 8001 — stock shape",
      "record_type": "variant",
      "parent_id": "tecasint-8001",
      "family": [
        "polymer",
        "PTFE"
      ],
      "description": "Ensinger PTFE formulation. Published stock-shape reference data for this named product.",
      "aliases": [
        "PTFE",
        "Polytetrafluoroethylene",
        "TECA SINT 8001"
      ],
      "condition": "stock shape",
      "observations": [
        {
          "property": "density",
          "value": 1880.0,
          "unit": "kg/m^3",
          "uncertainty": {
            "kind": "implied",
            "sigfigs": 3
          },
          "basis": "typical",
          "conditions": {
            "product_form": "stock_shape",
            "material_state": "Machined specimen; tested after machining. Humidity affects polyamides; orientation and exact test temperature are not specified in this table."
          },
          "test_method": "DIN EN ISO 1183",
          "source_id": "ensinger-manual",
          "source_locator": "Page 97, Material standard values, column 9 (TECASINT 8001), row Density",
          "source_page": 97,
          "source_value": {
            "text": "1.88",
            "unit": "g/cm³",
            "scale_to_si": 1000,
            "offset_to_si": 0,
            "significant_figures": 3
          }
        },
        {
          "property": "tensile_strength",
          "value": 15000000.0,
          "unit": "Pa",
          "uncertainty": {
            "kind": "implied",
            "sigfigs": 2
          },
          "basis": "typical",
          "conditions": {
            "product_form": "stock_shape",
            "material_state": "Machined specimen; tested after machining. Humidity affects polyamides; orientation and exact test temperature are not specified in this table."
          },
          "test_method": "DIN EN ISO 527-2",
          "source_id": "ensinger-manual",
          "source_locator": "Page 97, Material standard values, column 9 (TECASINT 8001), row Tensile strength",
          "source_page": 97,
          "source_value": {
            "text": "15",
            "unit": "MPa",
            "scale_to_si": 1000000.0,
            "offset_to_si": 0,
            "significant_figures": 2
          }
        },
        {
          "property": "elongation_at_break",
          "value": 2.0,
          "unit": "1",
          "uncertainty": {
            "kind": "implied",
            "sigfigs": 3
          },
          "basis": "typical",
          "conditions": {
            "product_form": "stock_shape",
            "material_state": "Machined specimen; tested after machining. Humidity affects polyamides; orientation and exact test temperature are not specified in this table."
          },
          "test_method": "DIN EN ISO 527-2",
          "source_id": "ensinger-manual",
          "source_locator": "Page 97, Material standard values, column 9 (TECASINT 8001), row Elongation at break",
          "source_page": 97,
          "source_value": {
            "text": "200",
            "unit": "%",
            "scale_to_si": 0.01,
            "offset_to_si": 0,
            "significant_figures": 3
          }
        },
        {
          "property": "thermal_conductivity",
          "value": 0.25,
          "unit": "W/(m*K)",
          "uncertainty": {
            "kind": "implied",
            "sigfigs": 2
          },
          "basis": "typical",
          "conditions": {
            "product_form": "stock_shape",
            "material_state": "Machined specimen; tested after machining. Humidity affects polyamides; orientation and exact test temperature are not specified in this table."
          },
          "test_method": "ISO 8302",
          "source_id": "ensinger-manual",
          "source_locator": "Page 97, Material standard values, column 9 (TECASINT 8001), row Thermal conductivity",
          "source_page": 97,
          "source_value": {
            "text": "0.25",
            "unit": "W/(m·K)",
            "scale_to_si": 1,
            "offset_to_si": 0,
            "significant_figures": 2
          }
        }
      ],
      "designations": {
        "Supplier": "TECASINT 8001",
        "Polymer": "PTFE"
      },
      "prominence": 2
    },
    {
      "id": "coorstek-porcelain",
      "name": "CoorsTek Porcelain",
      "record_type": "grade",
      "parent_id": "ceramics",
      "family": [
        "ceramic",
        "silicate"
      ],
      "description": "CoorsTek silicate material with supplier-reported typical properties.",
      "aliases": [
        "Porcelain",
        "silicate"
      ],
      "condition": null,
      "observations": [],
      "designations": {
        "Supplier": "Porcelain"
      },
      "prominence": 2
    },
    {
      "id": "coorstek-porcelain-reference",
      "name": "CoorsTek Porcelain — supplier reference state",
      "record_type": "variant",
      "parent_id": "coorstek-porcelain",
      "family": [
        "ceramic",
        "silicate"
      ],
      "description": "CoorsTek silicate material with supplier-reported typical properties.",
      "aliases": [
        "Porcelain",
        "silicate"
      ],
      "condition": "supplier reference state",
      "observations": [
        {
          "property": "density",
          "value": 2400.0,
          "unit": "kg/m^3",
          "uncertainty": {
            "kind": "implied",
            "sigfigs": 3
          },
          "basis": "typical",
          "conditions": {},
          "test_method": "ASTM C20",
          "source_id": "coorstek",
          "source_locator": "Page 1, column 1 (Porcelain), row Density",
          "source_page": 1,
          "source_value": {
            "text": "2.40",
            "unit": "g/cm³",
            "scale_to_si": 1000,
            "offset_to_si": 0,
            "significant_figures": 3
          }
        },
        {
          "property": "youngs_modulus",
          "value": 104000000000.0,
          "unit": "Pa",
          "uncertainty": {
            "kind": "implied",
            "sigfigs": 3
          },
          "basis": "typical",
          "conditions": {
            "temperature_K": 293.15
          },
          "test_method": "ASTM C848",
          "source_id": "coorstek",
          "source_locator": "Page 1, column 1 (Porcelain), row Elastic Modulus, 20 °C",
          "source_page": 1,
          "source_value": {
            "text": "104",
            "unit": "GPa",
            "scale_to_si": 1000000000.0,
            "offset_to_si": 0,
            "significant_figures": 3
          }
        },
        {
          "property": "thermal_conductivity",
          "value": 5.0,
          "unit": "W/(m*K)",
          "uncertainty": {
            "kind": "implied",
            "sigfigs": 2
          },
          "basis": "typical",
          "conditions": {
            "temperature_K": 293.15
          },
          "test_method": "ASTM C408",
          "source_id": "coorstek",
          "source_locator": "Page 1, column 1 (Porcelain), row Thermal Conductivity, 20 °C",
          "source_page": 1,
          "source_value": {
            "text": "5.0",
            "unit": "W/(m·K)",
            "scale_to_si": 1,
            "offset_to_si": 0,
            "significant_figures": 2
          }
        },
        {
          "property": "flexural_strength",
          "value": 130000000.0,
          "unit": "Pa",
          "uncertainty": {
            "kind": "implied",
            "sigfigs": 3
          },
          "basis": "typical",
          "conditions": {
            "temperature_K": 293.15
          },
          "test_method": "ASTM F417; four-point bend",
          "source_id": "coorstek",
          "source_locator": "Page 1, column 1 (Porcelain), row Flexural Strength (MOR), 20 °C",
          "source_page": 1,
          "source_value": {
            "text": "130",
            "unit": "MPa",
            "scale_to_si": 1000000.0,
            "offset_to_si": 0,
            "significant_figures": 3
          }
        }
      ],
      "designations": {
        "Supplier": "Porcelain"
      },
      "prominence": 2
    },
    {
      "id": "coorstek-steatite",
      "name": "CoorsTek Steatite",
      "record_type": "grade",
      "parent_id": "ceramics",
      "family": [
        "ceramic",
        "silicate"
      ],
      "description": "CoorsTek silicate material with supplier-reported typical properties.",
      "aliases": [
        "Steatite",
        "silicate"
      ],
      "condition": null,
      "observations": [],
      "designations": {
        "Supplier": "Steatite"
      },
      "prominence": 2
    },
    {
      "id": "coorstek-steatite-reference",
      "name": "CoorsTek Steatite — supplier reference state",
      "record_type": "variant",
      "parent_id": "coorstek-steatite",
      "family": [
        "ceramic",
        "silicate"
      ],
      "description": "CoorsTek silicate material with supplier-reported typical properties.",
      "aliases": [
        "Steatite",
        "silicate"
      ],
      "condition": "supplier reference state",
      "observations": [
        {
          "property": "density",
          "value": 2780.0,
          "unit": "kg/m^3",
          "uncertainty": {
            "kind": "implied",
            "sigfigs": 3
          },
          "basis": "typical",
          "conditions": {},
          "test_method": "ASTM C20",
          "source_id": "coorstek",
          "source_locator": "Page 1, column 2 (Steatite), row Density",
          "source_page": 1,
          "source_value": {
            "text": "2.78",
            "unit": "g/cm³",
            "scale_to_si": 1000,
            "offset_to_si": 0,
            "significant_figures": 3
          }
        },
        {
          "property": "youngs_modulus",
          "value": 110000000000.0,
          "unit": "Pa",
          "uncertainty": {
            "kind": "implied",
            "sigfigs": 3
          },
          "basis": "typical",
          "conditions": {
            "temperature_K": 293.15
          },
          "test_method": "ASTM C848",
          "source_id": "coorstek",
          "source_locator": "Page 1, column 2 (Steatite), row Elastic Modulus, 20 °C",
          "source_page": 1,
          "source_value": {
            "text": "110",
            "unit": "GPa",
            "scale_to_si": 1000000000.0,
            "offset_to_si": 0,
            "significant_figures": 3
          }
        },
        {
          "property": "thermal_conductivity",
          "value": 2.5,
          "unit": "W/(m*K)",
          "uncertainty": {
            "kind": "implied",
            "sigfigs": 2
          },
          "basis": "typical",
          "conditions": {
            "temperature_K": 293.15
          },
          "test_method": "ASTM C408",
          "source_id": "coorstek",
          "source_locator": "Page 1, column 2 (Steatite), row Thermal Conductivity, 20 °C",
          "source_page": 1,
          "source_value": {
            "text": "2.5",
            "unit": "W/(m·K)",
            "scale_to_si": 1,
            "offset_to_si": 0,
            "significant_figures": 2
          }
        },
        {
          "property": "flexural_strength",
          "value": 140000000.0,
          "unit": "Pa",
          "uncertainty": {
            "kind": "implied",
            "sigfigs": 3
          },
          "basis": "typical",
          "conditions": {
            "temperature_K": 293.15
          },
          "test_method": "ASTM F417; four-point bend",
          "source_id": "coorstek",
          "source_locator": "Page 1, column 2 (Steatite), row Flexural Strength (MOR), 20 °C",
          "source_page": 1,
          "source_value": {
            "text": "140",
            "unit": "MPa",
            "scale_to_si": 1000000.0,
            "offset_to_si": 0,
            "significant_figures": 3
          }
        }
      ],
      "designations": {
        "Supplier": "Steatite"
      },
      "prominence": 2
    },
    {
      "id": "coorstek-cordierite",
      "name": "CoorsTek Cordierite",
      "record_type": "grade",
      "parent_id": "ceramics",
      "family": [
        "ceramic",
        "silicate"
      ],
      "description": "CoorsTek silicate material with supplier-reported typical properties.",
      "aliases": [
        "Cordierite",
        "silicate"
      ],
      "condition": null,
      "observations": [],
      "designations": {
        "Supplier": "Cordierite"
      },
      "prominence": 2
    },
    {
      "id": "coorstek-cordierite-reference",
      "name": "CoorsTek Cordierite — supplier reference state",
      "record_type": "variant",
      "parent_id": "coorstek-cordierite",
      "family": [
        "ceramic",
        "silicate"
      ],
      "description": "CoorsTek silicate material with supplier-reported typical properties.",
      "aliases": [
        "Cordierite",
        "silicate"
      ],
      "condition": "supplier reference state",
      "observations": [
        {
          "property": "density",
          "value": 2050.0,
          "unit": "kg/m^3",
          "uncertainty": {
            "kind": "implied",
            "sigfigs": 3
          },
          "basis": "typical",
          "conditions": {},
          "test_method": "ASTM C20",
          "source_id": "coorstek",
          "source_locator": "Page 1, column 3 (Cordierite), row Density",
          "source_page": 1,
          "source_value": {
            "text": "2.05",
            "unit": "g/cm³",
            "scale_to_si": 1000,
            "offset_to_si": 0,
            "significant_figures": 3
          }
        },
        {
          "property": "youngs_modulus",
          "value": 40000000000.0,
          "unit": "Pa",
          "uncertainty": {
            "kind": "implied",
            "sigfigs": 2
          },
          "basis": "typical",
          "conditions": {
            "temperature_K": 293.15
          },
          "test_method": "ASTM C848",
          "source_id": "coorstek",
          "source_locator": "Page 1, column 3 (Cordierite), row Elastic Modulus, 20 °C",
          "source_page": 1,
          "source_value": {
            "text": "40",
            "unit": "GPa",
            "scale_to_si": 1000000000.0,
            "offset_to_si": 0,
            "significant_figures": 2
          }
        },
        {
          "property": "thermal_conductivity",
          "value": 1.6,
          "unit": "W/(m*K)",
          "uncertainty": {
            "kind": "implied",
            "sigfigs": 2
          },
          "basis": "typical",
          "conditions": {
            "temperature_K": 293.15
          },
          "test_method": "ASTM C408",
          "source_id": "coorstek",
          "source_locator": "Page 1, column 3 (Cordierite), row Thermal Conductivity, 20 °C",
          "source_page": 1,
          "source_value": {
            "text": "1.6",
            "unit": "W/(m·K)",
            "scale_to_si": 1,
            "offset_to_si": 0,
            "significant_figures": 2
          }
        },
        {
          "property": "flexural_strength",
          "value": 55000000.0,
          "unit": "Pa",
          "uncertainty": {
            "kind": "implied",
            "sigfigs": 2
          },
          "basis": "typical",
          "conditions": {
            "temperature_K": 293.15
          },
          "test_method": "ASTM F417; four-point bend",
          "source_id": "coorstek",
          "source_locator": "Page 1, column 3 (Cordierite), row Flexural Strength (MOR), 20 °C",
          "source_page": 1,
          "source_value": {
            "text": "55",
            "unit": "MPa",
            "scale_to_si": 1000000.0,
            "offset_to_si": 0,
            "significant_figures": 2
          }
        }
      ],
      "designations": {
        "Supplier": "Cordierite"
      },
      "prominence": 2
    },
    {
      "id": "coorstek-mullite",
      "name": "CoorsTek Mullite",
      "record_type": "grade",
      "parent_id": "ceramics",
      "family": [
        "ceramic",
        "silicate"
      ],
      "description": "CoorsTek silicate material with supplier-reported typical properties.",
      "aliases": [
        "Mullite",
        "silicate"
      ],
      "condition": null,
      "observations": [],
      "designations": {
        "Supplier": "Mullite"
      },
      "prominence": 2
    },
    {
      "id": "coorstek-mullite-reference",
      "name": "CoorsTek Mullite — supplier reference state",
      "record_type": "variant",
      "parent_id": "coorstek-mullite",
      "family": [
        "ceramic",
        "silicate"
      ],
      "description": "CoorsTek silicate material with supplier-reported typical properties.",
      "aliases": [
        "Mullite",
        "silicate"
      ],
      "condition": "supplier reference state",
      "observations": [
        {
          "property": "density",
          "value": 2800.0,
          "unit": "kg/m^3",
          "uncertainty": {
            "kind": "implied",
            "sigfigs": 3
          },
          "basis": "typical",
          "conditions": {},
          "test_method": "ASTM C20",
          "source_id": "coorstek",
          "source_locator": "Page 1, column 4 (Mullite), row Density",
          "source_page": 1,
          "source_value": {
            "text": "2.80",
            "unit": "g/cm³",
            "scale_to_si": 1000,
            "offset_to_si": 0,
            "significant_figures": 3
          }
        },
        {
          "property": "youngs_modulus",
          "value": 150000000000.0,
          "unit": "Pa",
          "uncertainty": {
            "kind": "implied",
            "sigfigs": 3
          },
          "basis": "typical",
          "conditions": {
            "temperature_K": 293.15
          },
          "test_method": "ASTM C848",
          "source_id": "coorstek",
          "source_locator": "Page 1, column 4 (Mullite), row Elastic Modulus, 20 °C",
          "source_page": 1,
          "source_value": {
            "text": "150",
            "unit": "GPa",
            "scale_to_si": 1000000000.0,
            "offset_to_si": 0,
            "significant_figures": 3
          }
        },
        {
          "property": "thermal_conductivity",
          "value": 3.5,
          "unit": "W/(m*K)",
          "uncertainty": {
            "kind": "implied",
            "sigfigs": 2
          },
          "basis": "typical",
          "conditions": {
            "temperature_K": 293.15
          },
          "test_method": "ASTM C408",
          "source_id": "coorstek",
          "source_locator": "Page 1, column 4 (Mullite), row Thermal Conductivity, 20 °C",
          "source_page": 1,
          "source_value": {
            "text": "3.5",
            "unit": "W/(m·K)",
            "scale_to_si": 1,
            "offset_to_si": 0,
            "significant_figures": 2
          }
        },
        {
          "property": "flexural_strength",
          "value": 170000000.0,
          "unit": "Pa",
          "uncertainty": {
            "kind": "implied",
            "sigfigs": 3
          },
          "basis": "typical",
          "conditions": {
            "temperature_K": 293.15
          },
          "test_method": "ASTM F417; four-point bend",
          "source_id": "coorstek",
          "source_locator": "Page 1, column 4 (Mullite), row Flexural Strength (MOR), 20 °C",
          "source_page": 1,
          "source_value": {
            "text": "170",
            "unit": "MPa",
            "scale_to_si": 1000000.0,
            "offset_to_si": 0,
            "significant_figures": 3
          }
        },
        {
          "property": "specific_heat",
          "value": 950.0,
          "unit": "J/(kg*K)",
          "uncertainty": {
            "kind": "implied",
            "sigfigs": 3
          },
          "basis": "typical",
          "conditions": {
            "temperature_K": 373.15
          },
          "test_method": "ASTM E1269",
          "source_id": "coorstek",
          "source_locator": "Page 1, column 4 (Mullite), row Specific Heat, 100 °C",
          "source_page": 1,
          "source_value": {
            "text": "950",
            "unit": "J/(kg·K)",
            "scale_to_si": 1,
            "offset_to_si": 0,
            "significant_figures": 3
          }
        }
      ],
      "designations": {
        "Supplier": "Mullite"
      },
      "prominence": 2
    },
    {
      "id": "coorstek-ad-85",
      "name": "CoorsTek AD-85",
      "record_type": "grade",
      "parent_id": "ceramics",
      "family": [
        "ceramic",
        "alumina"
      ],
      "description": "CoorsTek alumina material with supplier-reported typical properties.",
      "aliases": [
        "AD-85",
        "alumina"
      ],
      "condition": null,
      "observations": [],
      "designations": {
        "Supplier": "AD-85"
      },
      "prominence": 2
    },
    {
      "id": "coorstek-ad-85-reference",
      "name": "CoorsTek AD-85 — supplier reference state",
      "record_type": "variant",
      "parent_id": "coorstek-ad-85",
      "family": [
        "ceramic",
        "alumina"
      ],
      "description": "CoorsTek alumina material with supplier-reported typical properties.",
      "aliases": [
        "AD-85",
        "alumina"
      ],
      "condition": "supplier reference state",
      "observations": [
        {
          "property": "density",
          "value": 3420.0,
