Repository: amarschn/tools

# Materials Lookup

A local release candidate for source-traceable material and property lookup.
The static site contains **134 material identities, 24 named states, 840
observations, 10 registered properties and 5 source documents**. It has no
runtime dependencies, backend, accounts, or network search service.

Material queries open complete datasheets. Exact property queries open
category-grouped reference ranges. Broad queries such as `plastic strength`
ask for a precise property. Specified limits stay distinct from measured
values, and every observation retains its conditions and source citation.

File: curated/materials.json (part 17 of 23)
{
          "unit": "kg/m^3",
          "uncertainty": {
            "kind": "implied",
            "sigfigs": 3
          },
          "basis": "typical",
          "conditions": {},
          "test_method": "ASTM C20",
          "source_id": "coorstek",
          "source_locator": "Page 1, column 5 (AD-85), row Density",
          "source_page": 1,
          "source_value": {
            "text": "3.42",
            "unit": "g/cm³",
            "scale_to_si": 1000,
            "offset_to_si": 0,
            "significant_figures": 3
          }
        },
        {
          "property": "youngs_modulus",
          "value": 221000000000.0,
          "unit": "Pa",
          "uncertainty": {
            "kind": "implied",
            "sigfigs": 3
          },
          "basis": "typical",
          "conditions": {
            "temperature_K": 293.15
          },
          "test_method": "ASTM C848",
          "source_id": "coorstek",
          "source_locator": "Page 1, column 5 (AD-85), row Elastic Modulus, 20 °C",
          "source_page": 1,
          "source_value": {
            "text": "221",
            "unit": "GPa",
            "scale_to_si": 1000000000.0,
            "offset_to_si": 0,
            "significant_figures": 3
          }
        },
        {
          "property": "thermal_conductivity",
          "value": 16.0,
          "unit": "W/(m*K)",
          "uncertainty": {
            "kind": "implied",
            "sigfigs": 3
          },
          "basis": "typical",
          "conditions": {
            "temperature_K": 293.15
          },
          "test_method": "ASTM C408",
          "source_id": "coorstek",
          "source_locator": "Page 1, column 5 (AD-85), row Thermal Conductivity, 20 °C",
          "source_page": 1,
          "source_value": {
            "text": "16.0",
            "unit": "W/(m·K)",
            "scale_to_si": 1,
            "offset_to_si": 0,
            "significant_figures": 3
          }
        },
        {
          "property": "flexural_strength",
          "value": 296000000.0,
          "unit": "Pa",
          "uncertainty": {
            "kind": "implied",
            "sigfigs": 3
          },
          "basis": "typical",
          "conditions": {
            "temperature_K": 293.15
          },
          "test_method": "ASTM F417; four-point bend",
          "source_id": "coorstek",
          "source_locator": "Page 1, column 5 (AD-85), row Flexural Strength (MOR), 20 °C",
          "source_page": 1,
          "source_value": {
            "text": "296",
            "unit": "MPa",
            "scale_to_si": 1000000.0,
            "offset_to_si": 0,
            "significant_figures": 3
          }
        },
        {
          "property": "poissons_ratio",
          "value": 0.22,
          "unit": "1",
          "uncertainty": {
            "kind": "implied",
            "sigfigs": 2
          },
          "basis": "typical",
          "conditions": {
            "temperature_K": 293.15
          },
          "test_method": "ASTM C848",
          "source_id": "coorstek",
          "source_locator": "Page 1, column 5 (AD-85), row Poisson’s Ratio, 20 °C",
          "source_page": 1,
          "source_value": {
            "text": "0.22",
            "unit": "1",
            "scale_to_si": 1,
            "offset_to_si": 0,
            "significant_figures": 2
          }
        },
        {
          "property": "specific_heat",
          "value": 920.0,
          "unit": "J/(kg*K)",
          "uncertainty": {
            "kind": "implied",
            "sigfigs": 3
          },
          "basis": "typical",
          "conditions": {
            "temperature_K": 373.15
          },
          "test_method": "ASTM E1269",
          "source_id": "coorstek",
          "source_locator": "Page 1, column 5 (AD-85), row Specific Heat, 100 °C",
          "source_page": 1,
          "source_value": {
            "text": "920",
            "unit": "J/(kg·K)",
            "scale_to_si": 1,
            "offset_to_si": 0,
            "significant_figures": 3
          }
        }
      ],
      "designations": {
        "Supplier": "AD-85"
      },
      "prominence": 2
    },
    {
      "id": "coorstek-ad-90",
      "name": "CoorsTek AD-90",
      "record_type": "grade",
      "parent_id": "ceramics",
      "family": [
        "ceramic",
        "alumina"
      ],
      "description": "CoorsTek alumina material with supplier-reported typical properties.",
      "aliases": [
        "AD-90",
        "alumina"
      ],
      "condition": null,
      "observations": [],
      "designations": {
        "Supplier": "AD-90"
      },
      "prominence": 2
    },
    {
      "id": "coorstek-ad-90-reference",
      "name": "CoorsTek AD-90 — supplier reference state",
      "record_type": "variant",
      "parent_id": "coorstek-ad-90",
      "family": [
        "ceramic",
        "alumina"
      ],
      "description": "CoorsTek alumina material with supplier-reported typical properties.",
      "aliases": [
        "AD-90",
        "alumina"
      ],
      "condition": "supplier reference state",
      "observations": [
        {
          "property": "density",
          "value": 3600.0,
          "unit": "kg/m^3",
          "uncertainty": {
            "kind": "implied",
            "sigfigs": 3
          },
          "basis": "typical",
          "conditions": {},
          "test_method": "ASTM C20",
          "source_id": "coorstek",
          "source_locator": "Page 1, column 6 (AD-90), row Density",
          "source_page": 1,
          "source_value": {
            "text": "3.60",
            "unit": "g/cm³",
            "scale_to_si": 1000,
            "offset_to_si": 0,
            "significant_figures": 3
          }
        },
        {
          "property": "youngs_modulus",
          "value": 276000000000.0,
          "unit": "Pa",
          "uncertainty": {
            "kind": "implied",
            "sigfigs": 3
          },
          "basis": "typical",
          "conditions": {
            "temperature_K": 293.15
          },
          "test_method": "ASTM C848",
          "source_id": "coorstek",
          "source_locator": "Page 1, column 6 (AD-90), row Elastic Modulus, 20 °C",
          "source_page": 1,
          "source_value": {
            "text": "276",
            "unit": "GPa",
            "scale_to_si": 1000000000.0,
            "offset_to_si": 0,
            "significant_figures": 3
          }
        },
        {
          "property": "thermal_conductivity",
          "value": 16.7,
          "unit": "W/(m*K)",
          "uncertainty": {
            "kind": "implied",
            "sigfigs": 3
          },
          "basis": "typical",
          "conditions": {
            "temperature_K": 293.15
          },
          "test_method": "ASTM C408",
          "source_id": "coorstek",
          "source_locator": "Page 1, column 6 (AD-90), row Thermal Conductivity, 20 °C",
          "source_page": 1,
          "source_value": {
            "text": "16.7",
            "unit": "W/(m·K)",
            "scale_to_si": 1,
            "offset_to_si": 0,
            "significant_figures": 3
          }
        },
        {
          "property": "flexural_strength",
          "value": 338000000.0,
          "unit": "Pa",
          "uncertainty": {
            "kind": "implied",
            "sigfigs": 3
          },
          "basis": "typical",
          "conditions": {
            "temperature_K": 293.15
          },
          "test_method": "ASTM F417; four-point bend",
          "source_id": "coorstek",
          "source_locator": "Page 1, column 6 (AD-90), row Flexural Strength (MOR), 20 °C",
          "source_page": 1,
          "source_value": {
            "text": "338",
            "unit": "MPa",
            "scale_to_si": 1000000.0,
            "offset_to_si": 0,
            "significant_figures": 3
          }
        },
        {
          "property": "poissons_ratio",
          "value": 0.22,
          "unit": "1",
          "uncertainty": {
            "kind": "implied",
            "sigfigs": 2
          },
          "basis": "typical",
          "conditions": {
            "temperature_K": 293.15
          },
          "test_method": "ASTM C848",
          "source_id": "coorstek",
          "source_locator": "Page 1, column 6 (AD-90), row Poisson’s Ratio, 20 °C",
          "source_page": 1,
          "source_value": {
            "text": "0.22",
            "unit": "1",
            "scale_to_si": 1,
            "offset_to_si": 0,
            "significant_figures": 2
          }
        },
        {
          "property": "specific_heat",
          "value": 920.0,
          "unit": "J/(kg*K)",
          "uncertainty": {
            "kind": "implied",
            "sigfigs": 3
          },
          "basis": "typical",
          "conditions": {
            "temperature_K": 373.15
          },
          "test_method": "ASTM E1269",
          "source_id": "coorstek",
          "source_locator": "Page 1, column 6 (AD-90), row Specific Heat, 100 °C",
          "source_page": 1,
          "source_value": {
            "text": "920",
            "unit": "J/(kg·K)",
            "scale_to_si": 1,
            "offset_to_si": 0,
            "significant_figures": 3
          }
        }
      ],
      "designations": {
        "Supplier": "AD-90"
      },
      "prominence": 2
    },
    {
      "id": "coorstek-ad-94",
      "name": "CoorsTek AD-94",
      "record_type": "grade",
      "parent_id": "ceramics",
      "family": [
        "ceramic",
        "alumina"
      ],
      "description": "CoorsTek alumina material with supplier-reported typical properties.",
      "aliases": [
        "AD-94",
        "alumina"
      ],
      "condition": null,
      "observations": [],
      "designations": {
        "Supplier": "AD-94"
      },
      "prominence": 2
    },
    {
      "id": "coorstek-ad-94-reference",
      "name": "CoorsTek AD-94 — supplier reference state",
      "record_type": "variant",
      "parent_id": "coorstek-ad-94",
      "family": [
        "ceramic",
        "alumina"
      ],
      "description": "CoorsTek alumina material with supplier-reported typical properties.",
      "aliases": [
        "AD-94",
        "alumina"
      ],
      "condition": "supplier reference state",
      "observations": [
        {
          "property": "density",
          "value": 3700.0,
          "unit": "kg/m^3",
          "uncertainty": {
            "kind": "implied",
            "sigfigs": 3
          },
          "basis": "typical",
          "conditions": {},
          "test_method": "ASTM C20",
          "source_id": "coorstek",
          "source_locator": "Page 1, column 7 (AD-94), row Density",
          "source_page": 1,
          "source_value": {
            "text": "3.70",
            "unit": "g/cm³",
            "scale_to_si": 1000,
            "offset_to_si": 0,
            "significant_figures": 3
          }
        },
        {
          "property": "youngs_modulus",
          "value": 303000000000.0,
          "unit": "Pa",
          "uncertainty": {
            "kind": "implied",
            "sigfigs": 3
          },
          "basis": "typical",
          "conditions": {
            "temperature_K": 293.15
          },
          "test_method": "ASTM C848",
          "source_id": "coorstek",
          "source_locator": "Page 1, column 7 (AD-94), row Elastic Modulus, 20 °C",
          "source_page": 1,
          "source_value": {
            "text": "303",
            "unit": "GPa",
            "scale_to_si": 1000000000.0,
            "offset_to_si": 0,
            "significant_figures": 3
          }
        },
        {
          "property": "thermal_conductivity",
          "value": 22.4,
          "unit": "W/(m*K)",
          "uncertainty": {
            "kind": "implied",
            "sigfigs": 3
          },
          "basis": "typical",
          "conditions": {
            "temperature_K": 293.15
          },
          "test_method": "ASTM C408",
          "source_id": "coorstek",
          "source_locator": "Page 1, column 7 (AD-94), row Thermal Conductivity, 20 °C",
          "source_page": 1,
          "source_value": {
            "text": "22.4",
            "unit": "W/(m·K)",
            "scale_to_si": 1,
            "offset_to_si": 0,
            "significant_figures": 3
          }
        },
        {
          "property": "flexural_strength",
          "value": 352000000.0,
          "unit": "Pa",
          "uncertainty": {
            "kind": "implied",
            "sigfigs": 3
          },
          "basis": "typical",
          "conditions": {
            "temperature_K": 293.15
          },
          "test_method": "ASTM F417; four-point bend",
          "source_id": "coorstek",
          "source_locator": "Page 1, column 7 (AD-94), row Flexural Strength (MOR), 20 °C",
          "source_page": 1,
          "source_value": {
            "text": "352",
            "unit": "MPa",
            "scale_to_si": 1000000.0,
            "offset_to_si": 0,
            "significant_figures": 3
          }
        },
        {
          "property": "poissons_ratio",
          "value": 0.21,
          "unit": "1",
          "uncertainty": {
            "kind": "implied",
            "sigfigs": 2
          },
          "basis": "typical",
          "conditions": {
            "temperature_K": 293.15
          },
          "test_method": "ASTM C848",
          "source_id": "coorstek",
          "source_locator": "Page 1, column 7 (AD-94), row Poisson’s Ratio, 20 °C",
          "source_page": 1,
          "source_value": {
            "text": "0.21",
            "unit": "1",
            "scale_to_si": 1,
            "offset_to_si": 0,
            "significant_figures": 2
          }
        },
        {
          "property": "specific_heat",
          "value": 880.0,
          "unit": "J/(kg*K)",
          "uncertainty": {
            "kind": "implied",
            "sigfigs": 3
          },
          "basis": "typical",
          "conditions": {
            "temperature_K": 373.15
          },
          "test_method": "ASTM E1269",
          "source_id": "coorstek",
          "source_locator": "Page 1, column 7 (AD-94), row Specific Heat, 100 °C",
          "source_page": 1,
          "source_value": {
            "text": "880",
            "unit": "J/(kg·K)",
            "scale_to_si": 1,
            "offset_to_si": 0,
            "significant_figures": 3
          }
        }
      ],
      "designations": {
        "Supplier": "AD-94"
      },
      "prominence": 2
    },
    {
      "id": "coorstek-ad-96",
      "name": "CoorsTek AD-96",
      "record_type": "grade",
      "parent_id": "ceramics",
      "family": [
        "ceramic",
        "alumina"
      ],
      "description": "CoorsTek alumina material with supplier-reported typical properties.",
      "aliases": [
        "AD-96",
        "alumina"
      ],
      "condition": null,
      "observations": [],
      "designations": {
        "Supplier": "AD-96"
      },
      "prominence": 2
    },
    {
      "id": "coorstek-ad-96-reference",
      "name": "CoorsTek AD-96 — supplier reference state",
      "record_type": "variant",
      "parent_id": "coorstek-ad-96",
      "family": [
        "ceramic",
        "alumina"
      ],
      "description": "CoorsTek alumina material with supplier-reported typical properties.",
      "aliases": [
        "AD-96",
        "alumina"
      ],
      "condition": "supplier reference state",
      "observations": [
        {
          "property": "density",
          "value": 3720.0,
          "unit": "kg/m^3",
          "uncertainty": {
            "kind": "implied",
            "sigfigs": 3
          },
          "basis": "typical",
          "conditions": {},
          "test_method": "ASTM C20",
          "source_id": "coorstek",
          "source_locator": "Page 1, column 8 (AD-96), row Density",
          "source_page": 1,
          "source_value": {
            "text": "3.72",
            "unit": "g/cm³",
            "scale_to_si": 1000,
            "offset_to_si": 0,
            "significant_figures": 3
          }
        },
        {
          "property": "youngs_modulus",
          "value": 303000000000.0,
          "unit": "Pa",
          "uncertainty": {
            "kind": "implied",
            "sigfigs": 3
          },
          "basis": "typical",
          "conditions": {
            "temperature_K": 293.15
          },
          "test_method": "ASTM C848",
          "source_id": "coorstek",
          "source_locator": "Page 1, column 8 (AD-96), row Elastic Modulus, 20 °C",
          "source_page": 1,
          "source_value": {
            "text": "303",
            "unit": "GPa",
            "scale_to_si": 1000000000.0,
            "offset_to_si": 0,
            "significant_figures": 3
          }
        },
        {
          "property": "thermal_conductivity",
          "value": 24.7,
          "unit": "W/(m*K)",
          "uncertainty": {
            "kind": "implied",
            "sigfigs": 3
          },
          "basis": "typical",
          "conditions": {
            "temperature_K": 293.15
          },
          "test_method": "ASTM C408",
          "source_id": "coorstek",
          "source_locator": "Page 1, column 8 (AD-96), row Thermal Conductivity, 20 °C",
          "source_page": 1,
          "source_value": {
            "text": "24.7",
            "unit": "W/(m·K)",
            "scale_to_si": 1,
            "offset_to_si": 0,
            "significant_figures": 3
          }
        },
        {
          "property": "flexural_strength",
          "value": 358000000.0,
          "unit": "Pa",
          "uncertainty": {
            "kind": "implied",
            "sigfigs": 3
          },
          "basis": "typical",
          "conditions": {
            "temperature_K": 293.15
          },
          "test_method": "ASTM F417; four-point bend",
          "source_id": "coorstek",
          "source_locator": "Page 1, column 8 (AD-96), row Flexural Strength (MOR), 20 °C",
          "source_page": 1,
          "source_value": {
            "text": "358",
            "unit": "MPa",
            "scale_to_si": 1000000.0,
            "offset_to_si": 0,
            "significant_figures": 3
          }
        },
        {
          "property": "poissons_ratio",
          "value": 0.21,
          "unit": "1",
          "uncertainty": {
            "kind": "implied",
            "sigfigs": 2
          },
          "basis": "typical",
          "conditions": {
            "temperature_K": 293.15
          },
          "test_method": "ASTM C848",
          "source_id": "coorstek",
          "source_locator": "Page 1, column 8 (AD-96), row Poisson’s Ratio, 20 °C",
          "source_page": 1,
          "source_value": {
            "text": "0.21",
            "unit": "1",
            "scale_to_si": 1,
            "offset_to_si": 0,
            "significant_figures": 2
          }
        },
        {
          "property": "specific_heat",
          "value": 880.0,
          "unit": "J/(kg*K)",
          "uncertainty": {
            "kind": "implied",
            "sigfigs": 3
          },
          "basis": "typical",
          "conditions": {
            "temperature_K": 373.15
          },
          "test_method": "ASTM E1269",
          "source_id": "coorstek",
          "source_locator": "Page 1, column 8 (AD-96), row Specific Heat, 100 °C",
          "source_page": 1,
          "source_value": {
            "text": "880",
            "unit": "J/(kg·K)",
            "scale_to_si": 1,
            "offset_to_si": 0,
            "significant_figures": 3
          }
        }
      ],
      "designations": {
        "Supplier": "AD-96"
      },
      "prominence": 2
    },
    {
      "id": "coorstek-fg-995",
      "name": "CoorsTek FG-995",
      "record_type": "grade",
      "parent_id": "ceramics",
      "family": [
        "ceramic",
        "alumina"
      ],
      "description": "CoorsTek alumina material with supplier-reported typical properties.",
      "aliases": [
        "FG-995",
        "alumina"
      ],
      "condition": null,
      "observations": [],
      "designations": {
        "Supplier": "FG-995"
      },
      "prominence": 2
    },
    {
      "id": "coorstek-fg-995-reference",
      "name": "CoorsTek FG-995 — supplier reference state",
      "record_type": "variant",
      "parent_id": "coorstek-fg-995",
      "family": [
        "ceramic",
        "alumina"
      ],
      "description": "CoorsTek alumina material with supplier-reported typical properties.",
      "aliases": [
        "FG-995",
        "alumina"
      ],
      "condition": "supplier reference state",
      "observations": [
        {
          "property": "density",
          "value": 3800.0,
          "unit": "kg/m^3",
          "uncertainty": {
            "kind": "implied",
            "sigfigs": 3
          },
          "basis": "typical",
          "conditions": {},
          "test_method": "ASTM C20",
          "source_id": "coorstek",
          "source_locator": "Page 1, column 9 (FG-995), row Density",
          "source_page": 1,
          "source_value": {
            "text": "3.80",
            "unit": "g/cm³",
            "scale_to_si": 1000,
            "offset_to_si": 0,
            "significant_figures": 3
          }
        },
        {
          "property": "youngs_modulus",
          "value": 350000000000.0,
          "unit": "Pa",
          "uncertainty": {
            "kind": "implied",
            "sigfigs": 3
          },
          "basis": "typical",
          "conditions": {
            "temperature_K": 293.15
          },
          "test_method": "ASTM C848",
          "source_id": "coorstek",
          "source_locator": "Page 1, column 9 (FG-995), row Elastic Modulus, 20 °C",
          "source_page": 1,
          "source_value": {
            "text": "350",
            "unit": "GPa",
            "scale_to_si": 1000000000.0,
            "offset_to_si": 0,
            "significant_figures": 3
          }
        },
        {
          "property": "thermal_conductivity",
          "value": 27.5,
          "unit": "W/(m*K)",
          "uncertainty": {
            "kind": "implied",
            "sigfigs": 3
          },
          "basis": "typical",
          "conditions": {
            "temperature_K": 293.15
          },
          "test_method": "ASTM C408",
          "source_id": "coorstek",
          "source_locator": "Page 1, column 9 (FG-995), row Thermal Conductivity, 20 °C",
          "source_page": 1,
          "source_value": {
            "text": "27.5",
            "unit": "W/(m·K)",
            "scale_to_si": 1,
            "offset_to_si": 0,
            "significant_figures": 3
          }
        },
        {
          "property": "flexural_strength",
          "value": 375000000.0,
          "unit": "Pa",
          "uncertainty": {
            "kind": "implied",
            "sigfigs": 3
          },
          "basis": "typical",
          "conditions": {
            "temperature_K": 293.15
          },
          "test_method": "ASTM F417; four-point bend",
          "source_id": "coorstek",
          "source_locator": "Page 1, column 9 (FG-995), row Flexural Strength (MOR), 20 °C",
          "source_page": 1,
          "source_value": {
            "text": "375",
            "unit": "MPa",
            "scale_to_si": 1000000.0,
            "offset_to_si": 0,
            "significant_figures": 3
          }
        },
        {
          "property": "poissons_ratio",
          "value": 0.22,
          "unit": "1",
          "uncertainty": {
            "kind": "implied",
            "sigfigs": 2
          },
          "basis": "typical",
          "conditions": {
            "temperature_K": 293.15
          },
          "test_method": "ASTM C848",
          "source_id": "coorstek",
          "source_locator": "Page 1, column 9 (FG-995), row Poisson’s Ratio, 20 °C",
          "source_page": 1,
          "source_value": {
            "text": "0.22",
            "unit": "1",
            "scale_to_si": 1,
            "offset_to_si": 0,
            "significant_figures": 2
          }
        },
        {
          "property": "specific_heat",
          "value": 880.0,
          "unit": "J/(kg*K)",
          "uncertainty": {
            "kind": "implied",
            "sigfigs": 3
          },
          "basis": "typical",
          "conditions": {
            "temperature_K": 373.15
          },
          "test_method": "ASTM E1269",
          "source_id": "coorstek",
          "source_locator": "Page 1, column 9 (FG-995), row Specific Heat, 100 °C",
          "source_page": 1,
          "source_value": {
            "text": "880",
            "unit": "J/(kg·K)",
            "scale_to_si": 1,
            "offset_to_si": 0,
            "significant_figures": 3
          }
        }
      ],
      "designations": {
        "Supplier": "FG-995"
      },
      "prominence": 2
    },
    {
      "id": "coorstek-ad-995",
      "name": "CoorsTek AD-995",
      "record_type": "grade",
      "parent_id": "ceramics",
      "family": [
        "ceramic",
        "alumina"
      ],
      "description": "CoorsTek alumina material with supplier-reported typical properties.",
      "aliases": [
        "AD-995",
        "alumina"
      ],
      "condition": null,
      "observations": [],
      "designations": {
        "Supplier": "AD-995"
      },
      "prominence": 2
    },
    {
      "id": "coorstek-ad-995-reference",
      "name": "CoorsTek AD-995 — supplier reference state",
      "record_type": "variant",
      "parent_id": "coorstek-ad-995",
      "family": [
        "ceramic",
        "alumina"
      ],
      "description": "CoorsTek alumina material with supplier-reported typical properties.",
      "aliases": [
        "AD-995",
        "alumina"
      ],
      "condition": "supplier reference state",
      "observations": [
        {
          "property": "density",
          "value": 3900.0,
          "unit": "kg/m^3",
          "uncertainty": {
            "kind": "implied",
            "sigfigs": 3
          },
          "basis": "typical",
          "conditions": {},
          "test_method": "ASTM C20",
          "source_id": "coorstek",
          "source_locator": "Page 1, column 10 (AD-995), row Density",
          "source_page": 1,
          "source_value": {
            "text": "3.90",
            "unit": "g/cm³",
            "scale_to_si": 1000,
            "offset_to_si": 0,
            "significant_figures": 3
          }
        },
        {
          "property": "youngs_modulus",
          "value": 370000000000.0,
          "unit": "Pa",
          "uncertainty": {
            "kind": "implied",
            "sigfigs": 3
          },
          "basis": "typical",
          "conditions": {
            "temperature_K": 293.15
          },
          "test_method": "ASTM C848",
          "source_id": "coorstek",
          "source_locator": "Page 1, column 10 (AD-995), row Elastic Modulus, 20 °C",
          "source_page": 1,
          "source_value": {
            "text": "370",
            "unit": "GPa",
            "scale_to_si": 1000000000.0,
            "offset_to_si": 0,
            "significant_figures": 3
          }
        },
        {
          "property": "thermal_conductivity",
          "value": 30.0,
          "unit": "W/(m*K)",
          "uncertainty": {
            "kind": "implied",
            "sigfigs": 3
          },
          "basis": "typical",
          "conditions": {
            "temperature_K": 293.15
          },
          "test_method": "ASTM C408",
          "source_id": "coorstek",
          "source_locator": "Page 1, column 10 (AD-995), row Thermal Conductivity, 20 °C",
          "source_page": 1,
          "source_value": {
            "text": "30.0",
            "unit": "W/(m·K)",
            "scale_to_si": 1,
            "offset_to_si": 0,
            "significant_figures": 3
          }
        },
        {
          "property": "flexural_strength",
          "value": 379000000.0,
          "unit": "Pa",
          "uncertainty": {
            "kind": "implied",
            "sigfigs": 3
          },
          "basis": "typical",
          "conditions": {
            "temperature_K": 293.15
          },
          "test_method": "ASTM F417; four-point bend",
          "source_id": "coorstek",
          "source_locator": "Page 1, column 10 (AD-995), row Flexural Strength (MOR), 20 °C",
          "source_page": 1,
          "source_value": {
            "text": "379",
            "unit": "MPa",
            "scale_to_si": 1000000.0,
            "offset_to_si": 0,
            "significant_figures": 3
          }
        },
        {
          "property": "poissons_ratio",
          "value": 0.22,
          "unit": "1",
          "uncertainty": {
            "kind": "implied",
            "sigfigs": 2
          },
          "basis": "typical",
          "conditions": {
            "temperature_K": 293.15
          },
          "test_method": "ASTM C848",
          "source_id": "coorstek",
          "source_locator": "Page 1, column 10 (AD-995), row Poisson’s Ratio, 20 °C",
          "source_page": 1,
          "source_value": {
            "text": "0.22",
            "unit": "1",
            "scale_to_si": 1,
            "offset_to_si": 0,
            "significant_figures": 2
          }
        },
        {
          "property": "specific_heat",
          "value": 880.0,
          "unit": "J/(kg*K)",
          "uncertainty": {
            "kind": "implied",
            "sigfigs": 3
          },
          "basis": "typical",
          "conditions": {
            "temperature_K": 373.15
          },
          "test_method": "ASTM E1269",
          "source_id": "coorstek",
          "source_locator": "Page 1, column 10 (AD-995), row Specific Heat, 100 °C",
          "source_page": 1,
          "source_value": {
            "text": "880",
            "unit": "J/(kg·K)",
            "scale_to_si": 1,
            "offset_to_si": 0,
            "significant_figures": 3
          }
        }
      ],
      "designations": {
        "Supplier": "AD-995"
      },
      "prominence": 2
    },
    {
      "id": "coorstek-plasmapure-ad-998",
      "name": "CoorsTek PlasmaPure AD-998",
      "record_type": "grade",
      "parent_id": "ceramics",
      "family": [
        "ceramic",
        "alumina"
      ],
      "description": "CoorsTek alumina material with supplier-reported typical properties.",
      "aliases": [
        "PlasmaPure AD-998",
        "alumina"
      ],
      "condition": null,
      "observations": [],
      "designations": {
        "Supplier": "PlasmaPure AD-998"
      },
      "prominence": 2
    },
    {
      "id": "coorstek-plasmapure-ad-998-reference",
      "name": "CoorsTek PlasmaPure AD-998 — supplier reference state",
      "record_type": "variant",
      "parent_id": "coorstek-plasmapure-ad-998",
      "family": [
        "ceramic",
        "alumina"
      ],
      "description": "CoorsTek alumina material with supplier-reported typical properties.",
      "aliases": [
        "PlasmaPure AD-998",
        "alumina"
      ],
      "condition": "supplier reference state",
      "observations": [
        {
          "property": "density",
          "value": 3920.0,
          "unit": "kg/m^3",
          "uncertainty": {
            "kind": "implied",
            "sigfigs": 3
          },
          "basis": "typical",
          "conditions": {},
          "test_method": "ASTM C20",
          "source_id": "coorstek",
          "source_locator": "Page 1, column 11 (PlasmaPure AD-998), row Density",
          "source_page": 1,
          "source_value": {
            "text": "3.92",
            "unit": "g/cm³",
            "scale_to_si": 1000,
            "offset_to_si": 0,
            "significant_figures": 3
          }
        },
        {
          "property": "youngs_modulus",
          "value": 380000000000.0,
          "unit": "Pa",
          "uncertainty": {
            "kind": "implied",
            "sigfigs": 3
          },
          "basis": "typical",
          "conditions": {
            "temperature_K": 293.15
          },
          "test_method": "ASTM C848",
          "source_id": "coorstek",
          "source_locator": "Page 1, column 11 (PlasmaPure AD-998), row Elastic Modulus, 20 °C",
          "source_page": 1,
          "source_value": {
            "text": "380",
            "unit": "GPa",
            "scale_to_si": 1000000000.0,
            "offset_to_si": 0,
            "significant_figures": 3
          }
        },
        {
          "property": "thermal_conductivity",
          "value": 31.0,
          "unit": "W/(m*K)",
          "uncertainty": {
            "kind": "implied",
            "sigfigs": 3
          },
          "basis": "typical",
          "conditions": {
            "temperature_K": 293.15
          },
          "test_method": "ASTM C408",
          "source_id": "coorstek",
          "source_locator": "Page 1, column 11 (PlasmaPure AD-998), row Thermal Conductivity, 20 °C",
          "source_page": 1,
          "source_value": {
            "text": "31.0",
            "unit": "W/(m·K)",
            "scale_to_si": 1,
            "offset_to_si": 0,
            "significant_figures": 3
          }
        },
        {
          "property": "flexural_strength",
          "value": 390000000.0,
          "unit": "Pa",
          "uncertainty": {
            "kind": "implied",
            "sigfigs": 3
          },
          "basis": "typical",
          "conditions": {
            "temperature_K": 293.15
          },
          "test_method": "ASTM F417; four-point bend",
          "source_id": "coorstek",
          "source_locator": "Page 1, column 11 (PlasmaPure AD-998), row Flexural Strength (MOR), 20 °C",
          "source_page": 1,
          "source_value": {
            "text": "390",
            "unit": "MPa",
            "scale_to_si": 1000000.0,
            "offset_to_si": 0,
            "significant_figures": 3
          }
        },
        {
          "property": "poissons_ratio",
          "value": 0.22,
          "unit": "1",
          "uncertainty": {
            "kind": "implied",
            "sigfigs": 2
          },
          "basis": "typical",
          "conditions": {
            "temperature_K": 293.15
          },
          "test_method": "ASTM C848",
          "source_id": "coorstek",
          "source_locator": "Page 1, column 11 (PlasmaPure AD-998), row Poisson’s Ratio, 20 °C",
          "source_page": 1,
          "source_value": {
            "text": "0.22",
            "unit": "1",
            "scale_to_si": 1,
            "offset_to_si": 0,
            "significant_figures": 2
          }
        },
        {
          "property": "specific_heat",
          "value": 880.0,
          "unit": "J/(kg*K)",
          "uncertainty": {
            "kind": "implied",
            "sigfigs": 3
          },
          "basis": "typical",
          "conditions": {
            "temperature_K": 373.15
          },
          "test_method": "ASTM E1269",
          "source_id": "coorstek",
          "source_locator": "Page 1, column 11 (PlasmaPure AD-998), row Specific Heat, 100 °C",
          "source_page": 1,
          "source_value": {
            "text": "880",
            "unit": "J/(kg·K)",
            "scale_to_si": 1,
            "offset_to_si": 0,
            "significant_figures": 3
          }
        }
      ],
      "designations": {
        "Supplier": "PlasmaPure AD-998"
      },
      "prominence": 2
    },
    {
      "id": "coorstek-plasmapure-uc",
      "name": "CoorsTek PlasmaPure-UC",
      "record_type": "grade",
      "parent_id": "ceramics",
      "family": [
        "ceramic",
        "alumina"
      ],
      "description": "CoorsTek alumina material with supplier-reported typical properties.",
      "aliases": [
        "PlasmaPure-UC",
        "alumina"
      ],
      "condition": null,
      "observations": [],
      "designations": {
        "Supplier": "PlasmaPure-UC"
      },
      "prominence": 2
    },
    {
      "id": "coorstek-plasmapure-uc-reference",
      "name": "CoorsTek PlasmaPure-UC — supplier reference state",
      "record_type": "variant",
      "parent_id": "coorstek-plasmapure-uc",
      "family": [
        "ceramic",
        "alumina"
      ],
      "description": "CoorsTek alumina material with supplier-reported typical properties.",
      "aliases": [
        "PlasmaPure-UC",
        "alumina"
      ],
      "condition": "supplier reference state",
      "observations": [
        {
          "property": "density",
          "value": 3920.0,
          "unit": "kg/m^3",
          "uncertainty": {
            "kind": "implied",
            "sigfigs": 3
          },
          "basis": "typical",
          "conditions": {},
          "test_method": "ASTM C20",
          "source_id": "coorstek",
          "source_locator": "Page 1, column 12 (PlasmaPure-UC), row Density",
          "source_page": 1,
          "source_value": {
            "text": "3.92",
            "unit": "g/cm³",
            "scale_to_si": 1000,
            "offset_to_si": 0,
            "significant_figures": 3
          }
        },
        {
          "property": "youngs_modulus",
          "value": 386000000000.0,
          "unit": "Pa",
          "uncertainty": {
            "kind": "implied",
            "sigfigs": 3
          },
          "basis": "typical",
          "conditions": {
            "temperature_K": 293.15
          },
          "test_method": "ASTM C848",
          "source_id": "coorstek",
          "source_locator": "Page 1, column 12 (PlasmaPure-UC), row Elastic Modulus, 20 °C",
          "source_page": 1,
          "source_value": {
            "text": "386",
            "unit": "GPa",
            "scale_to_si": 1000000000.0,
            "offset_to_si": 0,
            "significant_figures": 3
          }
        },
        {
          "property": "thermal_conductivity",
          "value": 33.0,
          "unit": "W/(m*K)",
          "uncertainty": {
            "kind": "implied",
            "sigfigs": 3
          },
          "basis": "typical",
          "conditions": {
            "temperature_K": 293.15
          },
          "test_method": "ASTM C408",
          "source_id": "coorstek",
          "source_locator": "Page 1, column 12 (PlasmaPure-UC), row Thermal Conductivity, 20 °C",
          "source_page": 1,
          "source_value": {
            "text": "33.0",
            "unit": "W/(m·K)",
            "scale_to_si": 1,
            "offset_to_si": 0,
            "significant_figures": 3
          }
        },
        {
          "property": "flexural_strength",
          "value": 400000000.0,
          "unit": "Pa",
          "uncertainty": {
            "kind": "implied",
            "sigfigs": 3
          },
          "basis": "typical",
          "conditions": {
            "temperature_K": 293.15
          },
          "test_method": "ASTM F417; four-point bend",
          "source_id": "coorstek",
          "source_locator": "Page 1, column 12 (PlasmaPure-UC), row Flexural Strength (MOR), 20 °C",
          "source_page": 1,
          "source_value": {
            "text": "400",
            "unit": "MPa",
            "scale_to_si": 1000000.0,
            "offset_to_si": 0,
            "significant_figures": 3
          }
        },
        {
          "property": "poissons_ratio",
          "value": 0.22,
          "unit": "1",
          "uncertainty": {
            "kind": "implied",
            "sigfigs": 2
          },
          "basis": "typical",
          "conditions": {
            "temperature_K": 293.15
          },
          "test_method": "ASTM C848",
          "source_id": "coorstek",
