Repository: amarschn/tools

# Materials Lookup

A local release candidate for source-traceable material and property lookup.
The static site contains **134 material identities, 24 named states, 840
observations, 10 registered properties and 5 source documents**. It has no
runtime dependencies, backend, accounts, or network search service.

Material queries open complete datasheets. Exact property queries open
category-grouped reference ranges. Broad queries such as `plastic strength`
ask for a precise property. Specified limits stay distinct from measured
values, and every observation retains its conditions and source citation.

File: curated/materials.json (part 18 of 23)
{
          "source_locator": "Page 1, column 12 (PlasmaPure-UC), row Poisson’s Ratio, 20 °C",
          "source_page": 1,
          "source_value": {
            "text": "0.22",
            "unit": "1",
            "scale_to_si": 1,
            "offset_to_si": 0,
            "significant_figures": 2
          }
        },
        {
          "property": "specific_heat",
          "value": 870.0,
          "unit": "J/(kg*K)",
          "uncertainty": {
            "kind": "implied",
            "sigfigs": 3
          },
          "basis": "typical",
          "conditions": {
            "temperature_K": 373.15
          },
          "test_method": "ASTM E1269",
          "source_id": "coorstek",
          "source_locator": "Page 1, column 12 (PlasmaPure-UC), row Specific Heat, 100 °C",
          "source_page": 1,
          "source_value": {
            "text": "870",
            "unit": "J/(kg·K)",
            "scale_to_si": 1,
            "offset_to_si": 0,
            "significant_figures": 3
          }
        }
      ],
      "designations": {
        "Supplier": "PlasmaPure-UC"
      },
      "prominence": 2
    },
    {
      "id": "coorstek-esd-alumina",
      "name": "CoorsTek ESD Alumina",
      "record_type": "grade",
      "parent_id": "ceramics",
      "family": [
        "ceramic",
        "alumina"
      ],
      "description": "CoorsTek alumina material with supplier-reported typical properties.",
      "aliases": [
        "ESD Alumina",
        "alumina"
      ],
      "condition": null,
      "observations": [],
      "designations": {
        "Supplier": "ESD Alumina"
      },
      "prominence": 2
    },
    {
      "id": "coorstek-esd-alumina-reference",
      "name": "CoorsTek ESD Alumina — supplier reference state",
      "record_type": "variant",
      "parent_id": "coorstek-esd-alumina",
      "family": [
        "ceramic",
        "alumina"
      ],
      "description": "CoorsTek alumina material with supplier-reported typical properties.",
      "aliases": [
        "ESD Alumina",
        "alumina"
      ],
      "condition": "supplier reference state",
      "observations": [
        {
          "property": "density",
          "value": 3850.0,
          "unit": "kg/m^3",
          "uncertainty": {
            "kind": "implied",
            "sigfigs": 3
          },
          "basis": "typical",
          "conditions": {},
          "test_method": "ASTM C20",
          "source_id": "coorstek",
          "source_locator": "Page 1, column 13 (ESD Alumina), row Density",
          "source_page": 1,
          "source_value": {
            "text": "3.85",
            "unit": "g/cm³",
            "scale_to_si": 1000,
            "offset_to_si": 0,
            "significant_figures": 3
          }
        },
        {
          "property": "youngs_modulus",
          "value": 370000000000.0,
          "unit": "Pa",
          "uncertainty": {
            "kind": "implied",
            "sigfigs": 3
          },
          "basis": "typical",
          "conditions": {
            "temperature_K": 293.15
          },
          "test_method": "ASTM C848",
          "source_id": "coorstek",
          "source_locator": "Page 1, column 13 (ESD Alumina), row Elastic Modulus, 20 °C",
          "source_page": 1,
          "source_value": {
            "text": "370",
            "unit": "GPa",
            "scale_to_si": 1000000000.0,
            "offset_to_si": 0,
            "significant_figures": 3
          }
        },
        {
          "property": "thermal_conductivity",
          "value": 25.0,
          "unit": "W/(m*K)",
          "uncertainty": {
            "kind": "implied",
            "sigfigs": 2
          },
          "basis": "typical",
          "conditions": {
            "temperature_K": 293.15
          },
          "test_method": "ASTM C408",
          "source_id": "coorstek",
          "source_locator": "Page 1, column 13 (ESD Alumina), row Thermal Conductivity, 20 °C",
          "source_page": 1,
          "source_value": {
            "text": "25",
            "unit": "W/(m·K)",
            "scale_to_si": 1,
            "offset_to_si": 0,
            "significant_figures": 2
          }
        },
        {
          "property": "flexural_strength",
          "value": 300000000.0,
          "unit": "Pa",
          "uncertainty": {
            "kind": "implied",
            "sigfigs": 3
          },
          "basis": "typical",
          "conditions": {
            "temperature_K": 293.15
          },
          "test_method": "ASTM F417; four-point bend",
          "source_id": "coorstek",
          "source_locator": "Page 1, column 13 (ESD Alumina), row Flexural Strength (MOR), 20 °C",
          "source_page": 1,
          "source_value": {
            "text": "300",
            "unit": "MPa",
            "scale_to_si": 1000000.0,
            "offset_to_si": 0,
            "significant_figures": 3
          }
        },
        {
          "property": "poissons_ratio",
          "value": 0.22,
          "unit": "1",
          "uncertainty": {
            "kind": "implied",
            "sigfigs": 2
          },
          "basis": "typical",
          "conditions": {
            "temperature_K": 293.15
          },
          "test_method": "ASTM C848",
          "source_id": "coorstek",
          "source_locator": "Page 1, column 13 (ESD Alumina), row Poisson’s Ratio, 20 °C",
          "source_page": 1,
          "source_value": {
            "text": "0.22",
            "unit": "1",
            "scale_to_si": 1,
            "offset_to_si": 0,
            "significant_figures": 2
          }
        }
      ],
      "designations": {
        "Supplier": "ESD Alumina"
      },
      "prominence": 2
    },
    {
      "id": "coorstek-zta-10",
      "name": "CoorsTek ZTA 10%",
      "record_type": "grade",
      "parent_id": "ceramics",
      "family": [
        "ceramic",
        "alumina"
      ],
      "description": "CoorsTek alumina material with supplier-reported typical properties.",
      "aliases": [
        "ZTA 10%",
        "alumina"
      ],
      "condition": null,
      "observations": [],
      "designations": {
        "Supplier": "ZTA 10%"
      },
      "prominence": 2
    },
    {
      "id": "coorstek-zta-10-reference",
      "name": "CoorsTek ZTA 10% — supplier reference state",
      "record_type": "variant",
      "parent_id": "coorstek-zta-10",
      "family": [
        "ceramic",
        "alumina"
      ],
      "description": "CoorsTek alumina material with supplier-reported typical properties.",
      "aliases": [
        "ZTA 10%",
        "alumina"
      ],
      "condition": "supplier reference state",
      "observations": [
        {
          "property": "density",
          "value": 4010.0,
          "unit": "kg/m^3",
          "uncertainty": {
            "kind": "implied",
            "sigfigs": 3
          },
          "basis": "typical",
          "conditions": {},
          "test_method": "ASTM C20",
          "source_id": "coorstek",
          "source_locator": "Page 1, column 14 (ZTA 10%), row Density",
          "source_page": 1,
          "source_value": {
            "text": "4.01",
            "unit": "g/cm³",
            "scale_to_si": 1000,
            "offset_to_si": 0,
            "significant_figures": 3
          }
        },
        {
          "property": "youngs_modulus",
          "value": 360000000000.0,
          "unit": "Pa",
          "uncertainty": {
            "kind": "implied",
            "sigfigs": 3
          },
          "basis": "typical",
          "conditions": {
            "temperature_K": 293.15
          },
          "test_method": "ASTM C848",
          "source_id": "coorstek",
          "source_locator": "Page 1, column 14 (ZTA 10%), row Elastic Modulus, 20 °C",
          "source_page": 1,
          "source_value": {
            "text": "360",
            "unit": "GPa",
            "scale_to_si": 1000000000.0,
            "offset_to_si": 0,
            "significant_figures": 3
          }
        },
        {
          "property": "thermal_conductivity",
          "value": 27.0,
          "unit": "W/(m*K)",
          "uncertainty": {
            "kind": "implied",
            "sigfigs": 3
          },
          "basis": "typical",
          "conditions": {
            "temperature_K": 293.15
          },
          "test_method": "ASTM C408",
          "source_id": "coorstek",
          "source_locator": "Page 1, column 14 (ZTA 10%), row Thermal Conductivity, 20 °C",
          "source_page": 1,
          "source_value": {
            "text": "27.0",
            "unit": "W/(m·K)",
            "scale_to_si": 1,
            "offset_to_si": 0,
            "significant_figures": 3
          }
        },
        {
          "property": "flexural_strength",
          "value": 450000000.0,
          "unit": "Pa",
          "uncertainty": {
            "kind": "implied",
            "sigfigs": 3
          },
          "basis": "typical",
          "conditions": {
            "temperature_K": 293.15
          },
          "test_method": "ASTM F417; four-point bend",
          "source_id": "coorstek",
          "source_locator": "Page 1, column 14 (ZTA 10%), row Flexural Strength (MOR), 20 °C",
          "source_page": 1,
          "source_value": {
            "text": "450",
            "unit": "MPa",
            "scale_to_si": 1000000.0,
            "offset_to_si": 0,
            "significant_figures": 3
          }
        },
        {
          "property": "poissons_ratio",
          "value": 0.3,
          "unit": "1",
          "uncertainty": {
            "kind": "implied",
            "sigfigs": 2
          },
          "basis": "typical",
          "conditions": {
            "temperature_K": 293.15
          },
          "test_method": "ASTM C848",
          "source_id": "coorstek",
          "source_locator": "Page 1, column 14 (ZTA 10%), row Poisson’s Ratio, 20 °C",
          "source_page": 1,
          "source_value": {
            "text": "0.30",
            "unit": "1",
            "scale_to_si": 1,
            "offset_to_si": 0,
            "significant_figures": 2
          }
        },
        {
          "property": "specific_heat",
          "value": 885.0,
          "unit": "J/(kg*K)",
          "uncertainty": {
            "kind": "implied",
            "sigfigs": 3
          },
          "basis": "typical",
          "conditions": {
            "temperature_K": 373.15
          },
          "test_method": "ASTM E1269",
          "source_id": "coorstek",
          "source_locator": "Page 1, column 14 (ZTA 10%), row Specific Heat, 100 °C",
          "source_page": 1,
          "source_value": {
            "text": "885",
            "unit": "J/(kg·K)",
            "scale_to_si": 1,
            "offset_to_si": 0,
            "significant_figures": 3
          }
        }
      ],
      "designations": {
        "Supplier": "ZTA 10%"
      },
      "prominence": 2
    },
    {
      "id": "coorstek-dura-z-ttz",
      "name": "CoorsTek Dura-Z TTZ",
      "record_type": "grade",
      "parent_id": "ceramics",
      "family": [
        "ceramic",
        "zirconia"
      ],
      "description": "CoorsTek zirconia material with supplier-reported typical properties.",
      "aliases": [
        "Dura-Z TTZ",
        "zirconia"
      ],
      "condition": null,
      "observations": [],
      "designations": {
        "Supplier": "Dura-Z TTZ"
      },
      "prominence": 2
    },
    {
      "id": "coorstek-dura-z-ttz-reference",
      "name": "CoorsTek Dura-Z TTZ — supplier reference state",
      "record_type": "variant",
      "parent_id": "coorstek-dura-z-ttz",
      "family": [
        "ceramic",
        "zirconia"
      ],
      "description": "CoorsTek zirconia material with supplier-reported typical properties.",
      "aliases": [
        "Dura-Z TTZ",
        "zirconia"
      ],
      "condition": "supplier reference state",
      "observations": [
        {
          "property": "density",
          "value": 5720.0,
          "unit": "kg/m^3",
          "uncertainty": {
            "kind": "implied",
            "sigfigs": 3
          },
          "basis": "typical",
          "conditions": {},
          "test_method": "ASTM C20",
          "source_id": "coorstek",
          "source_locator": "Page 1, column 15 (Dura-Z TTZ), row Density",
          "source_page": 1,
          "source_value": {
            "text": "5.72",
            "unit": "g/cm³",
            "scale_to_si": 1000,
            "offset_to_si": 0,
            "significant_figures": 3
          }
        },
        {
          "property": "youngs_modulus",
          "value": 200000000000.0,
          "unit": "Pa",
          "uncertainty": {
            "kind": "implied",
            "sigfigs": 3
          },
          "basis": "typical",
          "conditions": {
            "temperature_K": 293.15
          },
          "test_method": "ASTM C848",
          "source_id": "coorstek",
          "source_locator": "Page 1, column 15 (Dura-Z TTZ), row Elastic Modulus, 20 °C",
          "source_page": 1,
          "source_value": {
            "text": "200",
            "unit": "GPa",
            "scale_to_si": 1000000000.0,
            "offset_to_si": 0,
            "significant_figures": 3
          }
        },
        {
          "property": "thermal_conductivity",
          "value": 2.2,
          "unit": "W/(m*K)",
          "uncertainty": {
            "kind": "implied",
            "sigfigs": 2
          },
          "basis": "typical",
          "conditions": {
            "temperature_K": 293.15
          },
          "test_method": "ASTM C408",
          "source_id": "coorstek",
          "source_locator": "Page 1, column 15 (Dura-Z TTZ), row Thermal Conductivity, 20 °C",
          "source_page": 1,
          "source_value": {
            "text": "2.2",
            "unit": "W/(m·K)",
            "scale_to_si": 1,
            "offset_to_si": 0,
            "significant_figures": 2
          }
        },
        {
          "property": "flexural_strength",
          "value": 900000000.0,
          "unit": "Pa",
          "uncertainty": {
            "kind": "implied",
            "sigfigs": 3
          },
          "basis": "typical",
          "conditions": {
            "temperature_K": 293.15
          },
          "test_method": "ASTM F417; four-point bend",
          "source_id": "coorstek",
          "source_locator": "Page 1, column 15 (Dura-Z TTZ), row Flexural Strength (MOR), 20 °C",
          "source_page": 1,
          "source_value": {
            "text": "900",
            "unit": "MPa",
            "scale_to_si": 1000000.0,
            "offset_to_si": 0,
            "significant_figures": 3
          }
        },
        {
          "property": "poissons_ratio",
          "value": 0.3,
          "unit": "1",
          "uncertainty": {
            "kind": "implied",
            "sigfigs": 2
          },
          "basis": "typical",
          "conditions": {
            "temperature_K": 293.15
          },
          "test_method": "ASTM C848",
          "source_id": "coorstek",
          "source_locator": "Page 1, column 15 (Dura-Z TTZ), row Poisson’s Ratio, 20 °C",
          "source_page": 1,
          "source_value": {
            "text": "0.30",
            "unit": "1",
            "scale_to_si": 1,
            "offset_to_si": 0,
            "significant_figures": 2
          }
        },
        {
          "property": "specific_heat",
          "value": 400.0,
          "unit": "J/(kg*K)",
          "uncertainty": {
            "kind": "implied",
            "sigfigs": 3
          },
          "basis": "typical",
          "conditions": {
            "temperature_K": 373.15
          },
          "test_method": "ASTM E1269",
          "source_id": "coorstek",
          "source_locator": "Page 1, column 15 (Dura-Z TTZ), row Specific Heat, 100 °C",
          "source_page": 1,
          "source_value": {
            "text": "400",
            "unit": "J/(kg·K)",
            "scale_to_si": 1,
            "offset_to_si": 0,
            "significant_figures": 3
          }
        }
      ],
      "designations": {
        "Supplier": "Dura-Z TTZ"
      },
      "prominence": 2
    },
    {
      "id": "coorstek-ytzp-sintered",
      "name": "CoorsTek YTZP sintered",
      "record_type": "grade",
      "parent_id": "ceramics",
      "family": [
        "ceramic",
        "zirconia"
      ],
      "description": "CoorsTek zirconia material with supplier-reported typical properties.",
      "aliases": [
        "YTZP sintered",
        "zirconia"
      ],
      "condition": null,
      "observations": [],
      "designations": {
        "Supplier": "YTZP sintered"
      },
      "prominence": 2
    },
    {
      "id": "coorstek-ytzp-sintered-reference",
      "name": "CoorsTek YTZP sintered — supplier reference state",
      "record_type": "variant",
      "parent_id": "coorstek-ytzp-sintered",
      "family": [
        "ceramic",
        "zirconia"
      ],
      "description": "CoorsTek zirconia material with supplier-reported typical properties.",
      "aliases": [
        "YTZP sintered",
        "zirconia"
      ],
      "condition": "supplier reference state",
      "observations": [
        {
          "property": "density",
          "value": 6020.0,
          "unit": "kg/m^3",
          "uncertainty": {
            "kind": "implied",
            "sigfigs": 3
          },
          "basis": "typical",
          "conditions": {},
          "test_method": "ASTM C20",
          "source_id": "coorstek",
          "source_locator": "Page 1, column 16 (YTZP sintered), row Density",
          "source_page": 1,
          "source_value": {
            "text": "6.02",
            "unit": "g/cm³",
            "scale_to_si": 1000,
            "offset_to_si": 0,
            "significant_figures": 3
          }
        },
        {
          "property": "youngs_modulus",
          "value": 210000000000.0,
          "unit": "Pa",
          "uncertainty": {
            "kind": "implied",
            "sigfigs": 3
          },
          "basis": "typical",
          "conditions": {
            "temperature_K": 293.15
          },
          "test_method": "ASTM C848",
          "source_id": "coorstek",
          "source_locator": "Page 1, column 16 (YTZP sintered), row Elastic Modulus, 20 °C",
          "source_page": 1,
          "source_value": {
            "text": "210",
            "unit": "GPa",
            "scale_to_si": 1000000000.0,
            "offset_to_si": 0,
            "significant_figures": 3
          }
        },
        {
          "property": "thermal_conductivity",
          "value": 2.2,
          "unit": "W/(m*K)",
          "uncertainty": {
            "kind": "implied",
            "sigfigs": 2
          },
          "basis": "typical",
          "conditions": {
            "temperature_K": 293.15
          },
          "test_method": "ASTM C408",
          "source_id": "coorstek",
          "source_locator": "Page 1, column 16 (YTZP sintered), row Thermal Conductivity, 20 °C",
          "source_page": 1,
          "source_value": {
            "text": "2.2",
            "unit": "W/(m·K)",
            "scale_to_si": 1,
            "offset_to_si": 0,
            "significant_figures": 2
          }
        },
        {
          "property": "flexural_strength",
          "value": 1240000000.0,
          "unit": "Pa",
          "uncertainty": {
            "kind": "implied",
            "sigfigs": 4
          },
          "basis": "typical",
          "conditions": {
            "temperature_K": 293.15
          },
          "test_method": "ASTM F417; four-point bend",
          "source_id": "coorstek",
          "source_locator": "Page 1, column 16 (YTZP sintered), row Flexural Strength (MOR), 20 °C",
          "source_page": 1,
          "source_value": {
            "text": "1240",
            "unit": "MPa",
            "scale_to_si": 1000000.0,
            "offset_to_si": 0,
            "significant_figures": 4
          }
        },
        {
          "property": "poissons_ratio",
          "value": 0.3,
          "unit": "1",
          "uncertainty": {
            "kind": "implied",
            "sigfigs": 2
          },
          "basis": "typical",
          "conditions": {
            "temperature_K": 293.15
          },
          "test_method": "ASTM C848",
          "source_id": "coorstek",
          "source_locator": "Page 1, column 16 (YTZP sintered), row Poisson’s Ratio, 20 °C",
          "source_page": 1,
          "source_value": {
            "text": "0.30",
            "unit": "1",
            "scale_to_si": 1,
            "offset_to_si": 0,
            "significant_figures": 2
          }
        },
        {
          "property": "specific_heat",
          "value": 400.0,
          "unit": "J/(kg*K)",
          "uncertainty": {
            "kind": "implied",
            "sigfigs": 3
          },
          "basis": "typical",
          "conditions": {
            "temperature_K": 373.15
          },
          "test_method": "ASTM E1269",
          "source_id": "coorstek",
          "source_locator": "Page 1, column 16 (YTZP sintered), row Specific Heat, 100 °C",
          "source_page": 1,
          "source_value": {
            "text": "400",
            "unit": "J/(kg·K)",
            "scale_to_si": 1,
            "offset_to_si": 0,
            "significant_figures": 3
          }
        }
      ],
      "designations": {
        "Supplier": "YTZP sintered"
      },
      "prominence": 2
    },
    {
      "id": "coorstek-ytzp-hiped",
      "name": "CoorsTek YTZP HIPed",
      "record_type": "grade",
      "parent_id": "ceramics",
      "family": [
        "ceramic",
        "zirconia"
      ],
      "description": "CoorsTek zirconia material with supplier-reported typical properties.",
      "aliases": [
        "YTZP HIPed",
        "zirconia"
      ],
      "condition": null,
      "observations": [],
      "designations": {
        "Supplier": "YTZP HIPed"
      },
      "prominence": 2
    },
    {
      "id": "coorstek-ytzp-hiped-reference",
      "name": "CoorsTek YTZP HIPed — supplier reference state",
      "record_type": "variant",
      "parent_id": "coorstek-ytzp-hiped",
      "family": [
        "ceramic",
        "zirconia"
      ],
      "description": "CoorsTek zirconia material with supplier-reported typical properties.",
      "aliases": [
        "YTZP HIPed",
        "zirconia"
      ],
      "condition": "supplier reference state",
      "observations": [
        {
          "property": "density",
          "value": 6070.0,
          "unit": "kg/m^3",
          "uncertainty": {
            "kind": "implied",
            "sigfigs": 3
          },
          "basis": "typical",
          "conditions": {},
          "test_method": "ASTM C20",
          "source_id": "coorstek",
          "source_locator": "Page 1, column 17 (YTZP HIPed), row Density",
          "source_page": 1,
          "source_value": {
            "text": "6.07",
            "unit": "g/cm³",
            "scale_to_si": 1000,
            "offset_to_si": 0,
            "significant_figures": 3
          }
        },
        {
          "property": "youngs_modulus",
          "value": 210000000000.0,
          "unit": "Pa",
          "uncertainty": {
            "kind": "implied",
            "sigfigs": 3
          },
          "basis": "typical",
          "conditions": {
            "temperature_K": 293.15
          },
          "test_method": "ASTM C848",
          "source_id": "coorstek",
          "source_locator": "Page 1, column 17 (YTZP HIPed), row Elastic Modulus, 20 °C",
          "source_page": 1,
          "source_value": {
            "text": "210",
            "unit": "GPa",
            "scale_to_si": 1000000000.0,
            "offset_to_si": 0,
            "significant_figures": 3
          }
        },
        {
          "property": "thermal_conductivity",
          "value": 2.2,
          "unit": "W/(m*K)",
          "uncertainty": {
            "kind": "implied",
            "sigfigs": 2
          },
          "basis": "typical",
          "conditions": {
            "temperature_K": 293.15
          },
          "test_method": "ASTM C408",
          "source_id": "coorstek",
          "source_locator": "Page 1, column 17 (YTZP HIPed), row Thermal Conductivity, 20 °C",
          "source_page": 1,
          "source_value": {
            "text": "2.2",
            "unit": "W/(m·K)",
            "scale_to_si": 1,
            "offset_to_si": 0,
            "significant_figures": 2
          }
        },
        {
          "property": "flexural_strength",
          "value": 1720000000.0,
          "unit": "Pa",
          "uncertainty": {
            "kind": "implied",
            "sigfigs": 4
          },
          "basis": "typical",
          "conditions": {
            "temperature_K": 293.15
          },
          "test_method": "ASTM F417; four-point bend",
          "source_id": "coorstek",
          "source_locator": "Page 1, column 17 (YTZP HIPed), row Flexural Strength (MOR), 20 °C",
          "source_page": 1,
          "source_value": {
            "text": "1720",
            "unit": "MPa",
            "scale_to_si": 1000000.0,
            "offset_to_si": 0,
            "significant_figures": 4
          }
        },
        {
          "property": "poissons_ratio",
          "value": 0.3,
          "unit": "1",
          "uncertainty": {
            "kind": "implied",
            "sigfigs": 2
          },
          "basis": "typical",
          "conditions": {
            "temperature_K": 293.15
          },
          "test_method": "ASTM C848",
          "source_id": "coorstek",
          "source_locator": "Page 1, column 17 (YTZP HIPed), row Poisson’s Ratio, 20 °C",
          "source_page": 1,
          "source_value": {
            "text": "0.30",
            "unit": "1",
            "scale_to_si": 1,
            "offset_to_si": 0,
            "significant_figures": 2
          }
        },
        {
          "property": "specific_heat",
          "value": 400.0,
          "unit": "J/(kg*K)",
          "uncertainty": {
            "kind": "implied",
            "sigfigs": 3
          },
          "basis": "typical",
          "conditions": {
            "temperature_K": 373.15
          },
          "test_method": "ASTM E1269",
          "source_id": "coorstek",
          "source_locator": "Page 1, column 17 (YTZP HIPed), row Specific Heat, 100 °C",
          "source_page": 1,
          "source_value": {
            "text": "400",
            "unit": "J/(kg·K)",
            "scale_to_si": 1,
            "offset_to_si": 0,
            "significant_figures": 3
          }
        }
      ],
      "designations": {
        "Supplier": "YTZP HIPed"
      },
      "prominence": 2
    },
    {
      "id": "coorstek-sc-rb-sc-2",
      "name": "CoorsTek SC-RB SC-2",
      "record_type": "grade",
      "parent_id": "ceramics",
      "family": [
        "ceramic",
        "carbide"
      ],
      "description": "CoorsTek carbide material with supplier-reported typical properties.",
      "aliases": [
        "SC-RB SC-2",
        "carbide"
      ],
      "condition": null,
      "observations": [],
      "designations": {
        "Supplier": "SC-RB SC-2"
      },
      "prominence": 2
    },
    {
      "id": "coorstek-sc-rb-sc-2-reference",
      "name": "CoorsTek SC-RB SC-2 — supplier reference state",
      "record_type": "variant",
      "parent_id": "coorstek-sc-rb-sc-2",
      "family": [
        "ceramic",
        "carbide"
      ],
      "description": "CoorsTek carbide material with supplier-reported typical properties.",
      "aliases": [
        "SC-RB SC-2",
        "carbide"
      ],
      "condition": "supplier reference state",
      "observations": [
        {
          "property": "density",
          "value": 3100.0,
          "unit": "kg/m^3",
          "uncertainty": {
            "kind": "implied",
            "sigfigs": 3
          },
          "basis": "typical",
          "conditions": {},
          "test_method": "ASTM C20",
          "source_id": "coorstek",
          "source_locator": "Page 1, column 18 (SC-RB SC-2), row Density",
          "source_page": 1,
          "source_value": {
            "text": "3.10",
            "unit": "g/cm³",
            "scale_to_si": 1000,
            "offset_to_si": 0,
            "significant_figures": 3
          }
        },
        {
          "property": "youngs_modulus",
          "value": 393000000000.0,
          "unit": "Pa",
          "uncertainty": {
            "kind": "implied",
            "sigfigs": 3
          },
          "basis": "typical",
          "conditions": {
            "temperature_K": 293.15
          },
          "test_method": "ASTM C848",
          "source_id": "coorstek",
          "source_locator": "Page 1, column 18 (SC-RB SC-2), row Elastic Modulus, 20 °C",
          "source_page": 1,
          "source_value": {
            "text": "393",
            "unit": "GPa",
            "scale_to_si": 1000000000.0,
            "offset_to_si": 0,
            "significant_figures": 3
          }
        },
        {
          "property": "thermal_conductivity",
          "value": 125.0,
          "unit": "W/(m*K)",
          "uncertainty": {
            "kind": "implied",
            "sigfigs": 4
          },
          "basis": "typical",
          "conditions": {
            "temperature_K": 293.15
          },
          "test_method": "ASTM C408",
          "source_id": "coorstek",
          "source_locator": "Page 1, column 18 (SC-RB SC-2), row Thermal Conductivity, 20 °C",
          "source_page": 1,
          "source_value": {
            "text": "125.0",
            "unit": "W/(m·K)",
            "scale_to_si": 1,
            "offset_to_si": 0,
            "significant_figures": 4
          }
        },
        {
          "property": "flexural_strength",
          "value": 462000000.0,
          "unit": "Pa",
          "uncertainty": {
            "kind": "implied",
            "sigfigs": 3
          },
          "basis": "typical",
          "conditions": {
            "temperature_K": 293.15
          },
          "test_method": "ASTM F417; four-point bend",
          "source_id": "coorstek",
          "source_locator": "Page 1, column 18 (SC-RB SC-2), row Flexural Strength (MOR), 20 °C",
          "source_page": 1,
          "source_value": {
            "text": "462",
            "unit": "MPa",
            "scale_to_si": 1000000.0,
            "offset_to_si": 0,
            "significant_figures": 3
          }
        },
        {
          "property": "poissons_ratio",
          "value": 0.2,
          "unit": "1",
          "uncertainty": {
            "kind": "implied",
            "sigfigs": 2
          },
          "basis": "typical",
          "conditions": {
            "temperature_K": 293.15
          },
          "test_method": "ASTM C848",
          "source_id": "coorstek",
          "source_locator": "Page 1, column 18 (SC-RB SC-2), row Poisson’s Ratio, 20 °C",
          "source_page": 1,
          "source_value": {
            "text": "0.20",
            "unit": "1",
            "scale_to_si": 1,
            "offset_to_si": 0,
            "significant_figures": 2
          }
        },
        {
          "property": "specific_heat",
          "value": 800.0,
          "unit": "J/(kg*K)",
          "uncertainty": {
            "kind": "implied",
            "sigfigs": 3
          },
          "basis": "typical",
          "conditions": {
            "temperature_K": 373.15
          },
          "test_method": "ASTM E1269",
          "source_id": "coorstek",
          "source_locator": "Page 1, column 18 (SC-RB SC-2), row Specific Heat, 100 °C",
          "source_page": 1,
          "source_value": {
            "text": "800",
            "unit": "J/(kg·K)",
            "scale_to_si": 1,
            "offset_to_si": 0,
            "significant_figures": 3
          }
        }
      ],
      "designations": {
        "Supplier": "SC-RB SC-2"
      },
      "prominence": 2
    },
    {
      "id": "coorstek-ultrasic-sc-30",
      "name": "CoorsTek UltraSiC SC-30",
      "record_type": "grade",
      "parent_id": "ceramics",
      "family": [
        "ceramic",
        "carbide"
      ],
      "description": "CoorsTek carbide material with supplier-reported typical properties.",
      "aliases": [
        "UltraSiC SC-30",
        "carbide"
      ],
      "condition": null,
      "observations": [],
      "designations": {
        "Supplier": "UltraSiC SC-30"
      },
      "prominence": 2
    },
    {
      "id": "coorstek-ultrasic-sc-30-reference",
      "name": "CoorsTek UltraSiC SC-30 — supplier reference state",
      "record_type": "variant",
      "parent_id": "coorstek-ultrasic-sc-30",
      "family": [
        "ceramic",
        "carbide"
      ],
      "description": "CoorsTek carbide material with supplier-reported typical properties.",
      "aliases": [
        "UltraSiC SC-30",
        "carbide"
      ],
      "condition": "supplier reference state",
      "observations": [
        {
          "property": "density",
          "value": 3150.0,
          "unit": "kg/m^3",
          "uncertainty": {
            "kind": "implied",
            "sigfigs": 3
          },
          "basis": "typical",
          "conditions": {},
          "test_method": "ASTM C20",
          "source_id": "coorstek",
          "source_locator": "Page 1, column 19 (UltraSiC SC-30), row Density",
          "source_page": 1,
          "source_value": {
            "text": "3.15",
            "unit": "g/cm³",
            "scale_to_si": 1000,
            "offset_to_si": 0,
            "significant_figures": 3
          }
        },
        {
          "property": "youngs_modulus",
          "value": 410000000000.0,
          "unit": "Pa",
          "uncertainty": {
            "kind": "implied",
            "sigfigs": 3
          },
          "basis": "typical",
          "conditions": {
            "temperature_K": 293.15
          },
          "test_method": "ASTM C848",
          "source_id": "coorstek",
          "source_locator": "Page 1, column 19 (UltraSiC SC-30), row Elastic Modulus, 20 °C",
          "source_page": 1,
          "source_value": {
            "text": "410",
            "unit": "GPa",
            "scale_to_si": 1000000000.0,
            "offset_to_si": 0,
            "significant_figures": 3
          }
        },
        {
          "property": "thermal_conductivity",
          "value": 150.0,
          "unit": "W/(m*K)",
          "uncertainty": {
            "kind": "implied",
            "sigfigs": 4
          },
          "basis": "typical",
          "conditions": {
            "temperature_K": 293.15
          },
          "test_method": "ASTM C408",
          "source_id": "coorstek",
          "source_locator": "Page 1, column 19 (UltraSiC SC-30), row Thermal Conductivity, 20 °C",
          "source_page": 1,
          "source_value": {
            "text": "150.0",
            "unit": "W/(m·K)",
            "scale_to_si": 1,
            "offset_to_si": 0,
            "significant_figures": 4
          }
        },
        {
          "property": "flexural_strength",
          "value": 480000000.0,
          "unit": "Pa",
          "uncertainty": {
            "kind": "implied",
            "sigfigs": 3
          },
          "basis": "typical",
          "conditions": {
            "temperature_K": 293.15
          },
          "test_method": "ASTM F417; four-point bend",
          "source_id": "coorstek",
          "source_locator": "Page 1, column 19 (UltraSiC SC-30), row Flexural Strength (MOR), 20 °C",
          "source_page": 1,
          "source_value": {
            "text": "480",
            "unit": "MPa",
            "scale_to_si": 1000000.0,
            "offset_to_si": 0,
            "significant_figures": 3
          }
        },
        {
          "property": "poissons_ratio",
          "value": 0.21,
          "unit": "1",
          "uncertainty": {
            "kind": "implied",
            "sigfigs": 2
          },
          "basis": "typical",
          "conditions": {
            "temperature_K": 293.15
          },
          "test_method": "ASTM C848",
          "source_id": "coorstek",
          "source_locator": "Page 1, column 19 (UltraSiC SC-30), row Poisson’s Ratio, 20 °C",
          "source_page": 1,
          "source_value": {
            "text": "0.21",
            "unit": "1",
            "scale_to_si": 1,
            "offset_to_si": 0,
            "significant_figures": 2
          }
        },
        {
          "property": "specific_heat",
          "value": 800.0,
          "unit": "J/(kg*K)",
          "uncertainty": {
            "kind": "implied",
            "sigfigs": 3
          },
          "basis": "typical",
          "conditions": {
            "temperature_K": 373.15
          },
          "test_method": "ASTM E1269",
          "source_id": "coorstek",
          "source_locator": "Page 1, column 19 (UltraSiC SC-30), row Specific Heat, 100 °C",
          "source_page": 1,
          "source_value": {
            "text": "800",
            "unit": "J/(kg·K)",
            "scale_to_si": 1,
            "offset_to_si": 0,
            "significant_figures": 3
          }
        }
      ],
      "designations": {
        "Supplier": "UltraSiC SC-30"
      },
      "prominence": 2
    },
    {
      "id": "coorstek-puresic-cvd",
      "name": "CoorsTek PureSiC CVD",
      "record_type": "grade",
      "parent_id": "ceramics",
      "family": [
        "ceramic",
        "carbide"
      ],
      "description": "CoorsTek carbide material with supplier-reported typical properties.",
      "aliases": [
        "PureSiC CVD",
        "carbide"
      ],
      "condition": null,
      "observations": [],
      "designations": {
        "Supplier": "PureSiC CVD"
      },
      "prominence": 2
    },
    {
      "id": "coorstek-puresic-cvd-reference",
      "name": "CoorsTek PureSiC CVD — supplier reference state",
      "record_type": "variant",
      "parent_id": "coorstek-puresic-cvd",
      "family": [
        "ceramic",
        "carbide"
      ],
      "description": "CoorsTek carbide material with supplier-reported typical properties.",
      "aliases": [
        "PureSiC CVD",
        "carbide"
      ],
      "condition": "supplier reference state",
      "observations": [
        {
          "property": "density",
          "value": 3210.0,
          "unit": "kg/m^3",
          "uncertainty": {
            "kind": "implied",
            "sigfigs": 3
          },
          "basis": "typical",
          "conditions": {},
          "test_method": "ASTM C20",
          "source_id": "coorstek",
          "source_locator": "Page 1, column 20 (PureSiC CVD), row Density",
          "source_page": 1,
          "source_value": {
            "text": "3.21",
            "unit": "g/cm³",
            "scale_to_si": 1000,
            "offset_to_si": 0,
            "significant_figures": 3
          }
        },
        {
          "property": "youngs_modulus",
          "value": 435000000000.0,
          "unit": "Pa",
          "uncertainty": {
            "kind": "range",
            "min": 435000000000.0,
            "max": 460000000000.0
          },
          "basis": "typical",
          "conditions": {
            "temperature_K": 293.15
          },
          "test_method": "ASTM C848",
          "source_id": "coorstek",
          "source_locator": "Page 1, column 20 (PureSiC CVD), row Elastic Modulus, 20 °C",
          "source_page": 1,
          "source_value": {
            "text": "435–460",
            "unit": "GPa",
            "scale_to_si": 1000000000.0,
            "offset_to_si": 0,
            "significant_figures": 3
          },
