Repository: amarschn/tools

# Materials Lookup

A local release candidate for source-traceable material and property lookup.
The static site contains **134 material identities, 24 named states, 840
observations, 10 registered properties and 5 source documents**. It has no
runtime dependencies, backend, accounts, or network search service.

Material queries open complete datasheets. Exact property queries open
category-grouped reference ranges. Broad queries such as `plastic strength`
ask for a precise property. Specified limits stay distinct from measured
values, and every observation retains its conditions and source citation.

File: curated/materials.json (part 19 of 23)
{
          "result_kind": "interval"
        },
        {
          "property": "thermal_conductivity",
          "value": 140.0,
          "unit": "W/(m*K)",
          "uncertainty": {
            "kind": "implied",
            "sigfigs": 4
          },
          "basis": "typical",
          "conditions": {
            "temperature_K": 293.15
          },
          "test_method": "ASTM C408",
          "source_id": "coorstek",
          "source_locator": "Page 1, column 20 (PureSiC CVD), row Thermal Conductivity, 20 °C",
          "source_page": 1,
          "source_value": {
            "text": "140.0",
            "unit": "W/(m·K)",
            "scale_to_si": 1,
            "offset_to_si": 0,
            "significant_figures": 4
          }
        },
        {
          "property": "flexural_strength",
          "value": 470000000.0,
          "unit": "Pa",
          "uncertainty": {
            "kind": "range",
            "min": 470000000.0,
            "max": 520000000.0
          },
          "basis": "typical",
          "conditions": {
            "temperature_K": 293.15
          },
          "test_method": "ASTM F417; four-point bend",
          "source_id": "coorstek",
          "source_locator": "Page 1, column 20 (PureSiC CVD), row Flexural Strength (MOR), 20 °C",
          "source_page": 1,
          "source_value": {
            "text": "470–520",
            "unit": "MPa",
            "scale_to_si": 1000000.0,
            "offset_to_si": 0,
            "significant_figures": 3
          },
          "result_kind": "interval"
        },
        {
          "property": "poissons_ratio",
          "value": 0.21,
          "unit": "1",
          "uncertainty": {
            "kind": "implied",
            "sigfigs": 2
          },
          "basis": "typical",
          "conditions": {
            "temperature_K": 293.15
          },
          "test_method": "ASTM C848",
          "source_id": "coorstek",
          "source_locator": "Page 1, column 20 (PureSiC CVD), row Poisson’s Ratio, 20 °C",
          "source_page": 1,
          "source_value": {
            "text": "0.21",
            "unit": "1",
            "scale_to_si": 1,
            "offset_to_si": 0,
            "significant_figures": 2
          }
        },
        {
          "property": "specific_heat",
          "value": 665.0,
          "unit": "J/(kg*K)",
          "uncertainty": {
            "kind": "implied",
            "sigfigs": 3
          },
          "basis": "typical",
          "conditions": {
            "temperature_K": 373.15
          },
          "test_method": "ASTM E1269",
          "source_id": "coorstek",
          "source_locator": "Page 1, column 20 (PureSiC CVD), row Specific Heat, 100 °C",
          "source_page": 1,
          "source_value": {
            "text": "665",
            "unit": "J/(kg·K)",
            "scale_to_si": 1,
            "offset_to_si": 0,
            "significant_figures": 3
          }
        }
      ],
      "designations": {
        "Supplier": "PureSiC CVD"
      },
      "prominence": 2
    },
    {
      "id": "coorstek-rbb4c",
      "name": "CoorsTek RBB4C",
      "record_type": "grade",
      "parent_id": "ceramics",
      "family": [
        "ceramic",
        "carbide"
      ],
      "description": "CoorsTek carbide material with supplier-reported typical properties.",
      "aliases": [
        "RBB4C",
        "carbide"
      ],
      "condition": null,
      "observations": [],
      "designations": {
        "Supplier": "RBB4C"
      },
      "prominence": 2
    },
    {
      "id": "coorstek-rbb4c-reference",
      "name": "CoorsTek RBB4C — supplier reference state",
      "record_type": "variant",
      "parent_id": "coorstek-rbb4c",
      "family": [
        "ceramic",
        "carbide"
      ],
      "description": "CoorsTek carbide material with supplier-reported typical properties.",
      "aliases": [
        "RBB4C",
        "carbide"
      ],
      "condition": "supplier reference state",
      "observations": [
        {
          "property": "density",
          "value": 2650.0,
          "unit": "kg/m^3",
          "uncertainty": {
            "kind": "implied",
            "sigfigs": 3
          },
          "basis": "typical",
          "conditions": {},
          "test_method": "ASTM C20",
          "source_id": "coorstek",
          "source_locator": "Page 1, column 21 (RBB4C), row Density",
          "source_page": 1,
          "source_value": {
            "text": "2.65",
            "unit": "g/cm³",
            "scale_to_si": 1000,
            "offset_to_si": 0,
            "significant_figures": 3
          }
        },
        {
          "property": "youngs_modulus",
          "value": 379000000000.0,
          "unit": "Pa",
          "uncertainty": {
            "kind": "implied",
            "sigfigs": 3
          },
          "basis": "typical",
          "conditions": {
            "temperature_K": 293.15
          },
          "test_method": "ASTM C848",
          "source_id": "coorstek",
          "source_locator": "Page 1, column 21 (RBB4C), row Elastic Modulus, 20 °C",
          "source_page": 1,
          "source_value": {
            "text": "379",
            "unit": "GPa",
            "scale_to_si": 1000000000.0,
            "offset_to_si": 0,
            "significant_figures": 3
          }
        },
        {
          "property": "thermal_conductivity",
          "value": 50.0,
          "unit": "W/(m*K)",
          "uncertainty": {
            "kind": "implied",
            "sigfigs": 3
          },
          "basis": "typical",
          "conditions": {
            "temperature_K": 293.15
          },
          "test_method": "ASTM C408",
          "source_id": "coorstek",
          "source_locator": "Page 1, column 21 (RBB4C), row Thermal Conductivity, 20 °C",
          "source_page": 1,
          "source_value": {
            "text": "50.0",
            "unit": "W/(m·K)",
            "scale_to_si": 1,
            "offset_to_si": 0,
            "significant_figures": 3
          }
        },
        {
          "property": "flexural_strength",
          "value": 250000000.0,
          "unit": "Pa",
          "uncertainty": {
            "kind": "implied",
            "sigfigs": 3
          },
          "basis": "typical",
          "conditions": {
            "temperature_K": 293.15
          },
          "test_method": "ASTM F417; four-point bend",
          "source_id": "coorstek",
          "source_locator": "Page 1, column 21 (RBB4C), row Flexural Strength (MOR), 20 °C",
          "source_page": 1,
          "source_value": {
            "text": "250",
            "unit": "MPa",
            "scale_to_si": 1000000.0,
            "offset_to_si": 0,
            "significant_figures": 3
          }
        },
        {
          "property": "poissons_ratio",
          "value": 0.18,
          "unit": "1",
          "uncertainty": {
            "kind": "implied",
            "sigfigs": 2
          },
          "basis": "typical",
          "conditions": {
            "temperature_K": 293.15
          },
          "test_method": "ASTM C848",
          "source_id": "coorstek",
          "source_locator": "Page 1, column 21 (RBB4C), row Poisson’s Ratio, 20 °C",
          "source_page": 1,
          "source_value": {
            "text": "0.18",
            "unit": "1",
            "scale_to_si": 1,
            "offset_to_si": 0,
            "significant_figures": 2
          }
        }
      ],
      "designations": {
        "Supplier": "RBB4C"
      },
      "prominence": 2
    },
    {
      "id": "coorstek-hpb4c",
      "name": "CoorsTek HPB4C",
      "record_type": "grade",
      "parent_id": "ceramics",
      "family": [
        "ceramic",
        "carbide"
      ],
      "description": "CoorsTek carbide material with supplier-reported typical properties.",
      "aliases": [
        "HPB4C",
        "carbide"
      ],
      "condition": null,
      "observations": [],
      "designations": {
        "Supplier": "HPB4C"
      },
      "prominence": 2
    },
    {
      "id": "coorstek-hpb4c-reference",
      "name": "CoorsTek HPB4C — supplier reference state",
      "record_type": "variant",
      "parent_id": "coorstek-hpb4c",
      "family": [
        "ceramic",
        "carbide"
      ],
      "description": "CoorsTek carbide material with supplier-reported typical properties.",
      "aliases": [
        "HPB4C",
        "carbide"
      ],
      "condition": "supplier reference state",
      "observations": [
        {
          "property": "density",
          "value": 2500.0,
          "unit": "kg/m^3",
          "uncertainty": {
            "kind": "implied",
            "sigfigs": 2
          },
          "basis": "typical",
          "conditions": {},
          "test_method": "ASTM C20",
          "source_id": "coorstek",
          "source_locator": "Page 1, column 22 (HPB4C), row Density",
          "source_page": 1,
          "source_value": {
            "text": "2.5",
            "unit": "g/cm³",
            "scale_to_si": 1000,
            "offset_to_si": 0,
            "significant_figures": 2
          }
        },
        {
          "property": "youngs_modulus",
          "value": 460000000000.0,
          "unit": "Pa",
          "uncertainty": {
            "kind": "implied",
            "sigfigs": 3
          },
          "basis": "typical",
          "conditions": {
            "temperature_K": 293.15
          },
          "test_method": "ASTM C848",
          "source_id": "coorstek",
          "source_locator": "Page 1, column 22 (HPB4C), row Elastic Modulus, 20 °C",
          "source_page": 1,
          "source_value": {
            "text": "460",
            "unit": "GPa",
            "scale_to_si": 1000000000.0,
            "offset_to_si": 0,
            "significant_figures": 3
          }
        },
        {
          "property": "thermal_conductivity",
          "value": 90.0,
          "unit": "W/(m*K)",
          "uncertainty": {
            "kind": "implied",
            "sigfigs": 2
          },
          "basis": "typical",
          "conditions": {
            "temperature_K": 293.15
          },
          "test_method": "ASTM C408",
          "source_id": "coorstek",
          "source_locator": "Page 1, column 22 (HPB4C), row Thermal Conductivity, 20 °C",
          "source_page": 1,
          "source_value": {
            "text": "90",
            "unit": "W/(m·K)",
            "scale_to_si": 1,
            "offset_to_si": 0,
            "significant_figures": 2
          }
        },
        {
          "property": "flexural_strength",
          "value": 410000000.0,
          "unit": "Pa",
          "uncertainty": {
            "kind": "implied",
            "sigfigs": 3
          },
          "basis": "typical",
          "conditions": {
            "temperature_K": 293.15
          },
          "test_method": "ASTM F417; four-point bend",
          "source_id": "coorstek",
          "source_locator": "Page 1, column 22 (HPB4C), row Flexural Strength (MOR), 20 °C",
          "source_page": 1,
          "source_value": {
            "text": "410",
            "unit": "MPa",
            "scale_to_si": 1000000.0,
            "offset_to_si": 0,
            "significant_figures": 3
          }
        },
        {
          "property": "poissons_ratio",
          "value": 0.17,
          "unit": "1",
          "uncertainty": {
            "kind": "implied",
            "sigfigs": 2
          },
          "basis": "typical",
          "conditions": {
            "temperature_K": 293.15
          },
          "test_method": "ASTM C848",
          "source_id": "coorstek",
          "source_locator": "Page 1, column 22 (HPB4C), row Poisson’s Ratio, 20 °C",
          "source_page": 1,
          "source_value": {
            "text": "0.17",
            "unit": "1",
            "scale_to_si": 1,
            "offset_to_si": 0,
            "significant_figures": 2
          }
        }
      ],
      "designations": {
        "Supplier": "HPB4C"
      },
      "prominence": 2
    },
    {
      "id": "coorstek-wc-aci-ni6",
      "name": "CoorsTek WC ACI-NI6",
      "record_type": "grade",
      "parent_id": "ceramics",
      "family": [
        "ceramic",
        "carbide"
      ],
      "description": "CoorsTek carbide material with supplier-reported typical properties.",
      "aliases": [
        "WC ACI-NI6",
        "carbide"
      ],
      "condition": null,
      "observations": [],
      "designations": {
        "Supplier": "WC ACI-NI6"
      },
      "prominence": 2
    },
    {
      "id": "coorstek-wc-aci-ni6-reference",
      "name": "CoorsTek WC ACI-NI6 — supplier reference state",
      "record_type": "variant",
      "parent_id": "coorstek-wc-aci-ni6",
      "family": [
        "ceramic",
        "carbide"
      ],
      "description": "CoorsTek carbide material with supplier-reported typical properties.",
      "aliases": [
        "WC ACI-NI6",
        "carbide"
      ],
      "condition": "supplier reference state",
      "observations": [
        {
          "property": "density",
          "value": 14900.0,
          "unit": "kg/m^3",
          "uncertainty": {
            "kind": "implied",
            "sigfigs": 4
          },
          "basis": "typical",
          "conditions": {},
          "test_method": "ASTM C20",
          "source_id": "coorstek",
          "source_locator": "Page 1, column 23 (WC ACI-NI6), row Density",
          "source_page": 1,
          "source_value": {
            "text": "14.90",
            "unit": "g/cm³",
            "scale_to_si": 1000,
            "offset_to_si": 0,
            "significant_figures": 4
          }
        },
        {
          "property": "youngs_modulus",
          "value": 614000000000.0,
          "unit": "Pa",
          "uncertainty": {
            "kind": "implied",
            "sigfigs": 3
          },
          "basis": "typical",
          "conditions": {
            "temperature_K": 293.15
          },
          "test_method": "ASTM C848",
          "source_id": "coorstek",
          "source_locator": "Page 1, column 23 (WC ACI-NI6), row Elastic Modulus, 20 °C",
          "source_page": 1,
          "source_value": {
            "text": "614",
            "unit": "GPa",
            "scale_to_si": 1000000000.0,
            "offset_to_si": 0,
            "significant_figures": 3
          }
        },
        {
          "property": "thermal_conductivity",
          "value": 84.0,
          "unit": "W/(m*K)",
          "uncertainty": {
            "kind": "implied",
            "sigfigs": 3
          },
          "basis": "typical",
          "conditions": {
            "temperature_K": 293.15
          },
          "test_method": "ASTM C408",
          "source_id": "coorstek",
          "source_locator": "Page 1, column 23 (WC ACI-NI6), row Thermal Conductivity, 20 °C",
          "source_page": 1,
          "source_value": {
            "text": "84.0",
            "unit": "W/(m·K)",
            "scale_to_si": 1,
            "offset_to_si": 0,
            "significant_figures": 3
          }
        },
        {
          "property": "flexural_strength",
          "value": 2330000000.0,
          "unit": "Pa",
          "uncertainty": {
            "kind": "implied",
            "sigfigs": 4
          },
          "basis": "typical",
          "conditions": {
            "temperature_K": 293.15
          },
          "test_method": "ASTM F417; four-point bend",
          "source_id": "coorstek",
          "source_locator": "Page 1, column 23 (WC ACI-NI6), row Flexural Strength (MOR), 20 °C",
          "source_page": 1,
          "source_value": {
            "text": "2330",
            "unit": "MPa",
            "scale_to_si": 1000000.0,
            "offset_to_si": 0,
            "significant_figures": 4
          }
        }
      ],
      "designations": {
        "Supplier": "WC ACI-NI6"
      },
      "prominence": 2
    },
    {
      "id": "coorstek-hp-aln",
      "name": "CoorsTek HP AlN",
      "record_type": "grade",
      "parent_id": "ceramics",
      "family": [
        "ceramic",
        "nitride"
      ],
      "description": "CoorsTek nitride material with supplier-reported typical properties.",
      "aliases": [
        "HP AlN",
        "nitride"
      ],
      "condition": null,
      "observations": [],
      "designations": {
        "Supplier": "HP AlN"
      },
      "prominence": 2
    },
    {
      "id": "coorstek-hp-aln-reference",
      "name": "CoorsTek HP AlN — supplier reference state",
      "record_type": "variant",
      "parent_id": "coorstek-hp-aln",
      "family": [
        "ceramic",
        "nitride"
      ],
      "description": "CoorsTek nitride material with supplier-reported typical properties.",
      "aliases": [
        "HP AlN",
        "nitride"
      ],
      "condition": "supplier reference state",
      "observations": [
        {
          "property": "density",
          "value": 3260.0,
          "unit": "kg/m^3",
          "uncertainty": {
            "kind": "implied",
            "sigfigs": 3
          },
          "basis": "typical",
          "conditions": {},
          "test_method": "ASTM C20",
          "source_id": "coorstek",
          "source_locator": "Page 1, column 24 (HP AlN), row Density",
          "source_page": 1,
          "source_value": {
            "text": "3.26",
            "unit": "g/cm³",
            "scale_to_si": 1000,
            "offset_to_si": 0,
            "significant_figures": 3
          }
        },
        {
          "property": "youngs_modulus",
          "value": 330000000000.0,
          "unit": "Pa",
          "uncertainty": {
            "kind": "implied",
            "sigfigs": 3
          },
          "basis": "typical",
          "conditions": {
            "temperature_K": 293.15
          },
          "test_method": "ASTM C848",
          "source_id": "coorstek",
          "source_locator": "Page 1, column 24 (HP AlN), row Elastic Modulus, 20 °C",
          "source_page": 1,
          "source_value": {
            "text": "330",
            "unit": "GPa",
            "scale_to_si": 1000000000.0,
            "offset_to_si": 0,
            "significant_figures": 3
          }
        },
        {
          "property": "thermal_conductivity",
          "value": 80.0,
          "unit": "W/(m*K)",
          "uncertainty": {
            "kind": "implied",
            "sigfigs": 3
          },
          "basis": "typical",
          "conditions": {
            "temperature_K": 293.15
          },
          "test_method": "ASTM C408",
          "source_id": "coorstek",
          "source_locator": "Page 1, column 24 (HP AlN), row Thermal Conductivity, 20 °C",
          "source_page": 1,
          "source_value": {
            "text": "80.0",
            "unit": "W/(m·K)",
            "scale_to_si": 1,
            "offset_to_si": 0,
            "significant_figures": 3
          }
        },
        {
          "property": "flexural_strength",
          "value": 340000000.0,
          "unit": "Pa",
          "uncertainty": {
            "kind": "implied",
            "sigfigs": 3
          },
          "basis": "typical",
          "conditions": {
            "temperature_K": 293.15
          },
          "test_method": "ASTM F417; four-point bend",
          "source_id": "coorstek",
          "source_locator": "Page 1, column 24 (HP AlN), row Flexural Strength (MOR), 20 °C",
          "source_page": 1,
          "source_value": {
            "text": "340",
            "unit": "MPa",
            "scale_to_si": 1000000.0,
            "offset_to_si": 0,
            "significant_figures": 3
          }
        },
        {
          "property": "poissons_ratio",
          "value": 0.25,
          "unit": "1",
          "uncertainty": {
            "kind": "implied",
            "sigfigs": 2
          },
          "basis": "typical",
          "conditions": {
            "temperature_K": 293.15
          },
          "test_method": "ASTM C848",
          "source_id": "coorstek",
          "source_locator": "Page 1, column 24 (HP AlN), row Poisson’s Ratio, 20 °C",
          "source_page": 1,
          "source_value": {
            "text": "0.25",
            "unit": "1",
            "scale_to_si": 1,
            "offset_to_si": 0,
            "significant_figures": 2
          }
        },
        {
          "property": "specific_heat",
          "value": 740.0,
          "unit": "J/(kg*K)",
          "uncertainty": {
            "kind": "implied",
            "sigfigs": 3
          },
          "basis": "typical",
          "conditions": {
            "temperature_K": 373.15
          },
          "test_method": "ASTM E1269",
          "source_id": "coorstek",
          "source_locator": "Page 1, column 24 (HP AlN), row Specific Heat, 100 °C",
          "source_page": 1,
          "source_value": {
            "text": "740",
            "unit": "J/(kg·K)",
            "scale_to_si": 1,
            "offset_to_si": 0,
            "significant_figures": 3
          }
        }
      ],
      "designations": {
        "Supplier": "HP AlN"
      },
      "prominence": 2
    },
    {
      "id": "coorstek-sn-101c",
      "name": "CoorsTek SN 101C",
      "record_type": "grade",
      "parent_id": "ceramics",
      "family": [
        "ceramic",
        "nitride"
      ],
      "description": "CoorsTek nitride material with supplier-reported typical properties.",
      "aliases": [
        "SN 101C",
        "nitride"
      ],
      "condition": null,
      "observations": [],
      "designations": {
        "Supplier": "SN 101C"
      },
      "prominence": 2
    },
    {
      "id": "coorstek-sn-101c-reference",
      "name": "CoorsTek SN 101C — supplier reference state",
      "record_type": "variant",
      "parent_id": "coorstek-sn-101c",
      "family": [
        "ceramic",
        "nitride"
      ],
      "description": "CoorsTek nitride material with supplier-reported typical properties.",
      "aliases": [
        "SN 101C",
        "nitride"
      ],
      "condition": "supplier reference state",
      "observations": [
        {
          "property": "density",
          "value": 3210.0,
          "unit": "kg/m^3",
          "uncertainty": {
            "kind": "implied",
            "sigfigs": 3
          },
          "basis": "typical",
          "conditions": {},
          "test_method": "ASTM C20",
          "source_id": "coorstek",
          "source_locator": "Page 1, column 25 (SN 101C), row Density",
          "source_page": 1,
          "source_value": {
            "text": "3.21",
            "unit": "g/cm³",
            "scale_to_si": 1000,
            "offset_to_si": 0,
            "significant_figures": 3
          }
        },
        {
          "property": "youngs_modulus",
          "value": 310000000000.0,
          "unit": "Pa",
          "uncertainty": {
            "kind": "implied",
            "sigfigs": 3
          },
          "basis": "typical",
          "conditions": {
            "temperature_K": 293.15
          },
          "test_method": "ASTM C848",
          "source_id": "coorstek",
          "source_locator": "Page 1, column 25 (SN 101C), row Elastic Modulus, 20 °C",
          "source_page": 1,
          "source_value": {
            "text": "310",
            "unit": "GPa",
            "scale_to_si": 1000000000.0,
            "offset_to_si": 0,
            "significant_figures": 3
          }
        },
        {
          "property": "thermal_conductivity",
          "value": 34.0,
          "unit": "W/(m*K)",
          "uncertainty": {
            "kind": "implied",
            "sigfigs": 2
          },
          "basis": "typical",
          "conditions": {
            "temperature_K": 293.15
          },
          "test_method": "ASTM C408",
          "source_id": "coorstek",
          "source_locator": "Page 1, column 25 (SN 101C), row Thermal Conductivity, 20 °C",
          "source_page": 1,
          "source_value": {
            "text": "34",
            "unit": "W/(m·K)",
            "scale_to_si": 1,
            "offset_to_si": 0,
            "significant_figures": 2
          }
        },
        {
          "property": "flexural_strength",
          "value": 1000000000.0,
          "unit": "Pa",
          "uncertainty": {
            "kind": "implied",
            "sigfigs": 4
          },
          "basis": "typical",
          "conditions": {
            "temperature_K": 293.15
          },
          "test_method": "ASTM F417; four-point bend",
          "source_id": "coorstek",
          "source_locator": "Page 1, column 25 (SN 101C), row Flexural Strength (MOR), 20 °C",
          "source_page": 1,
          "source_value": {
            "text": "1000",
            "unit": "MPa",
            "scale_to_si": 1000000.0,
            "offset_to_si": 0,
            "significant_figures": 4
          }
        },
        {
          "property": "poissons_ratio",
          "value": 0.27,
          "unit": "1",
          "uncertainty": {
            "kind": "implied",
            "sigfigs": 2
          },
          "basis": "typical",
          "conditions": {
            "temperature_K": 293.15
          },
          "test_method": "ASTM C848",
          "source_id": "coorstek",
          "source_locator": "Page 1, column 25 (SN 101C), row Poisson’s Ratio, 20 °C",
          "source_page": 1,
          "source_value": {
            "text": "0.27",
            "unit": "1",
            "scale_to_si": 1,
            "offset_to_si": 0,
            "significant_figures": 2
          }
        }
      ],
      "designations": {
        "Supplier": "SN 101C"
      },
      "prominence": 2
    },
    {
      "id": "coorstek-nbd-200",
      "name": "CoorsTek NBD-200",
      "record_type": "grade",
      "parent_id": "ceramics",
      "family": [
        "ceramic",
        "nitride"
      ],
      "description": "CoorsTek nitride material with supplier-reported typical properties.",
      "aliases": [
        "NBD-200",
        "nitride"
      ],
      "condition": null,
      "observations": [],
      "designations": {
        "Supplier": "NBD-200"
      },
      "prominence": 2
    },
    {
      "id": "coorstek-nbd-200-reference",
      "name": "CoorsTek NBD-200 — supplier reference state",
      "record_type": "variant",
      "parent_id": "coorstek-nbd-200",
      "family": [
        "ceramic",
        "nitride"
      ],
      "description": "CoorsTek nitride material with supplier-reported typical properties.",
      "aliases": [
        "NBD-200",
        "nitride"
      ],
      "condition": "supplier reference state",
      "observations": [
        {
          "property": "density",
          "value": 3160.0,
          "unit": "kg/m^3",
          "uncertainty": {
            "kind": "implied",
            "sigfigs": 3
          },
          "basis": "typical",
          "conditions": {},
          "test_method": "ASTM C20",
          "source_id": "coorstek",
          "source_locator": "Page 1, column 26 (NBD-200), row Density",
          "source_page": 1,
          "source_value": {
            "text": "3.16",
            "unit": "g/cm³",
            "scale_to_si": 1000,
            "offset_to_si": 0,
            "significant_figures": 3
          }
        },
        {
          "property": "youngs_modulus",
          "value": 320000000000.0,
          "unit": "Pa",
          "uncertainty": {
            "kind": "implied",
            "sigfigs": 3
          },
          "basis": "typical",
          "conditions": {
            "temperature_K": 293.15
          },
          "test_method": "ASTM C848",
          "source_id": "coorstek",
          "source_locator": "Page 1, column 26 (NBD-200), row Elastic Modulus, 20 °C",
          "source_page": 1,
          "source_value": {
            "text": "320",
            "unit": "GPa",
            "scale_to_si": 1000000000.0,
            "offset_to_si": 0,
            "significant_figures": 3
          }
        },
        {
          "property": "thermal_conductivity",
          "value": 29.0,
          "unit": "W/(m*K)",
          "uncertainty": {
            "kind": "implied",
            "sigfigs": 2
          },
          "basis": "typical",
          "conditions": {
            "temperature_K": 293.15
          },
          "test_method": "ASTM C408",
          "source_id": "coorstek",
          "source_locator": "Page 1, column 26 (NBD-200), row Thermal Conductivity, 20 °C",
          "source_page": 1,
          "source_value": {
            "text": "29",
            "unit": "W/(m·K)",
            "scale_to_si": 1,
            "offset_to_si": 0,
            "significant_figures": 2
          }
        },
        {
          "property": "flexural_strength",
          "value": 900000000.0,
          "unit": "Pa",
          "uncertainty": {
            "kind": "implied",
            "sigfigs": 3
          },
          "basis": "typical",
          "conditions": {
            "temperature_K": 293.15
          },
          "test_method": "ASTM F417; four-point bend",
          "source_id": "coorstek",
          "source_locator": "Page 1, column 26 (NBD-200), row Flexural Strength (MOR), 20 °C",
          "source_page": 1,
          "source_value": {
            "text": "900",
            "unit": "MPa",
            "scale_to_si": 1000000.0,
            "offset_to_si": 0,
            "significant_figures": 3
          }
        },
        {
          "property": "poissons_ratio",
          "value": 0.26,
          "unit": "1",
          "uncertainty": {
            "kind": "implied",
            "sigfigs": 2
          },
          "basis": "typical",
          "conditions": {
            "temperature_K": 293.15
          },
          "test_method": "ASTM C848",
          "source_id": "coorstek",
          "source_locator": "Page 1, column 26 (NBD-200), row Poisson’s Ratio, 20 °C",
          "source_page": 1,
          "source_value": {
            "text": "0.26",
            "unit": "1",
            "scale_to_si": 1,
            "offset_to_si": 0,
            "significant_figures": 2
          }
        }
      ],
      "designations": {
        "Supplier": "NBD-200"
      },
      "prominence": 2
    },
    {
      "id": "coorstek-nt-154",
      "name": "CoorsTek NT 154",
      "record_type": "grade",
      "parent_id": "ceramics",
      "family": [
        "ceramic",
        "nitride"
      ],
      "description": "CoorsTek nitride material with supplier-reported typical properties.",
      "aliases": [
        "NT 154",
        "nitride"
      ],
      "condition": null,
      "observations": [],
      "designations": {
        "Supplier": "NT 154"
      },
      "prominence": 2
    },
    {
      "id": "coorstek-nt-154-reference",
      "name": "CoorsTek NT 154 — supplier reference state",
      "record_type": "variant",
      "parent_id": "coorstek-nt-154",
      "family": [
        "ceramic",
        "nitride"
      ],
      "description": "CoorsTek nitride material with supplier-reported typical properties.",
      "aliases": [
        "NT 154",
        "nitride"
      ],
      "condition": "supplier reference state",
      "observations": [
        {
          "property": "density",
          "value": 3220.0,
          "unit": "kg/m^3",
          "uncertainty": {
            "kind": "implied",
            "sigfigs": 3
          },
          "basis": "typical",
          "conditions": {},
          "test_method": "ASTM C20",
          "source_id": "coorstek",
          "source_locator": "Page 1, column 27 (NT 154), row Density",
          "source_page": 1,
          "source_value": {
            "text": "3.22",
            "unit": "g/cm³",
            "scale_to_si": 1000,
            "offset_to_si": 0,
            "significant_figures": 3
          }
        },
        {
          "property": "youngs_modulus",
          "value": 310000000000.0,
          "unit": "Pa",
          "uncertainty": {
            "kind": "implied",
            "sigfigs": 3
          },
          "basis": "typical",
          "conditions": {
            "temperature_K": 293.15
          },
          "test_method": "ASTM C848",
          "source_id": "coorstek",
          "source_locator": "Page 1, column 27 (NT 154), row Elastic Modulus, 20 °C",
          "source_page": 1,
          "source_value": {
            "text": "310",
            "unit": "GPa",
            "scale_to_si": 1000000000.0,
            "offset_to_si": 0,
            "significant_figures": 3
          }
        },
        {
          "property": "thermal_conductivity",
          "value": 38.0,
          "unit": "W/(m*K)",
          "uncertainty": {
            "kind": "implied",
            "sigfigs": 2
          },
          "basis": "typical",
          "conditions": {
            "temperature_K": 293.15
          },
          "test_method": "ASTM C408",
          "source_id": "coorstek",
          "source_locator": "Page 1, column 27 (NT 154), row Thermal Conductivity, 20 °C",
          "source_page": 1,
          "source_value": {
            "text": "38",
            "unit": "W/(m·K)",
            "scale_to_si": 1,
            "offset_to_si": 0,
            "significant_figures": 2
          }
        },
        {
          "property": "flexural_strength",
          "value": 900000000.0,
          "unit": "Pa",
          "uncertainty": {
            "kind": "implied",
            "sigfigs": 3
          },
          "basis": "typical",
          "conditions": {
            "temperature_K": 293.15
          },
          "test_method": "ASTM F417; four-point bend",
          "source_id": "coorstek",
          "source_locator": "Page 1, column 27 (NT 154), row Flexural Strength (MOR), 20 °C",
          "source_page": 1,
          "source_value": {
            "text": "900",
            "unit": "MPa",
            "scale_to_si": 1000000.0,
            "offset_to_si": 0,
            "significant_figures": 3
          }
        },
        {
          "property": "poissons_ratio",
          "value": 0.27,
          "unit": "1",
          "uncertainty": {
            "kind": "implied",
            "sigfigs": 2
          },
          "basis": "typical",
          "conditions": {
            "temperature_K": 293.15
          },
          "test_method": "ASTM C848",
          "source_id": "coorstek",
          "source_locator": "Page 1, column 27 (NT 154), row Poisson’s Ratio, 20 °C",
          "source_page": 1,
          "source_value": {
            "text": "0.27",
            "unit": "1",
            "scale_to_si": 1,
            "offset_to_si": 0,
            "significant_figures": 2
          }
        },
        {
          "property": "specific_heat",
          "value": 724.0,
          "unit": "J/(kg*K)",
          "uncertainty": {
            "kind": "implied",
            "sigfigs": 3
          },
          "basis": "typical",
          "conditions": {
            "temperature_K": 373.15
          },
          "test_method": "ASTM E1269",
          "source_id": "coorstek",
          "source_locator": "Page 1, column 27 (NT 154), row Specific Heat, 100 °C",
          "source_page": 1,
          "source_value": {
            "text": "724",
            "unit": "J/(kg·K)",
            "scale_to_si": 1,
            "offset_to_si": 0,
            "significant_figures": 3
          }
        }
      ],
      "designations": {
        "Supplier": "NT 154"
      },
      "prominence": 2
    },
    {
      "id": "stainless-core-304-4301",
      "name": "Stainless steel Core 304/4301",
      "record_type": "grade",
      "parent_id": "stainless-steels",
      "family": [
        "metal",
        "steel",
        "stainless-steel",
        "austenitic"
      ],
      "description": "Outokumpu austenitic stainless grade. Mechanical limits describe cold rolled sheet; physical values are listed separately by the supplier.",
      "aliases": [
        "Core 304/4301",
        "1.4301",
        "304",
        "S30400",
        "stainless",
        "austenitic"
      ],
      "condition": null,
      "observations": [],
      "designations": {
        "EN": "1.4301",
        "ASTM": "304",
        "UNS": "S30400"
      },
      "prominence": 2
    },
    {
      "id": "stainless-core-304-4301-reference",
      "name": "Stainless steel Core 304/4301 — cold rolled sheet",
      "record_type": "variant",
      "parent_id": "stainless-core-304-4301",
      "family": [
        "metal",
        "steel",
        "stainless-steel",
        "austenitic"
      ],
      "description": "Outokumpu austenitic stainless grade. Mechanical limits describe cold rolled sheet; physical values are listed separately by the supplier.",
      "aliases": [
        "Core 304/4301",
        "1.4301",
        "304",
        "S30400",
        "stainless",
        "austenitic"
      ],
      "condition": "cold rolled sheet",
      "observations": [
        {
          "property": "yield_strength",
          "value": 230000000.0,
          "unit": "Pa",
          "uncertainty": {
            "kind": "implied",
            "sigfigs": 3
          },
          "basis": "minimum",
          "conditions": {
            "temperature_K": 293.15,
            "product_form": "sheet",
            "material_state": "Cold rolled coil and sheet (C); datasheet delivery condition"
          },
          "test_method": "EN 10088-2",
          "source_id": "outokumpu-core",
          "source_locator": "Page 8, Core 304/4301, product form C, row Table 5, Rp0.2",
          "source_page": 8,
          "source_value": {
            "text": "230",
            "unit": "MPa",
            "scale_to_si": 1000000.0,
            "offset_to_si": 0,
            "significant_figures": 3
          }
        },
        {
          "property": "tensile_strength",
          "value": 540000000.0,
          "unit": "Pa",
          "uncertainty": {
            "kind": "range",
            "min": 540000000.0,
            "max": 750000000.0
          },
          "basis": "specified_range",
          "conditions": {
            "temperature_K": 293.15,
            "product_form": "sheet",
            "material_state": "Cold rolled coil and sheet (C); datasheet delivery condition"
          },
          "test_method": "EN 10088-2",
          "source_id": "outokumpu-core",
          "source_locator": "Page 8, Core 304/4301, product form C, row Table 5, Rm",
          "source_page": 8,
          "source_value": {
            "text": "540–750",
            "unit": "MPa",
            "scale_to_si": 1000000.0,
            "offset_to_si": 0,
            "significant_figures": 3
          },
          "result_kind": "interval"
        },
        {
          "property": "elongation_at_break",
          "value": 0.45,
          "unit": "1",
          "uncertainty": {
            "kind": "implied",
            "sigfigs": 2
          },
          "basis": "minimum",
          "conditions": {
            "temperature_K": 293.15,
            "product_form": "sheet",
            "material_state": "Cold rolled coil and sheet (C); datasheet delivery condition"
          },
          "test_method": "EN 10088-2",
          "source_id": "outokumpu-core",
          "source_locator": "Page 8, Core 304/4301, product form C, row Table 5, A80 (80 mm gauge length)",
          "source_page": 8,
          "source_value": {
            "text": "45",
            "unit": "%",
            "scale_to_si": 0.01,
            "offset_to_si": 0,
            "significant_figures": 2
          }
        },
        {
          "property": "density",
          "value": 7900.0,
          "unit": "kg/m^3",
          "uncertainty": {
            "kind": "implied",
            "sigfigs": 2
          },
          "basis": "typical",
          "conditions": {},
          "test_method": "EN 10088-1",
