Repository: amarschn/tools

# Materials Lookup

A local release candidate for source-traceable material and property lookup.
The static site contains **134 material identities, 24 named states, 840
observations, 10 registered properties and 5 source documents**. It has no
runtime dependencies, backend, accounts, or network search service.

Material queries open complete datasheets. Exact property queries open
category-grouped reference ranges. Broad queries such as `plastic strength`
ask for a precise property. Specified limits stay distinct from measured
values, and every observation retains its conditions and source citation.

File: curated/materials.json (part 20 of 23)
{
          "source_id": "outokumpu-core",
          "source_locator": "Page 10, Core 304/4301, row Table 7, Density",
          "source_page": 10,
          "source_value": {
            "text": "7.9",
            "unit": "kg/dm³",
            "scale_to_si": 1000,
            "offset_to_si": 0,
            "significant_figures": 2
          }
        },
        {
          "property": "youngs_modulus",
          "value": 200000000000.0,
          "unit": "Pa",
          "uncertainty": {
            "kind": "implied",
            "sigfigs": 3
          },
          "basis": "typical",
          "conditions": {
            "temperature_K": 293.15
          },
          "test_method": "EN 10088-1",
          "source_id": "outokumpu-core",
          "source_locator": "Page 10, Core 304/4301, row Table 7, Modulus of elasticity at 20 °C",
          "source_page": 10,
          "source_value": {
            "text": "200",
            "unit": "GPa",
            "scale_to_si": 1000000000.0,
            "offset_to_si": 0,
            "significant_figures": 3
          }
        },
        {
          "property": "thermal_conductivity",
          "value": 15.0,
          "unit": "W/(m*K)",
          "uncertainty": {
            "kind": "implied",
            "sigfigs": 2
          },
          "basis": "typical",
          "conditions": {
            "temperature_K": 293.15
          },
          "test_method": "EN 10088-1",
          "source_id": "outokumpu-core",
          "source_locator": "Page 10, Core 304/4301, row Table 7, Thermal conductivity at 20 °C",
          "source_page": 10,
          "source_value": {
            "text": "15",
            "unit": "W/(m·K)",
            "scale_to_si": 1,
            "offset_to_si": 0,
            "significant_figures": 2
          }
        },
        {
          "property": "specific_heat",
          "value": 500.0,
          "unit": "J/(kg*K)",
          "uncertainty": {
            "kind": "implied",
            "sigfigs": 3
          },
          "basis": "typical",
          "conditions": {
            "temperature_K": 293.15
          },
          "test_method": "EN 10088-1",
          "source_id": "outokumpu-core",
          "source_locator": "Page 10, Core 304/4301, row Table 7, Thermal capacity at 20 °C",
          "source_page": 10,
          "source_value": {
            "text": "500",
            "unit": "J/(kg·K)",
            "scale_to_si": 1,
            "offset_to_si": 0,
            "significant_figures": 3
          }
        }
      ],
      "designations": {
        "EN": "1.4301",
        "ASTM": "304",
        "UNS": "S30400"
      },
      "prominence": 2
    },
    {
      "id": "stainless-core-304l-4307",
      "name": "Stainless steel Core 304L/4307",
      "record_type": "grade",
      "parent_id": "stainless-steels",
      "family": [
        "metal",
        "steel",
        "stainless-steel",
        "austenitic"
      ],
      "description": "Outokumpu austenitic stainless grade. Mechanical limits describe cold rolled sheet; physical values are listed separately by the supplier.",
      "aliases": [
        "Core 304L/4307",
        "1.4307",
        "304L",
        "S30403",
        "stainless",
        "austenitic"
      ],
      "condition": null,
      "observations": [],
      "designations": {
        "EN": "1.4307",
        "ASTM": "304L",
        "UNS": "S30403"
      },
      "prominence": 2
    },
    {
      "id": "stainless-core-304l-4307-reference",
      "name": "Stainless steel Core 304L/4307 — cold rolled sheet",
      "record_type": "variant",
      "parent_id": "stainless-core-304l-4307",
      "family": [
        "metal",
        "steel",
        "stainless-steel",
        "austenitic"
      ],
      "description": "Outokumpu austenitic stainless grade. Mechanical limits describe cold rolled sheet; physical values are listed separately by the supplier.",
      "aliases": [
        "Core 304L/4307",
        "1.4307",
        "304L",
        "S30403",
        "stainless",
        "austenitic"
      ],
      "condition": "cold rolled sheet",
      "observations": [
        {
          "property": "yield_strength",
          "value": 220000000.0,
          "unit": "Pa",
          "uncertainty": {
            "kind": "implied",
            "sigfigs": 3
          },
          "basis": "minimum",
          "conditions": {
            "temperature_K": 293.15,
            "product_form": "sheet",
            "material_state": "Cold rolled coil and sheet (C); datasheet delivery condition"
          },
          "test_method": "EN 10088-2",
          "source_id": "outokumpu-core",
          "source_locator": "Page 8, Core 304L/4307, product form C, row Table 5, Rp0.2",
          "source_page": 8,
          "source_value": {
            "text": "220",
            "unit": "MPa",
            "scale_to_si": 1000000.0,
            "offset_to_si": 0,
            "significant_figures": 3
          }
        },
        {
          "property": "tensile_strength",
          "value": 520000000.0,
          "unit": "Pa",
          "uncertainty": {
            "kind": "range",
            "min": 520000000.0,
            "max": 700000000.0
          },
          "basis": "specified_range",
          "conditions": {
            "temperature_K": 293.15,
            "product_form": "sheet",
            "material_state": "Cold rolled coil and sheet (C); datasheet delivery condition"
          },
          "test_method": "EN 10088-2",
          "source_id": "outokumpu-core",
          "source_locator": "Page 8, Core 304L/4307, product form C, row Table 5, Rm",
          "source_page": 8,
          "source_value": {
            "text": "520–700",
            "unit": "MPa",
            "scale_to_si": 1000000.0,
            "offset_to_si": 0,
            "significant_figures": 3
          },
          "result_kind": "interval"
        },
        {
          "property": "elongation_at_break",
          "value": 0.45,
          "unit": "1",
          "uncertainty": {
            "kind": "implied",
            "sigfigs": 2
          },
          "basis": "minimum",
          "conditions": {
            "temperature_K": 293.15,
            "product_form": "sheet",
            "material_state": "Cold rolled coil and sheet (C); datasheet delivery condition"
          },
          "test_method": "EN 10088-2",
          "source_id": "outokumpu-core",
          "source_locator": "Page 8, Core 304L/4307, product form C, row Table 5, A80 (80 mm gauge length)",
          "source_page": 8,
          "source_value": {
            "text": "45",
            "unit": "%",
            "scale_to_si": 0.01,
            "offset_to_si": 0,
            "significant_figures": 2
          }
        },
        {
          "property": "density",
          "value": 7900.0,
          "unit": "kg/m^3",
          "uncertainty": {
            "kind": "implied",
            "sigfigs": 2
          },
          "basis": "typical",
          "conditions": {},
          "test_method": "EN 10088-1",
          "source_id": "outokumpu-core",
          "source_locator": "Page 10, Core 304L/4307, row Table 7, Density",
          "source_page": 10,
          "source_value": {
            "text": "7.9",
            "unit": "kg/dm³",
            "scale_to_si": 1000,
            "offset_to_si": 0,
            "significant_figures": 2
          }
        },
        {
          "property": "youngs_modulus",
          "value": 200000000000.0,
          "unit": "Pa",
          "uncertainty": {
            "kind": "implied",
            "sigfigs": 3
          },
          "basis": "typical",
          "conditions": {
            "temperature_K": 293.15
          },
          "test_method": "EN 10088-1",
          "source_id": "outokumpu-core",
          "source_locator": "Page 10, Core 304L/4307, row Table 7, Modulus of elasticity at 20 °C",
          "source_page": 10,
          "source_value": {
            "text": "200",
            "unit": "GPa",
            "scale_to_si": 1000000000.0,
            "offset_to_si": 0,
            "significant_figures": 3
          }
        },
        {
          "property": "thermal_conductivity",
          "value": 15.0,
          "unit": "W/(m*K)",
          "uncertainty": {
            "kind": "implied",
            "sigfigs": 2
          },
          "basis": "typical",
          "conditions": {
            "temperature_K": 293.15
          },
          "test_method": "EN 10088-1",
          "source_id": "outokumpu-core",
          "source_locator": "Page 10, Core 304L/4307, row Table 7, Thermal conductivity at 20 °C",
          "source_page": 10,
          "source_value": {
            "text": "15",
            "unit": "W/(m·K)",
            "scale_to_si": 1,
            "offset_to_si": 0,
            "significant_figures": 2
          }
        },
        {
          "property": "specific_heat",
          "value": 500.0,
          "unit": "J/(kg*K)",
          "uncertainty": {
            "kind": "implied",
            "sigfigs": 3
          },
          "basis": "typical",
          "conditions": {
            "temperature_K": 293.15
          },
          "test_method": "EN 10088-1",
          "source_id": "outokumpu-core",
          "source_locator": "Page 10, Core 304L/4307, row Table 7, Thermal capacity at 20 °C",
          "source_page": 10,
          "source_value": {
            "text": "500",
            "unit": "J/(kg·K)",
            "scale_to_si": 1,
            "offset_to_si": 0,
            "significant_figures": 3
          }
        }
      ],
      "designations": {
        "EN": "1.4307",
        "ASTM": "304L",
        "UNS": "S30403"
      },
      "prominence": 2
    },
    {
      "id": "stainless-core-304ln-4311",
      "name": "Stainless steel Core 304LN/4311",
      "record_type": "grade",
      "parent_id": "stainless-steels",
      "family": [
        "metal",
        "steel",
        "stainless-steel",
        "austenitic"
      ],
      "description": "Outokumpu austenitic stainless grade. Mechanical limits describe cold rolled sheet; physical values are listed separately by the supplier.",
      "aliases": [
        "Core 304LN/4311",
        "1.4311",
        "304LN",
        "S30453",
        "stainless",
        "austenitic"
      ],
      "condition": null,
      "observations": [],
      "designations": {
        "EN": "1.4311",
        "ASTM": "304LN",
        "UNS": "S30453"
      },
      "prominence": 2
    },
    {
      "id": "stainless-core-304ln-4311-reference",
      "name": "Stainless steel Core 304LN/4311 — cold rolled sheet",
      "record_type": "variant",
      "parent_id": "stainless-core-304ln-4311",
      "family": [
        "metal",
        "steel",
        "stainless-steel",
        "austenitic"
      ],
      "description": "Outokumpu austenitic stainless grade. Mechanical limits describe cold rolled sheet; physical values are listed separately by the supplier.",
      "aliases": [
        "Core 304LN/4311",
        "1.4311",
        "304LN",
        "S30453",
        "stainless",
        "austenitic"
      ],
      "condition": "cold rolled sheet",
      "observations": [
        {
          "property": "yield_strength",
          "value": 290000000.0,
          "unit": "Pa",
          "uncertainty": {
            "kind": "implied",
            "sigfigs": 3
          },
          "basis": "minimum",
          "conditions": {
            "temperature_K": 293.15,
            "product_form": "sheet",
            "material_state": "Cold rolled coil and sheet (C); datasheet delivery condition"
          },
          "test_method": "EN 10088-2",
          "source_id": "outokumpu-core",
          "source_locator": "Page 8, Core 304LN/4311, product form C, row Table 5, Rp0.2",
          "source_page": 8,
          "source_value": {
            "text": "290",
            "unit": "MPa",
            "scale_to_si": 1000000.0,
            "offset_to_si": 0,
            "significant_figures": 3
          }
        },
        {
          "property": "tensile_strength",
          "value": 550000000.0,
          "unit": "Pa",
          "uncertainty": {
            "kind": "range",
            "min": 550000000.0,
            "max": 750000000.0
          },
          "basis": "specified_range",
          "conditions": {
            "temperature_K": 293.15,
            "product_form": "sheet",
            "material_state": "Cold rolled coil and sheet (C); datasheet delivery condition"
          },
          "test_method": "EN 10088-2",
          "source_id": "outokumpu-core",
          "source_locator": "Page 8, Core 304LN/4311, product form C, row Table 5, Rm",
          "source_page": 8,
          "source_value": {
            "text": "550–750",
            "unit": "MPa",
            "scale_to_si": 1000000.0,
            "offset_to_si": 0,
            "significant_figures": 3
          },
          "result_kind": "interval"
        },
        {
          "property": "elongation_at_break",
          "value": 0.4,
          "unit": "1",
          "uncertainty": {
            "kind": "implied",
            "sigfigs": 2
          },
          "basis": "minimum",
          "conditions": {
            "temperature_K": 293.15,
            "product_form": "sheet",
            "material_state": "Cold rolled coil and sheet (C); datasheet delivery condition"
          },
          "test_method": "EN 10088-2",
          "source_id": "outokumpu-core",
          "source_locator": "Page 8, Core 304LN/4311, product form C, row Table 5, A80 (80 mm gauge length)",
          "source_page": 8,
          "source_value": {
            "text": "40",
            "unit": "%",
            "scale_to_si": 0.01,
            "offset_to_si": 0,
            "significant_figures": 2
          }
        },
        {
          "property": "density",
          "value": 7900.0,
          "unit": "kg/m^3",
          "uncertainty": {
            "kind": "implied",
            "sigfigs": 2
          },
          "basis": "typical",
          "conditions": {},
          "test_method": "EN 10088-1",
          "source_id": "outokumpu-core",
          "source_locator": "Page 10, Core 304LN/4311, row Table 7, Density",
          "source_page": 10,
          "source_value": {
            "text": "7.9",
            "unit": "kg/dm³",
            "scale_to_si": 1000,
            "offset_to_si": 0,
            "significant_figures": 2
          }
        },
        {
          "property": "youngs_modulus",
          "value": 200000000000.0,
          "unit": "Pa",
          "uncertainty": {
            "kind": "implied",
            "sigfigs": 3
          },
          "basis": "typical",
          "conditions": {
            "temperature_K": 293.15
          },
          "test_method": "EN 10088-1",
          "source_id": "outokumpu-core",
          "source_locator": "Page 10, Core 304LN/4311, row Table 7, Modulus of elasticity at 20 °C",
          "source_page": 10,
          "source_value": {
            "text": "200",
            "unit": "GPa",
            "scale_to_si": 1000000000.0,
            "offset_to_si": 0,
            "significant_figures": 3
          }
        },
        {
          "property": "thermal_conductivity",
          "value": 15.0,
          "unit": "W/(m*K)",
          "uncertainty": {
            "kind": "implied",
            "sigfigs": 2
          },
          "basis": "typical",
          "conditions": {
            "temperature_K": 293.15
          },
          "test_method": "EN 10088-1",
          "source_id": "outokumpu-core",
          "source_locator": "Page 10, Core 304LN/4311, row Table 7, Thermal conductivity at 20 °C",
          "source_page": 10,
          "source_value": {
            "text": "15",
            "unit": "W/(m·K)",
            "scale_to_si": 1,
            "offset_to_si": 0,
            "significant_figures": 2
          }
        },
        {
          "property": "specific_heat",
          "value": 500.0,
          "unit": "J/(kg*K)",
          "uncertainty": {
            "kind": "implied",
            "sigfigs": 3
          },
          "basis": "typical",
          "conditions": {
            "temperature_K": 293.15
          },
          "test_method": "EN 10088-1",
          "source_id": "outokumpu-core",
          "source_locator": "Page 10, Core 304LN/4311, row Table 7, Thermal capacity at 20 °C",
          "source_page": 10,
          "source_value": {
            "text": "500",
            "unit": "J/(kg·K)",
            "scale_to_si": 1,
            "offset_to_si": 0,
            "significant_figures": 3
          }
        }
      ],
      "designations": {
        "EN": "1.4311",
        "ASTM": "304LN",
        "UNS": "S30453"
      },
      "prominence": 2
    },
    {
      "id": "stainless-core-304l-4306",
      "name": "Stainless steel Core 304L/4306",
      "record_type": "grade",
      "parent_id": "stainless-steels",
      "family": [
        "metal",
        "steel",
        "stainless-steel",
        "austenitic"
      ],
      "description": "Outokumpu austenitic stainless grade. Mechanical limits describe cold rolled sheet; physical values are listed separately by the supplier.",
      "aliases": [
        "Core 304L/4306",
        "1.4306",
        "304L",
        "S30403",
        "stainless",
        "austenitic"
      ],
      "condition": null,
      "observations": [],
      "designations": {
        "EN": "1.4306",
        "ASTM": "304L",
        "UNS": "S30403"
      },
      "prominence": 2
    },
    {
      "id": "stainless-core-304l-4306-reference",
      "name": "Stainless steel Core 304L/4306 — cold rolled sheet",
      "record_type": "variant",
      "parent_id": "stainless-core-304l-4306",
      "family": [
        "metal",
        "steel",
        "stainless-steel",
        "austenitic"
      ],
      "description": "Outokumpu austenitic stainless grade. Mechanical limits describe cold rolled sheet; physical values are listed separately by the supplier.",
      "aliases": [
        "Core 304L/4306",
        "1.4306",
        "304L",
        "S30403",
        "stainless",
        "austenitic"
      ],
      "condition": "cold rolled sheet",
      "observations": [
        {
          "property": "yield_strength",
          "value": 220000000.0,
          "unit": "Pa",
          "uncertainty": {
            "kind": "implied",
            "sigfigs": 3
          },
          "basis": "minimum",
          "conditions": {
            "temperature_K": 293.15,
            "product_form": "sheet",
            "material_state": "Cold rolled coil and sheet (C); datasheet delivery condition"
          },
          "test_method": "EN 10088-2",
          "source_id": "outokumpu-core",
          "source_locator": "Page 8, Core 304L/4306, product form C, row Table 5, Rp0.2",
          "source_page": 8,
          "source_value": {
            "text": "220",
            "unit": "MPa",
            "scale_to_si": 1000000.0,
            "offset_to_si": 0,
            "significant_figures": 3
          }
        },
        {
          "property": "tensile_strength",
          "value": 520000000.0,
          "unit": "Pa",
          "uncertainty": {
            "kind": "range",
            "min": 520000000.0,
            "max": 700000000.0
          },
          "basis": "specified_range",
          "conditions": {
            "temperature_K": 293.15,
            "product_form": "sheet",
            "material_state": "Cold rolled coil and sheet (C); datasheet delivery condition"
          },
          "test_method": "EN 10088-2",
          "source_id": "outokumpu-core",
          "source_locator": "Page 8, Core 304L/4306, product form C, row Table 5, Rm",
          "source_page": 8,
          "source_value": {
            "text": "520–700",
            "unit": "MPa",
            "scale_to_si": 1000000.0,
            "offset_to_si": 0,
            "significant_figures": 3
          },
          "result_kind": "interval"
        },
        {
          "property": "elongation_at_break",
          "value": 0.45,
          "unit": "1",
          "uncertainty": {
            "kind": "implied",
            "sigfigs": 2
          },
          "basis": "minimum",
          "conditions": {
            "temperature_K": 293.15,
            "product_form": "sheet",
            "material_state": "Cold rolled coil and sheet (C); datasheet delivery condition"
          },
          "test_method": "EN 10088-2",
          "source_id": "outokumpu-core",
          "source_locator": "Page 8, Core 304L/4306, product form C, row Table 5, A80 (80 mm gauge length)",
          "source_page": 8,
          "source_value": {
            "text": "45",
            "unit": "%",
            "scale_to_si": 0.01,
            "offset_to_si": 0,
            "significant_figures": 2
          }
        },
        {
          "property": "density",
          "value": 7900.0,
          "unit": "kg/m^3",
          "uncertainty": {
            "kind": "implied",
            "sigfigs": 2
          },
          "basis": "typical",
          "conditions": {},
          "test_method": "EN 10088-1",
          "source_id": "outokumpu-core",
          "source_locator": "Page 10, Core 304L/4306, row Table 7, Density",
          "source_page": 10,
          "source_value": {
            "text": "7.9",
            "unit": "kg/dm³",
            "scale_to_si": 1000,
            "offset_to_si": 0,
            "significant_figures": 2
          }
        },
        {
          "property": "youngs_modulus",
          "value": 200000000000.0,
          "unit": "Pa",
          "uncertainty": {
            "kind": "implied",
            "sigfigs": 3
          },
          "basis": "typical",
          "conditions": {
            "temperature_K": 293.15
          },
          "test_method": "EN 10088-1",
          "source_id": "outokumpu-core",
          "source_locator": "Page 10, Core 304L/4306, row Table 7, Modulus of elasticity at 20 °C",
          "source_page": 10,
          "source_value": {
            "text": "200",
            "unit": "GPa",
            "scale_to_si": 1000000000.0,
            "offset_to_si": 0,
            "significant_figures": 3
          }
        },
        {
          "property": "thermal_conductivity",
          "value": 15.0,
          "unit": "W/(m*K)",
          "uncertainty": {
            "kind": "implied",
            "sigfigs": 2
          },
          "basis": "typical",
          "conditions": {
            "temperature_K": 293.15
          },
          "test_method": "EN 10088-1",
          "source_id": "outokumpu-core",
          "source_locator": "Page 10, Core 304L/4306, row Table 7, Thermal conductivity at 20 °C",
          "source_page": 10,
          "source_value": {
            "text": "15",
            "unit": "W/(m·K)",
            "scale_to_si": 1,
            "offset_to_si": 0,
            "significant_figures": 2
          }
        },
        {
          "property": "specific_heat",
          "value": 500.0,
          "unit": "J/(kg*K)",
          "uncertainty": {
            "kind": "implied",
            "sigfigs": 3
          },
          "basis": "typical",
          "conditions": {
            "temperature_K": 293.15
          },
          "test_method": "EN 10088-1",
          "source_id": "outokumpu-core",
          "source_locator": "Page 10, Core 304L/4306, row Table 7, Thermal capacity at 20 °C",
          "source_page": 10,
          "source_value": {
            "text": "500",
            "unit": "J/(kg·K)",
            "scale_to_si": 1,
            "offset_to_si": 0,
            "significant_figures": 3
          }
        }
      ],
      "designations": {
        "EN": "1.4306",
        "ASTM": "304L",
        "UNS": "S30403"
      },
      "prominence": 2
    },
    {
      "id": "stainless-core-305-4303",
      "name": "Stainless steel Core 305/4303",
      "record_type": "grade",
      "parent_id": "stainless-steels",
      "family": [
        "metal",
        "steel",
        "stainless-steel",
        "austenitic"
      ],
      "description": "Outokumpu austenitic stainless grade. Mechanical limits describe cold rolled sheet; physical values are listed separately by the supplier.",
      "aliases": [
        "Core 305/4303",
        "1.4303",
        "305",
        "S30500",
        "stainless",
        "austenitic"
      ],
      "condition": null,
      "observations": [],
      "designations": {
        "EN": "1.4303",
        "ASTM": "305",
        "UNS": "S30500"
      },
      "prominence": 2
    },
    {
      "id": "stainless-core-305-4303-reference",
      "name": "Stainless steel Core 305/4303 — cold rolled sheet",
      "record_type": "variant",
      "parent_id": "stainless-core-305-4303",
      "family": [
        "metal",
        "steel",
        "stainless-steel",
        "austenitic"
      ],
      "description": "Outokumpu austenitic stainless grade. Mechanical limits describe cold rolled sheet; physical values are listed separately by the supplier.",
      "aliases": [
        "Core 305/4303",
        "1.4303",
        "305",
        "S30500",
        "stainless",
        "austenitic"
      ],
      "condition": "cold rolled sheet",
      "observations": [
        {
          "property": "yield_strength",
          "value": 220000000.0,
          "unit": "Pa",
          "uncertainty": {
            "kind": "implied",
            "sigfigs": 3
          },
          "basis": "minimum",
          "conditions": {
            "temperature_K": 293.15,
            "product_form": "sheet",
            "material_state": "Cold rolled coil and sheet (C); datasheet delivery condition"
          },
          "test_method": "EN 10088-2",
          "source_id": "outokumpu-core",
          "source_locator": "Page 8, Core 305/4303, product form C, row Table 5, Rp0.2",
          "source_page": 8,
          "source_value": {
            "text": "220",
            "unit": "MPa",
            "scale_to_si": 1000000.0,
            "offset_to_si": 0,
            "significant_figures": 3
          }
        },
        {
          "property": "tensile_strength",
          "value": 500000000.0,
          "unit": "Pa",
          "uncertainty": {
            "kind": "range",
            "min": 500000000.0,
            "max": 650000000.0
          },
          "basis": "specified_range",
          "conditions": {
            "temperature_K": 293.15,
            "product_form": "sheet",
            "material_state": "Cold rolled coil and sheet (C); datasheet delivery condition"
          },
          "test_method": "EN 10088-2",
          "source_id": "outokumpu-core",
          "source_locator": "Page 8, Core 305/4303, product form C, row Table 5, Rm",
          "source_page": 8,
          "source_value": {
            "text": "500–650",
            "unit": "MPa",
            "scale_to_si": 1000000.0,
            "offset_to_si": 0,
            "significant_figures": 3
          },
          "result_kind": "interval"
        },
        {
          "property": "elongation_at_break",
          "value": 0.45,
          "unit": "1",
          "uncertainty": {
            "kind": "implied",
            "sigfigs": 2
          },
          "basis": "minimum",
          "conditions": {
            "temperature_K": 293.15,
            "product_form": "sheet",
            "material_state": "Cold rolled coil and sheet (C); datasheet delivery condition"
          },
          "test_method": "EN 10088-2",
          "source_id": "outokumpu-core",
          "source_locator": "Page 8, Core 305/4303, product form C, row Table 5, A80 (80 mm gauge length)",
          "source_page": 8,
          "source_value": {
            "text": "45",
            "unit": "%",
            "scale_to_si": 0.01,
            "offset_to_si": 0,
            "significant_figures": 2
          }
        },
        {
          "property": "density",
          "value": 7900.0,
          "unit": "kg/m^3",
          "uncertainty": {
            "kind": "implied",
            "sigfigs": 2
          },
          "basis": "typical",
          "conditions": {},
          "test_method": "EN 10088-1",
          "source_id": "outokumpu-core",
          "source_locator": "Page 10, Core 305/4303, row Table 7, Density",
          "source_page": 10,
          "source_value": {
            "text": "7.9",
            "unit": "kg/dm³",
            "scale_to_si": 1000,
            "offset_to_si": 0,
            "significant_figures": 2
          }
        },
        {
          "property": "youngs_modulus",
          "value": 200000000000.0,
          "unit": "Pa",
          "uncertainty": {
            "kind": "implied",
            "sigfigs": 3
          },
          "basis": "typical",
          "conditions": {
            "temperature_K": 293.15
          },
          "test_method": "EN 10088-1",
          "source_id": "outokumpu-core",
          "source_locator": "Page 10, Core 305/4303, row Table 7, Modulus of elasticity at 20 °C",
          "source_page": 10,
          "source_value": {
            "text": "200",
            "unit": "GPa",
            "scale_to_si": 1000000000.0,
            "offset_to_si": 0,
            "significant_figures": 3
          }
        },
        {
          "property": "thermal_conductivity",
          "value": 15.0,
          "unit": "W/(m*K)",
          "uncertainty": {
            "kind": "implied",
            "sigfigs": 2
          },
          "basis": "typical",
          "conditions": {
            "temperature_K": 293.15
          },
          "test_method": "EN 10088-1",
          "source_id": "outokumpu-core",
          "source_locator": "Page 10, Core 305/4303, row Table 7, Thermal conductivity at 20 °C",
          "source_page": 10,
          "source_value": {
            "text": "15",
            "unit": "W/(m·K)",
            "scale_to_si": 1,
            "offset_to_si": 0,
            "significant_figures": 2
          }
        },
        {
          "property": "specific_heat",
          "value": 500.0,
          "unit": "J/(kg*K)",
          "uncertainty": {
            "kind": "implied",
            "sigfigs": 3
          },
          "basis": "typical",
          "conditions": {
            "temperature_K": 293.15
          },
          "test_method": "EN 10088-1",
          "source_id": "outokumpu-core",
          "source_locator": "Page 10, Core 305/4303, row Table 7, Thermal capacity at 20 °C",
          "source_page": 10,
          "source_value": {
            "text": "500",
            "unit": "J/(kg·K)",
            "scale_to_si": 1,
            "offset_to_si": 0,
            "significant_figures": 3
          }
        }
      ],
      "designations": {
        "EN": "1.4303",
        "ASTM": "305",
        "UNS": "S30500"
      },
      "prominence": 2
    },
    {
      "id": "stainless-core-321-4541",
      "name": "Stainless steel Core 321/4541",
      "record_type": "grade",
      "parent_id": "stainless-steels",
      "family": [
        "metal",
        "steel",
        "stainless-steel",
        "austenitic"
      ],
      "description": "Outokumpu austenitic stainless grade. Mechanical limits describe cold rolled sheet; physical values are listed separately by the supplier.",
      "aliases": [
        "Core 321/4541",
        "1.4541",
        "321",
        "S32100",
        "stainless",
        "austenitic"
      ],
      "condition": null,
      "observations": [],
      "designations": {
        "EN": "1.4541",
        "ASTM": "321",
        "UNS": "S32100"
      },
      "prominence": 2
    },
    {
      "id": "stainless-core-321-4541-reference",
      "name": "Stainless steel Core 321/4541 — cold rolled sheet",
      "record_type": "variant",
      "parent_id": "stainless-core-321-4541",
      "family": [
        "metal",
        "steel",
        "stainless-steel",
        "austenitic"
      ],
      "description": "Outokumpu austenitic stainless grade. Mechanical limits describe cold rolled sheet; physical values are listed separately by the supplier.",
      "aliases": [
        "Core 321/4541",
        "1.4541",
        "321",
        "S32100",
        "stainless",
        "austenitic"
      ],
      "condition": "cold rolled sheet",
      "observations": [
        {
          "property": "yield_strength",
          "value": 220000000.0,
          "unit": "Pa",
          "uncertainty": {
            "kind": "implied",
            "sigfigs": 3
          },
          "basis": "minimum",
          "conditions": {
            "temperature_K": 293.15,
            "product_form": "sheet",
            "material_state": "Cold rolled coil and sheet (C); datasheet delivery condition"
          },
          "test_method": "EN 10088-2",
          "source_id": "outokumpu-core",
          "source_locator": "Page 8, Core 321/4541, product form C, row Table 5, Rp0.2",
          "source_page": 8,
          "source_value": {
            "text": "220",
            "unit": "MPa",
            "scale_to_si": 1000000.0,
            "offset_to_si": 0,
            "significant_figures": 3
          }
        },
        {
          "property": "tensile_strength",
          "value": 520000000.0,
          "unit": "Pa",
          "uncertainty": {
            "kind": "range",
            "min": 520000000.0,
            "max": 720000000.0
          },
          "basis": "specified_range",
          "conditions": {
            "temperature_K": 293.15,
            "product_form": "sheet",
            "material_state": "Cold rolled coil and sheet (C); datasheet delivery condition"
          },
          "test_method": "EN 10088-2",
          "source_id": "outokumpu-core",
          "source_locator": "Page 8, Core 321/4541, product form C, row Table 5, Rm",
          "source_page": 8,
          "source_value": {
            "text": "520–720",
            "unit": "MPa",
            "scale_to_si": 1000000.0,
            "offset_to_si": 0,
            "significant_figures": 3
          },
          "result_kind": "interval"
        },
        {
          "property": "elongation_at_break",
          "value": 0.4,
          "unit": "1",
          "uncertainty": {
            "kind": "implied",
            "sigfigs": 2
          },
          "basis": "minimum",
          "conditions": {
            "temperature_K": 293.15,
            "product_form": "sheet",
            "material_state": "Cold rolled coil and sheet (C); datasheet delivery condition"
          },
          "test_method": "EN 10088-2",
          "source_id": "outokumpu-core",
          "source_locator": "Page 8, Core 321/4541, product form C, row Table 5, A80 (80 mm gauge length)",
          "source_page": 8,
          "source_value": {
            "text": "40",
            "unit": "%",
            "scale_to_si": 0.01,
            "offset_to_si": 0,
            "significant_figures": 2
          }
        },
        {
          "property": "density",
          "value": 7900.0,
          "unit": "kg/m^3",
          "uncertainty": {
            "kind": "implied",
            "sigfigs": 2
          },
          "basis": "typical",
          "conditions": {},
          "test_method": "EN 10088-1",
          "source_id": "outokumpu-core",
          "source_locator": "Page 10, Core 321/4541, row Table 7, Density",
          "source_page": 10,
          "source_value": {
            "text": "7.9",
            "unit": "kg/dm³",
            "scale_to_si": 1000,
            "offset_to_si": 0,
            "significant_figures": 2
          }
        },
        {
          "property": "youngs_modulus",
          "value": 200000000000.0,
          "unit": "Pa",
          "uncertainty": {
            "kind": "implied",
            "sigfigs": 3
          },
          "basis": "typical",
          "conditions": {
            "temperature_K": 293.15
          },
          "test_method": "EN 10088-1",
          "source_id": "outokumpu-core",
          "source_locator": "Page 10, Core 321/4541, row Table 7, Modulus of elasticity at 20 °C",
          "source_page": 10,
          "source_value": {
            "text": "200",
            "unit": "GPa",
            "scale_to_si": 1000000000.0,
            "offset_to_si": 0,
            "significant_figures": 3
          }
        },
        {
          "property": "thermal_conductivity",
          "value": 15.0,
          "unit": "W/(m*K)",
          "uncertainty": {
            "kind": "implied",
            "sigfigs": 2
          },
          "basis": "typical",
          "conditions": {
            "temperature_K": 293.15
          },
          "test_method": "EN 10088-1",
          "source_id": "outokumpu-core",
          "source_locator": "Page 10, Core 321/4541, row Table 7, Thermal conductivity at 20 °C",
          "source_page": 10,
          "source_value": {
            "text": "15",
            "unit": "W/(m·K)",
            "scale_to_si": 1,
            "offset_to_si": 0,
            "significant_figures": 2
          }
        },
        {
          "property": "specific_heat",
          "value": 500.0,
          "unit": "J/(kg*K)",
          "uncertainty": {
            "kind": "implied",
            "sigfigs": 3
          },
          "basis": "typical",
          "conditions": {
            "temperature_K": 293.15
          },
          "test_method": "EN 10088-1",
          "source_id": "outokumpu-core",
          "source_locator": "Page 10, Core 321/4541, row Table 7, Thermal capacity at 20 °C",
          "source_page": 10,
          "source_value": {
            "text": "500",
            "unit": "J/(kg·K)",
            "scale_to_si": 1,
            "offset_to_si": 0,
            "significant_figures": 3
          }
        }
      ],
      "designations": {
        "EN": "1.4541",
        "ASTM": "321",
        "UNS": "S32100"
      },
      "prominence": 2
    },
    {
      "id": "stainless-core-347-4550",
      "name": "Stainless steel Core 347/4550",
      "record_type": "grade",
      "parent_id": "stainless-steels",
      "family": [
        "metal",
        "steel",
        "stainless-steel",
        "austenitic"
      ],
      "description": "Outokumpu austenitic stainless grade. Mechanical limits describe cold rolled sheet; physical values are listed separately by the supplier.",
      "aliases": [
        "Core 347/4550",
        "1.4550",
        "347",
        "S34700",
        "stainless",
        "austenitic"
      ],
      "condition": null,
      "observations": [],
      "designations": {
        "EN": "1.4550",
        "ASTM": "347",
        "UNS": "S34700"
      },
      "prominence": 2
    },
    {
      "id": "stainless-core-347-4550-reference",
      "name": "Stainless steel Core 347/4550 — cold rolled sheet",
      "record_type": "variant",
      "parent_id": "stainless-core-347-4550",
      "family": [
        "metal",
        "steel",
        "stainless-steel",
        "austenitic"
      ],
      "description": "Outokumpu austenitic stainless grade. Mechanical limits describe cold rolled sheet; physical values are listed separately by the supplier.",
      "aliases": [
        "Core 347/4550",
        "1.4550",
        "347",
        "S34700",
        "stainless",
        "austenitic"
      ],
      "condition": "cold rolled sheet",
      "observations": [
        {
          "property": "yield_strength",
          "value": 220000000.0,
          "unit": "Pa",
          "uncertainty": {
            "kind": "implied",
            "sigfigs": 3
          },
          "basis": "minimum",
          "conditions": {
            "temperature_K": 293.15,
            "product_form": "sheet",
            "material_state": "Cold rolled coil and sheet (C); datasheet delivery condition"
          },
          "test_method": "EN 10088-2",
          "source_id": "outokumpu-core",
          "source_locator": "Page 8, Core 347/4550, product form C, row Table 5, Rp0.2",
          "source_page": 8,
