Repository: amarschn/tools

# Materials Lookup

A local release candidate for source-traceable material and property lookup.
The static site contains **134 material identities, 24 named states, 840
observations, 10 registered properties and 5 source documents**. It has no
runtime dependencies, backend, accounts, or network search service.

Material queries open complete datasheets. Exact property queries open
category-grouped reference ranges. Broad queries such as `plastic strength`
ask for a precise property. Specified limits stay distinct from measured
values, and every observation retains its conditions and source citation.

File: curated/materials.json (part 21 of 23)
{
          "source_value": {
            "text": "220",
            "unit": "MPa",
            "scale_to_si": 1000000.0,
            "offset_to_si": 0,
            "significant_figures": 3
          }
        },
        {
          "property": "tensile_strength",
          "value": 520000000.0,
          "unit": "Pa",
          "uncertainty": {
            "kind": "range",
            "min": 520000000.0,
            "max": 720000000.0
          },
          "basis": "specified_range",
          "conditions": {
            "temperature_K": 293.15,
            "product_form": "sheet",
            "material_state": "Cold rolled coil and sheet (C); datasheet delivery condition"
          },
          "test_method": "EN 10088-2",
          "source_id": "outokumpu-core",
          "source_locator": "Page 8, Core 347/4550, product form C, row Table 5, Rm",
          "source_page": 8,
          "source_value": {
            "text": "520–720",
            "unit": "MPa",
            "scale_to_si": 1000000.0,
            "offset_to_si": 0,
            "significant_figures": 3
          },
          "result_kind": "interval"
        },
        {
          "property": "elongation_at_break",
          "value": 0.4,
          "unit": "1",
          "uncertainty": {
            "kind": "implied",
            "sigfigs": 2
          },
          "basis": "minimum",
          "conditions": {
            "temperature_K": 293.15,
            "product_form": "sheet",
            "material_state": "Cold rolled coil and sheet (C); datasheet delivery condition"
          },
          "test_method": "EN 10088-2",
          "source_id": "outokumpu-core",
          "source_locator": "Page 8, Core 347/4550, product form C, row Table 5, A80 (80 mm gauge length)",
          "source_page": 8,
          "source_value": {
            "text": "40",
            "unit": "%",
            "scale_to_si": 0.01,
            "offset_to_si": 0,
            "significant_figures": 2
          }
        },
        {
          "property": "density",
          "value": 7900.0,
          "unit": "kg/m^3",
          "uncertainty": {
            "kind": "implied",
            "sigfigs": 2
          },
          "basis": "typical",
          "conditions": {},
          "test_method": "EN 10088-1",
          "source_id": "outokumpu-core",
          "source_locator": "Page 10, Core 347/4550, row Table 7, Density",
          "source_page": 10,
          "source_value": {
            "text": "7.9",
            "unit": "kg/dm³",
            "scale_to_si": 1000,
            "offset_to_si": 0,
            "significant_figures": 2
          }
        },
        {
          "property": "youngs_modulus",
          "value": 200000000000.0,
          "unit": "Pa",
          "uncertainty": {
            "kind": "implied",
            "sigfigs": 3
          },
          "basis": "typical",
          "conditions": {
            "temperature_K": 293.15
          },
          "test_method": "EN 10088-1",
          "source_id": "outokumpu-core",
          "source_locator": "Page 10, Core 347/4550, row Table 7, Modulus of elasticity at 20 °C",
          "source_page": 10,
          "source_value": {
            "text": "200",
            "unit": "GPa",
            "scale_to_si": 1000000000.0,
            "offset_to_si": 0,
            "significant_figures": 3
          }
        },
        {
          "property": "thermal_conductivity",
          "value": 15.0,
          "unit": "W/(m*K)",
          "uncertainty": {
            "kind": "implied",
            "sigfigs": 2
          },
          "basis": "typical",
          "conditions": {
            "temperature_K": 293.15
          },
          "test_method": "EN 10088-1",
          "source_id": "outokumpu-core",
          "source_locator": "Page 10, Core 347/4550, row Table 7, Thermal conductivity at 20 °C",
          "source_page": 10,
          "source_value": {
            "text": "15",
            "unit": "W/(m·K)",
            "scale_to_si": 1,
            "offset_to_si": 0,
            "significant_figures": 2
          }
        },
        {
          "property": "specific_heat",
          "value": 500.0,
          "unit": "J/(kg*K)",
          "uncertainty": {
            "kind": "implied",
            "sigfigs": 3
          },
          "basis": "typical",
          "conditions": {
            "temperature_K": 293.15
          },
          "test_method": "EN 10088-1",
          "source_id": "outokumpu-core",
          "source_locator": "Page 10, Core 347/4550, row Table 7, Thermal capacity at 20 °C",
          "source_page": 10,
          "source_value": {
            "text": "500",
            "unit": "J/(kg·K)",
            "scale_to_si": 1,
            "offset_to_si": 0,
            "significant_figures": 3
          }
        }
      ],
      "designations": {
        "EN": "1.4550",
        "ASTM": "347",
        "UNS": "S34700"
      },
      "prominence": 2
    },
    {
      "id": "stainless-core-301ln-4318",
      "name": "Stainless steel Core 301LN/4318",
      "record_type": "grade",
      "parent_id": "stainless-steels",
      "family": [
        "metal",
        "steel",
        "stainless-steel",
        "austenitic"
      ],
      "description": "Outokumpu austenitic stainless grade. Mechanical limits describe cold rolled sheet; physical values are listed separately by the supplier.",
      "aliases": [
        "Core 301LN/4318",
        "1.4318",
        "301LN",
        "S30153",
        "stainless",
        "austenitic"
      ],
      "condition": null,
      "observations": [],
      "designations": {
        "EN": "1.4318",
        "ASTM": "301LN",
        "UNS": "S30153"
      },
      "prominence": 2
    },
    {
      "id": "stainless-core-301ln-4318-reference",
      "name": "Stainless steel Core 301LN/4318 — cold rolled sheet",
      "record_type": "variant",
      "parent_id": "stainless-core-301ln-4318",
      "family": [
        "metal",
        "steel",
        "stainless-steel",
        "austenitic"
      ],
      "description": "Outokumpu austenitic stainless grade. Mechanical limits describe cold rolled sheet; physical values are listed separately by the supplier.",
      "aliases": [
        "Core 301LN/4318",
        "1.4318",
        "301LN",
        "S30153",
        "stainless",
        "austenitic"
      ],
      "condition": "cold rolled sheet",
      "observations": [
        {
          "property": "yield_strength",
          "value": 350000000.0,
          "unit": "Pa",
          "uncertainty": {
            "kind": "implied",
            "sigfigs": 3
          },
          "basis": "minimum",
          "conditions": {
            "temperature_K": 293.15,
            "product_form": "sheet",
            "material_state": "Cold rolled coil and sheet (C); datasheet delivery condition"
          },
          "test_method": "EN 10088-2",
          "source_id": "outokumpu-core",
          "source_locator": "Page 8, Core 301LN/4318, product form C, row Table 5, Rp0.2",
          "source_page": 8,
          "source_value": {
            "text": "350",
            "unit": "MPa",
            "scale_to_si": 1000000.0,
            "offset_to_si": 0,
            "significant_figures": 3
          }
        },
        {
          "property": "tensile_strength",
          "value": 650000000.0,
          "unit": "Pa",
          "uncertainty": {
            "kind": "range",
            "min": 650000000.0,
            "max": 850000000.0
          },
          "basis": "specified_range",
          "conditions": {
            "temperature_K": 293.15,
            "product_form": "sheet",
            "material_state": "Cold rolled coil and sheet (C); datasheet delivery condition"
          },
          "test_method": "EN 10088-2",
          "source_id": "outokumpu-core",
          "source_locator": "Page 8, Core 301LN/4318, product form C, row Table 5, Rm",
          "source_page": 8,
          "source_value": {
            "text": "650–850",
            "unit": "MPa",
            "scale_to_si": 1000000.0,
            "offset_to_si": 0,
            "significant_figures": 3
          },
          "result_kind": "interval"
        },
        {
          "property": "elongation_at_break",
          "value": 0.35000000000000003,
          "unit": "1",
          "uncertainty": {
            "kind": "implied",
            "sigfigs": 2
          },
          "basis": "minimum",
          "conditions": {
            "temperature_K": 293.15,
            "product_form": "sheet",
            "material_state": "Cold rolled coil and sheet (C); datasheet delivery condition"
          },
          "test_method": "EN 10088-2",
          "source_id": "outokumpu-core",
          "source_locator": "Page 8, Core 301LN/4318, product form C, row Table 5, A80 (80 mm gauge length)",
          "source_page": 8,
          "source_value": {
            "text": "35",
            "unit": "%",
            "scale_to_si": 0.01,
            "offset_to_si": 0,
            "significant_figures": 2
          }
        },
        {
          "property": "density",
          "value": 7900.0,
          "unit": "kg/m^3",
          "uncertainty": {
            "kind": "implied",
            "sigfigs": 2
          },
          "basis": "typical",
          "conditions": {},
          "test_method": "EN 10088-1",
          "source_id": "outokumpu-core",
          "source_locator": "Page 10, Core 301LN/4318, row Table 7, Density",
          "source_page": 10,
          "source_value": {
            "text": "7.9",
            "unit": "kg/dm³",
            "scale_to_si": 1000,
            "offset_to_si": 0,
            "significant_figures": 2
          }
        },
        {
          "property": "youngs_modulus",
          "value": 200000000000.0,
          "unit": "Pa",
          "uncertainty": {
            "kind": "implied",
            "sigfigs": 3
          },
          "basis": "typical",
          "conditions": {
            "temperature_K": 293.15
          },
          "test_method": "EN 10088-1",
          "source_id": "outokumpu-core",
          "source_locator": "Page 10, Core 301LN/4318, row Table 7, Modulus of elasticity at 20 °C",
          "source_page": 10,
          "source_value": {
            "text": "200",
            "unit": "GPa",
            "scale_to_si": 1000000000.0,
            "offset_to_si": 0,
            "significant_figures": 3
          }
        },
        {
          "property": "thermal_conductivity",
          "value": 15.0,
          "unit": "W/(m*K)",
          "uncertainty": {
            "kind": "implied",
            "sigfigs": 2
          },
          "basis": "typical",
          "conditions": {
            "temperature_K": 293.15
          },
          "test_method": "EN 10088-1",
          "source_id": "outokumpu-core",
          "source_locator": "Page 10, Core 301LN/4318, row Table 7, Thermal conductivity at 20 °C",
          "source_page": 10,
          "source_value": {
            "text": "15",
            "unit": "W/(m·K)",
            "scale_to_si": 1,
            "offset_to_si": 0,
            "significant_figures": 2
          }
        },
        {
          "property": "specific_heat",
          "value": 500.0,
          "unit": "J/(kg*K)",
          "uncertainty": {
            "kind": "implied",
            "sigfigs": 3
          },
          "basis": "typical",
          "conditions": {
            "temperature_K": 293.15
          },
          "test_method": "EN 10088-1",
          "source_id": "outokumpu-core",
          "source_locator": "Page 10, Core 301LN/4318, row Table 7, Thermal capacity at 20 °C",
          "source_page": 10,
          "source_value": {
            "text": "500",
            "unit": "J/(kg·K)",
            "scale_to_si": 1,
            "offset_to_si": 0,
            "significant_figures": 3
          }
        }
      ],
      "designations": {
        "EN": "1.4318",
        "ASTM": "301LN",
        "UNS": "S30153"
      },
      "prominence": 2
    },
    {
      "id": "stainless-core-301-4310",
      "name": "Stainless steel Core 301/4310",
      "record_type": "grade",
      "parent_id": "stainless-steels",
      "family": [
        "metal",
        "steel",
        "stainless-steel",
        "austenitic"
      ],
      "description": "Outokumpu austenitic stainless grade. Mechanical limits describe cold rolled sheet; physical values are listed separately by the supplier.",
      "aliases": [
        "Core 301/4310",
        "1.4310",
        "301",
        "S30100",
        "stainless",
        "austenitic"
      ],
      "condition": null,
      "observations": [],
      "designations": {
        "EN": "1.4310",
        "ASTM": "301",
        "UNS": "S30100"
      },
      "prominence": 2
    },
    {
      "id": "stainless-core-301-4310-reference",
      "name": "Stainless steel Core 301/4310 — cold rolled sheet",
      "record_type": "variant",
      "parent_id": "stainless-core-301-4310",
      "family": [
        "metal",
        "steel",
        "stainless-steel",
        "austenitic"
      ],
      "description": "Outokumpu austenitic stainless grade. Mechanical limits describe cold rolled sheet; physical values are listed separately by the supplier.",
      "aliases": [
        "Core 301/4310",
        "1.4310",
        "301",
        "S30100",
        "stainless",
        "austenitic"
      ],
      "condition": "cold rolled sheet",
      "observations": [
        {
          "property": "yield_strength",
          "value": 250000000.0,
          "unit": "Pa",
          "uncertainty": {
            "kind": "implied",
            "sigfigs": 3
          },
          "basis": "minimum",
          "conditions": {
            "temperature_K": 293.15,
            "product_form": "sheet",
            "material_state": "Cold rolled coil and sheet (C); datasheet delivery condition"
          },
          "test_method": "EN 10088-2",
          "source_id": "outokumpu-core",
          "source_locator": "Page 8, Core 301/4310, product form C, row Table 5, Rp0.2",
          "source_page": 8,
          "source_value": {
            "text": "250",
            "unit": "MPa",
            "scale_to_si": 1000000.0,
            "offset_to_si": 0,
            "significant_figures": 3
          }
        },
        {
          "property": "tensile_strength",
          "value": 600000000.0,
          "unit": "Pa",
          "uncertainty": {
            "kind": "range",
            "min": 600000000.0,
            "max": 950000000.0
          },
          "basis": "specified_range",
          "conditions": {
            "temperature_K": 293.15,
            "product_form": "sheet",
            "material_state": "Cold rolled coil and sheet (C); datasheet delivery condition"
          },
          "test_method": "EN 10088-2",
          "source_id": "outokumpu-core",
          "source_locator": "Page 8, Core 301/4310, product form C, row Table 5, Rm",
          "source_page": 8,
          "source_value": {
            "text": "600–950",
            "unit": "MPa",
            "scale_to_si": 1000000.0,
            "offset_to_si": 0,
            "significant_figures": 3
          },
          "result_kind": "interval"
        },
        {
          "property": "elongation_at_break",
          "value": 0.4,
          "unit": "1",
          "uncertainty": {
            "kind": "implied",
            "sigfigs": 2
          },
          "basis": "minimum",
          "conditions": {
            "temperature_K": 293.15,
            "product_form": "sheet",
            "material_state": "Cold rolled coil and sheet (C); datasheet delivery condition"
          },
          "test_method": "EN 10088-2",
          "source_id": "outokumpu-core",
          "source_locator": "Page 8, Core 301/4310, product form C, row Table 5, A80 (80 mm gauge length)",
          "source_page": 8,
          "source_value": {
            "text": "40",
            "unit": "%",
            "scale_to_si": 0.01,
            "offset_to_si": 0,
            "significant_figures": 2
          }
        },
        {
          "property": "density",
          "value": 7900.0,
          "unit": "kg/m^3",
          "uncertainty": {
            "kind": "implied",
            "sigfigs": 2
          },
          "basis": "typical",
          "conditions": {},
          "test_method": "EN 10088-1",
          "source_id": "outokumpu-core",
          "source_locator": "Page 10, Core 301/4310, row Table 7, Density",
          "source_page": 10,
          "source_value": {
            "text": "7.9",
            "unit": "kg/dm³",
            "scale_to_si": 1000,
            "offset_to_si": 0,
            "significant_figures": 2
          }
        },
        {
          "property": "youngs_modulus",
          "value": 200000000000.0,
          "unit": "Pa",
          "uncertainty": {
            "kind": "implied",
            "sigfigs": 3
          },
          "basis": "typical",
          "conditions": {
            "temperature_K": 293.15
          },
          "test_method": "EN 10088-1",
          "source_id": "outokumpu-core",
          "source_locator": "Page 10, Core 301/4310, row Table 7, Modulus of elasticity at 20 °C",
          "source_page": 10,
          "source_value": {
            "text": "200",
            "unit": "GPa",
            "scale_to_si": 1000000000.0,
            "offset_to_si": 0,
            "significant_figures": 3
          }
        },
        {
          "property": "thermal_conductivity",
          "value": 15.0,
          "unit": "W/(m*K)",
          "uncertainty": {
            "kind": "implied",
            "sigfigs": 2
          },
          "basis": "typical",
          "conditions": {
            "temperature_K": 293.15
          },
          "test_method": "EN 10088-1",
          "source_id": "outokumpu-core",
          "source_locator": "Page 10, Core 301/4310, row Table 7, Thermal conductivity at 20 °C",
          "source_page": 10,
          "source_value": {
            "text": "15",
            "unit": "W/(m·K)",
            "scale_to_si": 1,
            "offset_to_si": 0,
            "significant_figures": 2
          }
        },
        {
          "property": "specific_heat",
          "value": 500.0,
          "unit": "J/(kg*K)",
          "uncertainty": {
            "kind": "implied",
            "sigfigs": 3
          },
          "basis": "typical",
          "conditions": {
            "temperature_K": 293.15
          },
          "test_method": "EN 10088-1",
          "source_id": "outokumpu-core",
          "source_locator": "Page 10, Core 301/4310, row Table 7, Thermal capacity at 20 °C",
          "source_page": 10,
          "source_value": {
            "text": "500",
            "unit": "J/(kg·K)",
            "scale_to_si": 1,
            "offset_to_si": 0,
            "significant_figures": 3
          }
        }
      ],
      "designations": {
        "EN": "1.4310",
        "ASTM": "301",
        "UNS": "S30100"
      },
      "prominence": 2
    },
    {
      "id": "stainless-core-201-4372",
      "name": "Stainless steel Core 201/4372",
      "record_type": "grade",
      "parent_id": "stainless-steels",
      "family": [
        "metal",
        "steel",
        "stainless-steel",
        "austenitic"
      ],
      "description": "Outokumpu austenitic stainless grade. Mechanical limits describe cold rolled sheet; physical values are listed separately by the supplier.",
      "aliases": [
        "Core 201/4372",
        "1.4372",
        "201",
        "S20100",
        "stainless",
        "austenitic"
      ],
      "condition": null,
      "observations": [],
      "designations": {
        "EN": "1.4372",
        "ASTM": "201",
        "UNS": "S20100"
      },
      "prominence": 2
    },
    {
      "id": "stainless-core-201-4372-reference",
      "name": "Stainless steel Core 201/4372 — cold rolled sheet",
      "record_type": "variant",
      "parent_id": "stainless-core-201-4372",
      "family": [
        "metal",
        "steel",
        "stainless-steel",
        "austenitic"
      ],
      "description": "Outokumpu austenitic stainless grade. Mechanical limits describe cold rolled sheet; physical values are listed separately by the supplier.",
      "aliases": [
        "Core 201/4372",
        "1.4372",
        "201",
        "S20100",
        "stainless",
        "austenitic"
      ],
      "condition": "cold rolled sheet",
      "observations": [
        {
          "property": "yield_strength",
          "value": 350000000.0,
          "unit": "Pa",
          "uncertainty": {
            "kind": "implied",
            "sigfigs": 3
          },
          "basis": "minimum",
          "conditions": {
            "temperature_K": 293.15,
            "product_form": "sheet",
            "material_state": "Cold rolled coil and sheet (C); datasheet delivery condition"
          },
          "test_method": "EN 10088-2",
          "source_id": "outokumpu-core",
          "source_locator": "Page 8, Core 201/4372, product form C, row Table 5, Rp0.2",
          "source_page": 8,
          "source_value": {
            "text": "350",
            "unit": "MPa",
            "scale_to_si": 1000000.0,
            "offset_to_si": 0,
            "significant_figures": 3
          }
        },
        {
          "property": "tensile_strength",
          "value": 680000000.0,
          "unit": "Pa",
          "uncertainty": {
            "kind": "range",
            "min": 680000000.0,
            "max": 880000000.0
          },
          "basis": "specified_range",
          "conditions": {
            "temperature_K": 293.15,
            "product_form": "sheet",
            "material_state": "Cold rolled coil and sheet (C); datasheet delivery condition"
          },
          "test_method": "EN 10088-2",
          "source_id": "outokumpu-core",
          "source_locator": "Page 8, Core 201/4372, product form C, row Table 5, Rm",
          "source_page": 8,
          "source_value": {
            "text": "680–880",
            "unit": "MPa",
            "scale_to_si": 1000000.0,
            "offset_to_si": 0,
            "significant_figures": 3
          },
          "result_kind": "interval"
        },
        {
          "property": "elongation_at_break",
          "value": 0.45,
          "unit": "1",
          "uncertainty": {
            "kind": "implied",
            "sigfigs": 2
          },
          "basis": "minimum",
          "conditions": {
            "temperature_K": 293.15,
            "product_form": "sheet",
            "material_state": "Cold rolled coil and sheet (C); datasheet delivery condition"
          },
          "test_method": "EN 10088-2",
          "source_id": "outokumpu-core",
          "source_locator": "Page 8, Core 201/4372, product form C, row Table 5, A80 (80 mm gauge length)",
          "source_page": 8,
          "source_value": {
            "text": "45",
            "unit": "%",
            "scale_to_si": 0.01,
            "offset_to_si": 0,
            "significant_figures": 2
          }
        },
        {
          "property": "density",
          "value": 7800.0,
          "unit": "kg/m^3",
          "uncertainty": {
            "kind": "implied",
            "sigfigs": 2
          },
          "basis": "typical",
          "conditions": {},
          "test_method": "EN 10088-1",
          "source_id": "outokumpu-core",
          "source_locator": "Page 10, Core 201/4372, row Table 7, Density",
          "source_page": 10,
          "source_value": {
            "text": "7.8",
            "unit": "kg/dm³",
            "scale_to_si": 1000,
            "offset_to_si": 0,
            "significant_figures": 2
          }
        },
        {
          "property": "youngs_modulus",
          "value": 200000000000.0,
          "unit": "Pa",
          "uncertainty": {
            "kind": "implied",
            "sigfigs": 3
          },
          "basis": "typical",
          "conditions": {
            "temperature_K": 293.15
          },
          "test_method": "EN 10088-1",
          "source_id": "outokumpu-core",
          "source_locator": "Page 10, Core 201/4372, row Table 7, Modulus of elasticity at 20 °C",
          "source_page": 10,
          "source_value": {
            "text": "200",
            "unit": "GPa",
            "scale_to_si": 1000000000.0,
            "offset_to_si": 0,
            "significant_figures": 3
          }
        },
        {
          "property": "thermal_conductivity",
          "value": 15.0,
          "unit": "W/(m*K)",
          "uncertainty": {
            "kind": "implied",
            "sigfigs": 2
          },
          "basis": "typical",
          "conditions": {
            "temperature_K": 293.15
          },
          "test_method": "EN 10088-1",
          "source_id": "outokumpu-core",
          "source_locator": "Page 10, Core 201/4372, row Table 7, Thermal conductivity at 20 °C",
          "source_page": 10,
          "source_value": {
            "text": "15",
            "unit": "W/(m·K)",
            "scale_to_si": 1,
            "offset_to_si": 0,
            "significant_figures": 2
          }
        }
      ],
      "designations": {
        "EN": "1.4372",
        "ASTM": "201",
        "UNS": "S20100"
      },
      "prominence": 2
    },
    {
      "id": "stainless-core-201ln-4372",
      "name": "Stainless steel Core 201LN/4372",
      "record_type": "grade",
      "parent_id": "stainless-steels",
      "family": [
        "metal",
        "steel",
        "stainless-steel",
        "austenitic"
      ],
      "description": "Outokumpu austenitic stainless grade. Mechanical limits describe cold rolled sheet; physical values are listed separately by the supplier.",
      "aliases": [
        "Core 201LN/4372",
        "1.4372",
        "201LN",
        "S20153",
        "stainless",
        "austenitic"
      ],
      "condition": null,
      "observations": [],
      "designations": {
        "EN": "1.4372",
        "ASTM": "201LN",
        "UNS": "S20153"
      },
      "prominence": 2
    },
    {
      "id": "stainless-core-201ln-4372-reference",
      "name": "Stainless steel Core 201LN/4372 — cold rolled sheet",
      "record_type": "variant",
      "parent_id": "stainless-core-201ln-4372",
      "family": [
        "metal",
        "steel",
        "stainless-steel",
        "austenitic"
      ],
      "description": "Outokumpu austenitic stainless grade. Mechanical limits describe cold rolled sheet; physical values are listed separately by the supplier.",
      "aliases": [
        "Core 201LN/4372",
        "1.4372",
        "201LN",
        "S20153",
        "stainless",
        "austenitic"
      ],
      "condition": "cold rolled sheet",
      "observations": [
        {
          "property": "yield_strength",
          "value": 350000000.0,
          "unit": "Pa",
          "uncertainty": {
            "kind": "implied",
            "sigfigs": 3
          },
          "basis": "minimum",
          "conditions": {
            "temperature_K": 293.15,
            "product_form": "sheet",
            "material_state": "Cold rolled coil and sheet (C); datasheet delivery condition"
          },
          "test_method": "EN 10088-2",
          "source_id": "outokumpu-core",
          "source_locator": "Page 8, Core 201LN/4372, product form C, row Table 5, Rp0.2",
          "source_page": 8,
          "source_value": {
            "text": "350",
            "unit": "MPa",
            "scale_to_si": 1000000.0,
            "offset_to_si": 0,
            "significant_figures": 3
          }
        },
        {
          "property": "tensile_strength",
          "value": 680000000.0,
          "unit": "Pa",
          "uncertainty": {
            "kind": "range",
            "min": 680000000.0,
            "max": 880000000.0
          },
          "basis": "specified_range",
          "conditions": {
            "temperature_K": 293.15,
            "product_form": "sheet",
            "material_state": "Cold rolled coil and sheet (C); datasheet delivery condition"
          },
          "test_method": "EN 10088-2",
          "source_id": "outokumpu-core",
          "source_locator": "Page 8, Core 201LN/4372, product form C, row Table 5, Rm",
          "source_page": 8,
          "source_value": {
            "text": "680–880",
            "unit": "MPa",
            "scale_to_si": 1000000.0,
            "offset_to_si": 0,
            "significant_figures": 3
          },
          "result_kind": "interval"
        },
        {
          "property": "elongation_at_break",
          "value": 0.45,
          "unit": "1",
          "uncertainty": {
            "kind": "implied",
            "sigfigs": 2
          },
          "basis": "minimum",
          "conditions": {
            "temperature_K": 293.15,
            "product_form": "sheet",
            "material_state": "Cold rolled coil and sheet (C); datasheet delivery condition"
          },
          "test_method": "EN 10088-2",
          "source_id": "outokumpu-core",
          "source_locator": "Page 8, Core 201LN/4372, product form C, row Table 5, A80 (80 mm gauge length)",
          "source_page": 8,
          "source_value": {
            "text": "45",
            "unit": "%",
            "scale_to_si": 0.01,
            "offset_to_si": 0,
            "significant_figures": 2
          }
        },
        {
          "property": "density",
          "value": 7800.0,
          "unit": "kg/m^3",
          "uncertainty": {
            "kind": "implied",
            "sigfigs": 2
          },
          "basis": "typical",
          "conditions": {},
          "test_method": "EN 10088-1",
          "source_id": "outokumpu-core",
          "source_locator": "Page 10, Core 201LN/4372, row Table 7, Density",
          "source_page": 10,
          "source_value": {
            "text": "7.8",
            "unit": "kg/dm³",
            "scale_to_si": 1000,
            "offset_to_si": 0,
            "significant_figures": 2
          }
        },
        {
          "property": "youngs_modulus",
          "value": 200000000000.0,
          "unit": "Pa",
          "uncertainty": {
            "kind": "implied",
            "sigfigs": 3
          },
          "basis": "typical",
          "conditions": {
            "temperature_K": 293.15
          },
          "test_method": "EN 10088-1",
          "source_id": "outokumpu-core",
          "source_locator": "Page 10, Core 201LN/4372, row Table 7, Modulus of elasticity at 20 °C",
          "source_page": 10,
          "source_value": {
            "text": "200",
            "unit": "GPa",
            "scale_to_si": 1000000000.0,
            "offset_to_si": 0,
            "significant_figures": 3
          }
        },
        {
          "property": "thermal_conductivity",
          "value": 15.0,
          "unit": "W/(m*K)",
          "uncertainty": {
            "kind": "implied",
            "sigfigs": 2
          },
          "basis": "typical",
          "conditions": {
            "temperature_K": 293.15
          },
          "test_method": "EN 10088-1",
          "source_id": "outokumpu-core",
          "source_locator": "Page 10, Core 201LN/4372, row Table 7, Thermal conductivity at 20 °C",
          "source_page": 10,
          "source_value": {
            "text": "15",
            "unit": "W/(m·K)",
            "scale_to_si": 1,
            "offset_to_si": 0,
            "significant_figures": 2
          }
        }
      ],
      "designations": {
        "EN": "1.4372",
        "ASTM": "201LN",
        "UNS": "S20153"
      },
      "prominence": 2
    },
    {
      "id": "stainless-core-441-4509",
      "name": "Stainless steel Core 441/4509",
      "record_type": "grade",
      "parent_id": "stainless-steels",
      "family": [
        "metal",
        "steel",
        "stainless-steel",
        "ferritic"
      ],
      "description": "Outokumpu ferritic stainless grade. Mechanical limits describe cold rolled sheet; physical values are listed separately by the supplier.",
      "aliases": [
        "Core 441/4509",
        "1.4509",
        "S43940",
        "stainless",
        "ferritic"
      ],
      "condition": null,
      "observations": [],
      "designations": {
        "EN": "1.4509",
        "UNS": "S43940"
      },
      "prominence": 2
    },
    {
      "id": "stainless-core-441-4509-reference",
      "name": "Stainless steel Core 441/4509 — cold rolled sheet",
      "record_type": "variant",
      "parent_id": "stainless-core-441-4509",
      "family": [
        "metal",
        "steel",
        "stainless-steel",
        "ferritic"
      ],
      "description": "Outokumpu ferritic stainless grade. Mechanical limits describe cold rolled sheet; physical values are listed separately by the supplier.",
      "aliases": [
        "Core 441/4509",
        "1.4509",
        "S43940",
        "stainless",
        "ferritic"
      ],
      "condition": "cold rolled sheet",
      "observations": [
        {
          "property": "yield_strength",
          "value": 250000000.0,
          "unit": "Pa",
          "uncertainty": {
            "kind": "implied",
            "sigfigs": 3
          },
          "basis": "minimum",
          "conditions": {
            "temperature_K": 293.15,
            "product_form": "sheet",
            "material_state": "Cold rolled coil and sheet (C); datasheet delivery condition"
          },
          "test_method": "EN 10088-2",
          "source_id": "outokumpu-core",
          "source_locator": "Page 8, Core 441/4509, product form C, row Table 5, Rp0.2",
          "source_page": 8,
          "source_value": {
            "text": "250",
            "unit": "MPa",
            "scale_to_si": 1000000.0,
            "offset_to_si": 0,
            "significant_figures": 3
          }
        },
        {
          "property": "tensile_strength",
          "value": 430000000.0,
          "unit": "Pa",
          "uncertainty": {
            "kind": "range",
            "min": 430000000.0,
            "max": 630000000.0
          },
          "basis": "specified_range",
          "conditions": {
            "temperature_K": 293.15,
            "product_form": "sheet",
            "material_state": "Cold rolled coil and sheet (C); datasheet delivery condition"
          },
          "test_method": "EN 10088-2",
          "source_id": "outokumpu-core",
          "source_locator": "Page 8, Core 441/4509, product form C, row Table 5, Rm",
          "source_page": 8,
          "source_value": {
            "text": "430–630",
            "unit": "MPa",
            "scale_to_si": 1000000.0,
            "offset_to_si": 0,
            "significant_figures": 3
          },
          "result_kind": "interval"
        },
        {
          "property": "elongation_at_break",
          "value": 0.18,
          "unit": "1",
          "uncertainty": {
            "kind": "implied",
            "sigfigs": 2
          },
          "basis": "minimum",
          "conditions": {
            "temperature_K": 293.15,
            "product_form": "sheet",
            "material_state": "Cold rolled coil and sheet (C); datasheet delivery condition"
          },
          "test_method": "EN 10088-2",
          "source_id": "outokumpu-core",
          "source_locator": "Page 8, Core 441/4509, product form C, row Table 5, A80 (80 mm gauge length)",
          "source_page": 8,
          "source_value": {
            "text": "18",
            "unit": "%",
            "scale_to_si": 0.01,
            "offset_to_si": 0,
            "significant_figures": 2
          }
        },
        {
          "property": "density",
          "value": 7700.0,
          "unit": "kg/m^3",
          "uncertainty": {
            "kind": "implied",
            "sigfigs": 2
          },
          "basis": "typical",
          "conditions": {},
          "test_method": "EN 10088-1",
          "source_id": "outokumpu-core",
          "source_locator": "Page 10, Core 441/4509, row Table 7, Density",
          "source_page": 10,
          "source_value": {
            "text": "7.7",
            "unit": "kg/dm³",
            "scale_to_si": 1000,
            "offset_to_si": 0,
            "significant_figures": 2
          }
        },
        {
          "property": "youngs_modulus",
          "value": 220000000000.0,
          "unit": "Pa",
          "uncertainty": {
            "kind": "implied",
            "sigfigs": 3
          },
          "basis": "typical",
          "conditions": {
            "temperature_K": 293.15
          },
          "test_method": "EN 10088-1",
          "source_id": "outokumpu-core",
          "source_locator": "Page 10, Core 441/4509, row Table 7, Modulus of elasticity at 20 °C",
          "source_page": 10,
          "source_value": {
            "text": "220",
            "unit": "GPa",
            "scale_to_si": 1000000000.0,
            "offset_to_si": 0,
            "significant_figures": 3
          }
        },
        {
          "property": "thermal_conductivity",
          "value": 25.0,
          "unit": "W/(m*K)",
          "uncertainty": {
            "kind": "implied",
            "sigfigs": 2
          },
          "basis": "typical",
          "conditions": {
            "temperature_K": 293.15
          },
          "test_method": "EN 10088-1",
          "source_id": "outokumpu-core",
          "source_locator": "Page 10, Core 441/4509, row Table 7, Thermal conductivity at 20 °C",
          "source_page": 10,
          "source_value": {
            "text": "25",
            "unit": "W/(m·K)",
            "scale_to_si": 1,
            "offset_to_si": 0,
            "significant_figures": 2
          }
        },
        {
          "property": "specific_heat",
          "value": 460.0,
          "unit": "J/(kg*K)",
          "uncertainty": {
            "kind": "implied",
            "sigfigs": 3
          },
          "basis": "typical",
          "conditions": {
            "temperature_K": 293.15
          },
          "test_method": "EN 10088-1",
          "source_id": "outokumpu-core",
          "source_locator": "Page 10, Core 441/4509, row Table 7, Thermal capacity at 20 °C",
          "source_page": 10,
          "source_value": {
            "text": "460",
            "unit": "J/(kg·K)",
            "scale_to_si": 1,
            "offset_to_si": 0,
            "significant_figures": 3
          }
        }
      ],
      "designations": {
        "EN": "1.4509",
        "UNS": "S43940"
      },
      "prominence": 2
    },
    {
      "id": "stainless-core-439m",
      "name": "Stainless steel Core 439M",
      "record_type": "grade",
      "parent_id": "stainless-steels",
      "family": [
        "metal",
        "steel",
        "stainless-steel",
        "ferritic"
      ],
      "description": "Outokumpu ferritic stainless grade. Mechanical limits describe cold rolled sheet; physical values are listed separately by the supplier.",
      "aliases": [
        "Core 439M",
        "439M",
        "S43932",
        "stainless",
        "ferritic"
      ],
      "condition": null,
      "observations": [],
      "designations": {
        "ASTM": "439M",
        "UNS": "S43932"
      },
      "prominence": 2
    },
    {
      "id": "stainless-core-439m-reference",
      "name": "Stainless steel Core 439M — cold rolled sheet",
      "record_type": "variant",
      "parent_id": "stainless-core-439m",
      "family": [
        "metal",
        "steel",
        "stainless-steel",
        "ferritic"
      ],
      "description": "Outokumpu ferritic stainless grade. Mechanical limits describe cold rolled sheet; physical values are listed separately by the supplier.",
      "aliases": [
        "Core 439M",
        "439M",
        "S43932",
        "stainless",
        "ferritic"
      ],
