Repository: amarschn/tools

# Materials Lookup

A local release candidate for source-traceable material and property lookup.
The static site contains **134 material identities, 24 named states, 840
observations, 10 registered properties and 5 source documents**. It has no
runtime dependencies, backend, accounts, or network search service.

Material queries open complete datasheets. Exact property queries open
category-grouped reference ranges. Broad queries such as `plastic strength`
ask for a precise property. Specified limits stay distinct from measured
values, and every observation retains its conditions and source citation.

File: curated/materials.json (part 22 of 23)
{
      "condition": "cold rolled sheet",
      "observations": [
        {
          "property": "yield_strength",
          "value": 205000000.0,
          "unit": "Pa",
          "uncertainty": {
            "kind": "implied",
            "sigfigs": 3
          },
          "basis": "minimum",
          "conditions": {
            "temperature_K": 293.15,
            "product_form": "sheet",
            "material_state": "Cold rolled coil and sheet (C); datasheet delivery condition"
          },
          "test_method": "ASTM A240",
          "source_id": "outokumpu-core",
          "source_locator": "Page 8, Core 439M, product form C*, row Table 5, Rp0.2",
          "source_page": 8,
          "source_value": {
            "text": "205",
            "unit": "MPa",
            "scale_to_si": 1000000.0,
            "offset_to_si": 0,
            "significant_figures": 3
          }
        },
        {
          "property": "tensile_strength",
          "value": 415000000.0,
          "unit": "Pa",
          "uncertainty": {
            "kind": "implied",
            "sigfigs": 3
          },
          "basis": "minimum",
          "conditions": {
            "temperature_K": 293.15,
            "product_form": "sheet",
            "material_state": "Cold rolled coil and sheet (C); datasheet delivery condition"
          },
          "test_method": "ASTM A240",
          "source_id": "outokumpu-core",
          "source_locator": "Page 8, Core 439M, product form C*, row Table 5, Rm",
          "source_page": 8,
          "source_value": {
            "text": "415",
            "unit": "MPa",
            "scale_to_si": 1000000.0,
            "offset_to_si": 0,
            "significant_figures": 3
          }
        },
        {
          "property": "elongation_at_break",
          "value": 0.22,
          "unit": "1",
          "uncertainty": {
            "kind": "implied",
            "sigfigs": 2
          },
          "basis": "minimum",
          "conditions": {
            "temperature_K": 293.15,
            "product_form": "sheet",
            "material_state": "Cold rolled coil and sheet (C); datasheet delivery condition"
          },
          "test_method": "ASTM A240",
          "source_id": "outokumpu-core",
          "source_locator": "Page 8, Core 439M, product form C*, row Table 5, A80 (80 mm gauge length)",
          "source_page": 8,
          "source_value": {
            "text": "22",
            "unit": "%",
            "scale_to_si": 0.01,
            "offset_to_si": 0,
            "significant_figures": 2
          }
        },
        {
          "property": "density",
          "value": 7700.0,
          "unit": "kg/m^3",
          "uncertainty": {
            "kind": "implied",
            "sigfigs": 2
          },
          "basis": "typical",
          "conditions": {},
          "test_method": "Outokumpu values (Table 7 footnote)",
          "source_id": "outokumpu-core",
          "source_locator": "Page 10, Core 439M, row Table 7, Density",
          "source_page": 10,
          "source_value": {
            "text": "7.7",
            "unit": "kg/dm³",
            "scale_to_si": 1000,
            "offset_to_si": 0,
            "significant_figures": 2
          }
        },
        {
          "property": "youngs_modulus",
          "value": 220000000000.0,
          "unit": "Pa",
          "uncertainty": {
            "kind": "implied",
            "sigfigs": 3
          },
          "basis": "typical",
          "conditions": {
            "temperature_K": 293.15
          },
          "test_method": "Outokumpu values (Table 7 footnote)",
          "source_id": "outokumpu-core",
          "source_locator": "Page 10, Core 439M, row Table 7, Modulus of elasticity at 20 °C",
          "source_page": 10,
          "source_value": {
            "text": "220",
            "unit": "GPa",
            "scale_to_si": 1000000000.0,
            "offset_to_si": 0,
            "significant_figures": 3
          }
        },
        {
          "property": "thermal_conductivity",
          "value": 25.0,
          "unit": "W/(m*K)",
          "uncertainty": {
            "kind": "implied",
            "sigfigs": 2
          },
          "basis": "typical",
          "conditions": {
            "temperature_K": 293.15
          },
          "test_method": "Outokumpu values (Table 7 footnote)",
          "source_id": "outokumpu-core",
          "source_locator": "Page 10, Core 439M, row Table 7, Thermal conductivity at 20 °C",
          "source_page": 10,
          "source_value": {
            "text": "25",
            "unit": "W/(m·K)",
            "scale_to_si": 1,
            "offset_to_si": 0,
            "significant_figures": 2
          }
        },
        {
          "property": "specific_heat",
          "value": 460.0,
          "unit": "J/(kg*K)",
          "uncertainty": {
            "kind": "implied",
            "sigfigs": 3
          },
          "basis": "typical",
          "conditions": {
            "temperature_K": 293.15
          },
          "test_method": "Outokumpu values (Table 7 footnote)",
          "source_id": "outokumpu-core",
          "source_locator": "Page 10, Core 439M, row Table 7, Thermal capacity at 20 °C",
          "source_page": 10,
          "source_value": {
            "text": "460",
            "unit": "J/(kg·K)",
            "scale_to_si": 1,
            "offset_to_si": 0,
            "significant_figures": 3
          }
        }
      ],
      "designations": {
        "ASTM": "439M",
        "UNS": "S43932"
      },
      "prominence": 2
    },
    {
      "id": "stainless-core-4622",
      "name": "Stainless steel Core 4622",
      "record_type": "grade",
      "parent_id": "stainless-steels",
      "family": [
        "metal",
        "steel",
        "stainless-steel",
        "ferritic"
      ],
      "description": "Outokumpu ferritic stainless grade. Mechanical limits describe cold rolled sheet; physical values are listed separately by the supplier.",
      "aliases": [
        "Core 4622",
        "1.4622",
        "S44330",
        "stainless",
        "ferritic"
      ],
      "condition": null,
      "observations": [],
      "designations": {
        "EN": "1.4622",
        "UNS": "S44330"
      },
      "prominence": 2
    },
    {
      "id": "stainless-core-4622-reference",
      "name": "Stainless steel Core 4622 — cold rolled sheet",
      "record_type": "variant",
      "parent_id": "stainless-core-4622",
      "family": [
        "metal",
        "steel",
        "stainless-steel",
        "ferritic"
      ],
      "description": "Outokumpu ferritic stainless grade. Mechanical limits describe cold rolled sheet; physical values are listed separately by the supplier.",
      "aliases": [
        "Core 4622",
        "1.4622",
        "S44330",
        "stainless",
        "ferritic"
      ],
      "condition": "cold rolled sheet",
      "observations": [
        {
          "property": "yield_strength",
          "value": 300000000.0,
          "unit": "Pa",
          "uncertainty": {
            "kind": "implied",
            "sigfigs": 3
          },
          "basis": "minimum",
          "conditions": {
            "temperature_K": 293.15,
            "product_form": "sheet",
            "material_state": "Cold rolled coil and sheet (C); datasheet delivery condition"
          },
          "test_method": "EN 10028-7",
          "source_id": "outokumpu-core",
          "source_locator": "Page 8, Core 4622, product form C**, row Table 5, Rp0.2",
          "source_page": 8,
          "source_value": {
            "text": "300",
            "unit": "MPa",
            "scale_to_si": 1000000.0,
            "offset_to_si": 0,
            "significant_figures": 3
          }
        },
        {
          "property": "tensile_strength",
          "value": 430000000.0,
          "unit": "Pa",
          "uncertainty": {
            "kind": "range",
            "min": 430000000.0,
            "max": 630000000.0
          },
          "basis": "specified_range",
          "conditions": {
            "temperature_K": 293.15,
            "product_form": "sheet",
            "material_state": "Cold rolled coil and sheet (C); datasheet delivery condition"
          },
          "test_method": "EN 10028-7",
          "source_id": "outokumpu-core",
          "source_locator": "Page 8, Core 4622, product form C**, row Table 5, Rm",
          "source_page": 8,
          "source_value": {
            "text": "430–630",
            "unit": "MPa",
            "scale_to_si": 1000000.0,
            "offset_to_si": 0,
            "significant_figures": 3
          },
          "result_kind": "interval"
        },
        {
          "property": "elongation_at_break",
          "value": 0.22,
          "unit": "1",
          "uncertainty": {
            "kind": "implied",
            "sigfigs": 2
          },
          "basis": "minimum",
          "conditions": {
            "temperature_K": 293.15,
            "product_form": "sheet",
            "material_state": "Cold rolled coil and sheet (C); datasheet delivery condition"
          },
          "test_method": "EN 10028-7",
          "source_id": "outokumpu-core",
          "source_locator": "Page 8, Core 4622, product form C**, row Table 5, A80 (80 mm gauge length)",
          "source_page": 8,
          "source_value": {
            "text": "22",
            "unit": "%",
            "scale_to_si": 0.01,
            "offset_to_si": 0,
            "significant_figures": 2
          }
        },
        {
          "property": "density",
          "value": 7700.0,
          "unit": "kg/m^3",
          "uncertainty": {
            "kind": "implied",
            "sigfigs": 2
          },
          "basis": "typical",
          "conditions": {},
          "test_method": "Outokumpu values (Table 7 footnote)",
          "source_id": "outokumpu-core",
          "source_locator": "Page 10, Core 4622, row Table 7, Density",
          "source_page": 10,
          "source_value": {
            "text": "7.7",
            "unit": "kg/dm³",
            "scale_to_si": 1000,
            "offset_to_si": 0,
            "significant_figures": 2
          }
        },
        {
          "property": "youngs_modulus",
          "value": 220000000000.0,
          "unit": "Pa",
          "uncertainty": {
            "kind": "implied",
            "sigfigs": 3
          },
          "basis": "typical",
          "conditions": {
            "temperature_K": 293.15
          },
          "test_method": "Outokumpu values (Table 7 footnote)",
          "source_id": "outokumpu-core",
          "source_locator": "Page 10, Core 4622, row Table 7, Modulus of elasticity at 20 °C",
          "source_page": 10,
          "source_value": {
            "text": "220",
            "unit": "GPa",
            "scale_to_si": 1000000000.0,
            "offset_to_si": 0,
            "significant_figures": 3
          }
        },
        {
          "property": "thermal_conductivity",
          "value": 21.0,
          "unit": "W/(m*K)",
          "uncertainty": {
            "kind": "implied",
            "sigfigs": 2
          },
          "basis": "typical",
          "conditions": {
            "temperature_K": 293.15
          },
          "test_method": "Outokumpu values (Table 7 footnote)",
          "source_id": "outokumpu-core",
          "source_locator": "Page 10, Core 4622, row Table 7, Thermal conductivity at 20 °C",
          "source_page": 10,
          "source_value": {
            "text": "21",
            "unit": "W/(m·K)",
            "scale_to_si": 1,
            "offset_to_si": 0,
            "significant_figures": 2
          }
        },
        {
          "property": "specific_heat",
          "value": 460.0,
          "unit": "J/(kg*K)",
          "uncertainty": {
            "kind": "implied",
            "sigfigs": 3
          },
          "basis": "typical",
          "conditions": {
            "temperature_K": 293.15
          },
          "test_method": "Outokumpu values (Table 7 footnote)",
          "source_id": "outokumpu-core",
          "source_locator": "Page 10, Core 4622, row Table 7, Thermal capacity at 20 °C",
          "source_page": 10,
          "source_value": {
            "text": "460",
            "unit": "J/(kg·K)",
            "scale_to_si": 1,
            "offset_to_si": 0,
            "significant_figures": 3
          }
        }
      ],
      "designations": {
        "EN": "1.4622",
        "UNS": "S44330"
      },
      "prominence": 2
    },
    {
      "id": "stainless-supra-316-4401",
      "name": "Stainless steel Supra 316/4401",
      "record_type": "grade",
      "parent_id": "stainless-steels",
      "family": [
        "metal",
        "steel",
        "stainless-steel",
        "austenitic"
      ],
      "description": "Outokumpu austenitic stainless grade. Mechanical limits describe cold rolled sheet; physical values are listed separately by the supplier.",
      "aliases": [
        "Supra 316/4401",
        "1.4401",
        "316",
        "stainless",
        "austenitic"
      ],
      "condition": null,
      "observations": [],
      "designations": {
        "EN": "1.4401",
        "ASTM": "316"
      },
      "prominence": 2
    },
    {
      "id": "stainless-supra-316-4401-reference",
      "name": "Stainless steel Supra 316/4401 — cold rolled sheet",
      "record_type": "variant",
      "parent_id": "stainless-supra-316-4401",
      "family": [
        "metal",
        "steel",
        "stainless-steel",
        "austenitic"
      ],
      "description": "Outokumpu austenitic stainless grade. Mechanical limits describe cold rolled sheet; physical values are listed separately by the supplier.",
      "aliases": [
        "Supra 316/4401",
        "1.4401",
        "316",
        "stainless",
        "austenitic"
      ],
      "condition": "cold rolled sheet",
      "observations": [
        {
          "property": "yield_strength",
          "value": 240000000.0,
          "unit": "Pa",
          "uncertainty": {
            "kind": "implied",
            "sigfigs": 3
          },
          "basis": "minimum",
          "conditions": {
            "temperature_K": 293.15,
            "product_form": "sheet",
            "material_state": "Cold rolled coil and sheet (C); datasheet delivery condition"
          },
          "test_method": "EN 10088-2",
          "source_id": "outokumpu-supra",
          "source_locator": "Page 6, Supra 316/4401, product form C, row Table 5, Rp0.2",
          "source_page": 6,
          "source_value": {
            "text": "240",
            "unit": "MPa",
            "scale_to_si": 1000000.0,
            "offset_to_si": 0,
            "significant_figures": 3
          }
        },
        {
          "property": "tensile_strength",
          "value": 530000000.0,
          "unit": "Pa",
          "uncertainty": {
            "kind": "range",
            "min": 530000000.0,
            "max": 680000000.0
          },
          "basis": "specified_range",
          "conditions": {
            "temperature_K": 293.15,
            "product_form": "sheet",
            "material_state": "Cold rolled coil and sheet (C); datasheet delivery condition"
          },
          "test_method": "EN 10088-2",
          "source_id": "outokumpu-supra",
          "source_locator": "Page 6, Supra 316/4401, product form C, row Table 5, Rm",
          "source_page": 6,
          "source_value": {
            "text": "530–680",
            "unit": "MPa",
            "scale_to_si": 1000000.0,
            "offset_to_si": 0,
            "significant_figures": 3
          },
          "result_kind": "interval"
        },
        {
          "property": "elongation_at_break",
          "value": 0.4,
          "unit": "1",
          "uncertainty": {
            "kind": "implied",
            "sigfigs": 2
          },
          "basis": "minimum",
          "conditions": {
            "temperature_K": 293.15,
            "product_form": "sheet",
            "material_state": "Cold rolled coil and sheet (C); datasheet delivery condition"
          },
          "test_method": "EN 10088-2",
          "source_id": "outokumpu-supra",
          "source_locator": "Page 6, Supra 316/4401, product form C, row Table 5, A80 (80 mm gauge length)",
          "source_page": 6,
          "source_value": {
            "text": "40",
            "unit": "%",
            "scale_to_si": 0.01,
            "offset_to_si": 0,
            "significant_figures": 2
          }
        },
        {
          "property": "density",
          "value": 8000.0,
          "unit": "kg/m^3",
          "uncertainty": {
            "kind": "implied",
            "sigfigs": 2
          },
          "basis": "typical",
          "conditions": {},
          "test_method": "EN 10088-1",
          "source_id": "outokumpu-supra",
          "source_locator": "Page 8, Supra 316/4401, row Table 7, Density",
          "source_page": 8,
          "source_value": {
            "text": "8.0",
            "unit": "kg/dm³",
            "scale_to_si": 1000,
            "offset_to_si": 0,
            "significant_figures": 2
          }
        },
        {
          "property": "youngs_modulus",
          "value": 200000000000.0,
          "unit": "Pa",
          "uncertainty": {
            "kind": "implied",
            "sigfigs": 3
          },
          "basis": "typical",
          "conditions": {
            "temperature_K": 293.15
          },
          "test_method": "EN 10088-1",
          "source_id": "outokumpu-supra",
          "source_locator": "Page 8, Supra 316/4401, row Table 7, Modulus of elasticity at 20 °C",
          "source_page": 8,
          "source_value": {
            "text": "200",
            "unit": "GPa",
            "scale_to_si": 1000000000.0,
            "offset_to_si": 0,
            "significant_figures": 3
          }
        },
        {
          "property": "thermal_conductivity",
          "value": 15.0,
          "unit": "W/(m*K)",
          "uncertainty": {
            "kind": "implied",
            "sigfigs": 2
          },
          "basis": "typical",
          "conditions": {
            "temperature_K": 293.15
          },
          "test_method": "EN 10088-1",
          "source_id": "outokumpu-supra",
          "source_locator": "Page 8, Supra 316/4401, row Table 7, Thermal conductivity at 20 °C",
          "source_page": 8,
          "source_value": {
            "text": "15",
            "unit": "W/(m·K)",
            "scale_to_si": 1,
            "offset_to_si": 0,
            "significant_figures": 2
          }
        },
        {
          "property": "specific_heat",
          "value": 500.0,
          "unit": "J/(kg*K)",
          "uncertainty": {
            "kind": "implied",
            "sigfigs": 3
          },
          "basis": "typical",
          "conditions": {
            "temperature_K": 293.15
          },
          "test_method": "EN 10088-1",
          "source_id": "outokumpu-supra",
          "source_locator": "Page 8, Supra 316/4401, row Table 7, Thermal capacity at 20 °C",
          "source_page": 8,
          "source_value": {
            "text": "500",
            "unit": "J/(kg·K)",
            "scale_to_si": 1,
            "offset_to_si": 0,
            "significant_figures": 3
          }
        }
      ],
      "designations": {
        "EN": "1.4401",
        "ASTM": "316"
      },
      "prominence": 2
    },
    {
      "id": "stainless-supra-316l-4404",
      "name": "Stainless steel Supra 316L/4404",
      "record_type": "grade",
      "parent_id": "stainless-steels",
      "family": [
        "metal",
        "steel",
        "stainless-steel",
        "austenitic"
      ],
      "description": "Outokumpu austenitic stainless grade. Mechanical limits describe cold rolled sheet; physical values are listed separately by the supplier.",
      "aliases": [
        "Supra 316L/4404",
        "1.4404",
        "316L",
        "stainless",
        "austenitic"
      ],
      "condition": null,
      "observations": [],
      "designations": {
        "EN": "1.4404",
        "ASTM": "316L"
      },
      "prominence": 2
    },
    {
      "id": "stainless-supra-316l-4404-reference",
      "name": "Stainless steel Supra 316L/4404 — cold rolled sheet",
      "record_type": "variant",
      "parent_id": "stainless-supra-316l-4404",
      "family": [
        "metal",
        "steel",
        "stainless-steel",
        "austenitic"
      ],
      "description": "Outokumpu austenitic stainless grade. Mechanical limits describe cold rolled sheet; physical values are listed separately by the supplier.",
      "aliases": [
        "Supra 316L/4404",
        "1.4404",
        "316L",
        "stainless",
        "austenitic"
      ],
      "condition": "cold rolled sheet",
      "observations": [
        {
          "property": "yield_strength",
          "value": 240000000.0,
          "unit": "Pa",
          "uncertainty": {
            "kind": "implied",
            "sigfigs": 3
          },
          "basis": "minimum",
          "conditions": {
            "temperature_K": 293.15,
            "product_form": "sheet",
            "material_state": "Cold rolled coil and sheet (C); datasheet delivery condition"
          },
          "test_method": "EN 10088-2",
          "source_id": "outokumpu-supra",
          "source_locator": "Page 6, Supra 316L/4404, product form C, row Table 5, Rp0.2",
          "source_page": 6,
          "source_value": {
            "text": "240",
            "unit": "MPa",
            "scale_to_si": 1000000.0,
            "offset_to_si": 0,
            "significant_figures": 3
          }
        },
        {
          "property": "tensile_strength",
          "value": 530000000.0,
          "unit": "Pa",
          "uncertainty": {
            "kind": "range",
            "min": 530000000.0,
            "max": 680000000.0
          },
          "basis": "specified_range",
          "conditions": {
            "temperature_K": 293.15,
            "product_form": "sheet",
            "material_state": "Cold rolled coil and sheet (C); datasheet delivery condition"
          },
          "test_method": "EN 10088-2",
          "source_id": "outokumpu-supra",
          "source_locator": "Page 6, Supra 316L/4404, product form C, row Table 5, Rm",
          "source_page": 6,
          "source_value": {
            "text": "530–680",
            "unit": "MPa",
            "scale_to_si": 1000000.0,
            "offset_to_si": 0,
            "significant_figures": 3
          },
          "result_kind": "interval"
        },
        {
          "property": "elongation_at_break",
          "value": 0.4,
          "unit": "1",
          "uncertainty": {
            "kind": "implied",
            "sigfigs": 2
          },
          "basis": "minimum",
          "conditions": {
            "temperature_K": 293.15,
            "product_form": "sheet",
            "material_state": "Cold rolled coil and sheet (C); datasheet delivery condition"
          },
          "test_method": "EN 10088-2",
          "source_id": "outokumpu-supra",
          "source_locator": "Page 6, Supra 316L/4404, product form C, row Table 5, A80 (80 mm gauge length)",
          "source_page": 6,
          "source_value": {
            "text": "40",
            "unit": "%",
            "scale_to_si": 0.01,
            "offset_to_si": 0,
            "significant_figures": 2
          }
        },
        {
          "property": "density",
          "value": 8000.0,
          "unit": "kg/m^3",
          "uncertainty": {
            "kind": "implied",
            "sigfigs": 2
          },
          "basis": "typical",
          "conditions": {},
          "test_method": "EN 10088-1",
          "source_id": "outokumpu-supra",
          "source_locator": "Page 8, Supra 316L/4404, row Table 7, Density",
          "source_page": 8,
          "source_value": {
            "text": "8.0",
            "unit": "kg/dm³",
            "scale_to_si": 1000,
            "offset_to_si": 0,
            "significant_figures": 2
          }
        },
        {
          "property": "youngs_modulus",
          "value": 200000000000.0,
          "unit": "Pa",
          "uncertainty": {
            "kind": "implied",
            "sigfigs": 3
          },
          "basis": "typical",
          "conditions": {
            "temperature_K": 293.15
          },
          "test_method": "EN 10088-1",
          "source_id": "outokumpu-supra",
          "source_locator": "Page 8, Supra 316L/4404, row Table 7, Modulus of elasticity at 20 °C",
          "source_page": 8,
          "source_value": {
            "text": "200",
            "unit": "GPa",
            "scale_to_si": 1000000000.0,
            "offset_to_si": 0,
            "significant_figures": 3
          }
        },
        {
          "property": "thermal_conductivity",
          "value": 15.0,
          "unit": "W/(m*K)",
          "uncertainty": {
            "kind": "implied",
            "sigfigs": 2
          },
          "basis": "typical",
          "conditions": {
            "temperature_K": 293.15
          },
          "test_method": "EN 10088-1",
          "source_id": "outokumpu-supra",
          "source_locator": "Page 8, Supra 316L/4404, row Table 7, Thermal conductivity at 20 °C",
          "source_page": 8,
          "source_value": {
            "text": "15",
            "unit": "W/(m·K)",
            "scale_to_si": 1,
            "offset_to_si": 0,
            "significant_figures": 2
          }
        },
        {
          "property": "specific_heat",
          "value": 500.0,
          "unit": "J/(kg*K)",
          "uncertainty": {
            "kind": "implied",
            "sigfigs": 3
          },
          "basis": "typical",
          "conditions": {
            "temperature_K": 293.15
          },
          "test_method": "EN 10088-1",
          "source_id": "outokumpu-supra",
          "source_locator": "Page 8, Supra 316L/4404, row Table 7, Thermal capacity at 20 °C",
          "source_page": 8,
          "source_value": {
            "text": "500",
            "unit": "J/(kg·K)",
            "scale_to_si": 1,
            "offset_to_si": 0,
            "significant_figures": 3
          }
        }
      ],
      "designations": {
        "EN": "1.4404",
        "ASTM": "316L"
      },
      "prominence": 2
    },
    {
      "id": "stainless-supra-316plus",
      "name": "Stainless steel Supra 316plus",
      "record_type": "grade",
      "parent_id": "stainless-steels",
      "family": [
        "metal",
        "steel",
        "stainless-steel",
        "austenitic"
      ],
      "description": "Outokumpu austenitic stainless grade. Mechanical limits describe cold rolled sheet; physical values are listed separately by the supplier.",
      "aliases": [
        "Supra 316plus",
        "1.4420",
        "316plus",
        "stainless",
        "austenitic"
      ],
      "condition": null,
      "observations": [],
      "designations": {
        "EN": "1.4420",
        "ASTM": "316plus"
      },
      "prominence": 2
    },
    {
      "id": "stainless-supra-316plus-reference",
      "name": "Stainless steel Supra 316plus — cold rolled sheet",
      "record_type": "variant",
      "parent_id": "stainless-supra-316plus",
      "family": [
        "metal",
        "steel",
        "stainless-steel",
        "austenitic"
      ],
      "description": "Outokumpu austenitic stainless grade. Mechanical limits describe cold rolled sheet; physical values are listed separately by the supplier.",
      "aliases": [
        "Supra 316plus",
        "1.4420",
        "316plus",
        "stainless",
        "austenitic"
      ],
      "condition": "cold rolled sheet",
      "observations": [
        {
          "property": "yield_strength",
          "value": 350000000.0,
          "unit": "Pa",
          "uncertainty": {
            "kind": "implied",
            "sigfigs": 3
          },
          "basis": "minimum",
          "conditions": {
            "temperature_K": 293.15,
            "product_form": "sheet",
            "material_state": "Cold rolled coil and sheet (C); datasheet delivery condition"
          },
          "test_method": "EN 10028-7",
          "source_id": "outokumpu-supra",
          "source_locator": "Page 6, Supra 316plus, product form C*, row Table 5, Rp0.2",
          "source_page": 6,
          "source_value": {
            "text": "350",
            "unit": "MPa",
            "scale_to_si": 1000000.0,
            "offset_to_si": 0,
            "significant_figures": 3
          }
        },
        {
          "property": "tensile_strength",
          "value": 650000000.0,
          "unit": "Pa",
          "uncertainty": {
            "kind": "range",
            "min": 650000000.0,
            "max": 850000000.0
          },
          "basis": "specified_range",
          "conditions": {
            "temperature_K": 293.15,
            "product_form": "sheet",
            "material_state": "Cold rolled coil and sheet (C); datasheet delivery condition"
          },
          "test_method": "EN 10028-7",
          "source_id": "outokumpu-supra",
          "source_locator": "Page 6, Supra 316plus, product form C*, row Table 5, Rm",
          "source_page": 6,
          "source_value": {
            "text": "650–850",
            "unit": "MPa",
            "scale_to_si": 1000000.0,
            "offset_to_si": 0,
            "significant_figures": 3
          },
          "result_kind": "interval"
        },
        {
          "property": "elongation_at_break",
          "value": 0.35000000000000003,
          "unit": "1",
          "uncertainty": {
            "kind": "implied",
            "sigfigs": 2
          },
          "basis": "minimum",
          "conditions": {
            "temperature_K": 293.15,
            "product_form": "sheet",
            "material_state": "Cold rolled coil and sheet (C); datasheet delivery condition"
          },
          "test_method": "EN 10028-7",
          "source_id": "outokumpu-supra",
          "source_locator": "Page 6, Supra 316plus, product form C*, row Table 5, A80 (80 mm gauge length)",
          "source_page": 6,
          "source_value": {
            "text": "35",
            "unit": "%",
            "scale_to_si": 0.01,
            "offset_to_si": 0,
            "significant_figures": 2
          }
        },
        {
          "property": "density",
          "value": 7900.0,
          "unit": "kg/m^3",
          "uncertainty": {
            "kind": "implied",
            "sigfigs": 2
          },
          "basis": "typical",
          "conditions": {},
          "test_method": "Outokumpu values (Table 7 footnote)",
          "source_id": "outokumpu-supra",
          "source_locator": "Page 8, Supra 316plus, row Table 7, Density",
          "source_page": 8,
          "source_value": {
            "text": "7.9",
            "unit": "kg/dm³",
            "scale_to_si": 1000,
            "offset_to_si": 0,
            "significant_figures": 2
          }
        },
        {
          "property": "youngs_modulus",
          "value": 200000000000.0,
          "unit": "Pa",
          "uncertainty": {
            "kind": "implied",
            "sigfigs": 3
          },
          "basis": "typical",
          "conditions": {
            "temperature_K": 293.15
          },
          "test_method": "Outokumpu values (Table 7 footnote)",
          "source_id": "outokumpu-supra",
          "source_locator": "Page 8, Supra 316plus, row Table 7, Modulus of elasticity at 20 °C",
          "source_page": 8,
          "source_value": {
            "text": "200",
            "unit": "GPa",
            "scale_to_si": 1000000000.0,
            "offset_to_si": 0,
            "significant_figures": 3
          }
        },
        {
          "property": "thermal_conductivity",
          "value": 15.0,
          "unit": "W/(m*K)",
          "uncertainty": {
            "kind": "implied",
            "sigfigs": 2
          },
          "basis": "typical",
          "conditions": {
            "temperature_K": 293.15
          },
          "test_method": "Outokumpu values (Table 7 footnote)",
          "source_id": "outokumpu-supra",
          "source_locator": "Page 8, Supra 316plus, row Table 7, Thermal conductivity at 20 °C",
          "source_page": 8,
          "source_value": {
            "text": "15",
            "unit": "W/(m·K)",
            "scale_to_si": 1,
            "offset_to_si": 0,
            "significant_figures": 2
          }
        },
        {
          "property": "specific_heat",
          "value": 500.0,
          "unit": "J/(kg*K)",
          "uncertainty": {
            "kind": "implied",
            "sigfigs": 3
          },
          "basis": "typical",
          "conditions": {
            "temperature_K": 293.15
          },
          "test_method": "Outokumpu values (Table 7 footnote)",
          "source_id": "outokumpu-supra",
          "source_locator": "Page 8, Supra 316plus, row Table 7, Thermal capacity at 20 °C",
          "source_page": 8,
          "source_value": {
            "text": "500",
            "unit": "J/(kg·K)",
            "scale_to_si": 1,
            "offset_to_si": 0,
            "significant_figures": 3
          }
        }
      ],
      "designations": {
        "EN": "1.4420",
        "ASTM": "316plus"
      },
      "prominence": 2
    },
    {
      "id": "stainless-supra-316-4436",
      "name": "Stainless steel Supra 316/4436",
      "record_type": "grade",
      "parent_id": "stainless-steels",
      "family": [
        "metal",
        "steel",
        "stainless-steel",
        "austenitic"
      ],
      "description": "Outokumpu austenitic stainless grade. Mechanical limits describe cold rolled sheet; physical values are listed separately by the supplier.",
      "aliases": [
        "Supra 316/4436",
        "1.4436",
        "316",
        "stainless",
        "austenitic"
      ],
      "condition": null,
      "observations": [],
      "designations": {
        "EN": "1.4436",
        "ASTM": "316"
      },
      "prominence": 2
    },
    {
      "id": "stainless-supra-316-4436-reference",
      "name": "Stainless steel Supra 316/4436 — cold rolled sheet",
      "record_type": "variant",
      "parent_id": "stainless-supra-316-4436",
      "family": [
        "metal",
        "steel",
        "stainless-steel",
        "austenitic"
      ],
      "description": "Outokumpu austenitic stainless grade. Mechanical limits describe cold rolled sheet; physical values are listed separately by the supplier.",
      "aliases": [
        "Supra 316/4436",
        "1.4436",
        "316",
        "stainless",
        "austenitic"
      ],
      "condition": "cold rolled sheet",
      "observations": [
        {
          "property": "yield_strength",
          "value": 240000000.0,
          "unit": "Pa",
          "uncertainty": {
            "kind": "implied",
            "sigfigs": 3
          },
          "basis": "minimum",
          "conditions": {
            "temperature_K": 293.15,
            "product_form": "sheet",
            "material_state": "Cold rolled coil and sheet (C); datasheet delivery condition"
          },
          "test_method": "EN 10088-2",
          "source_id": "outokumpu-supra",
          "source_locator": "Page 6, Supra 316/4436, product form C, row Table 5, Rp0.2",
          "source_page": 6,
          "source_value": {
            "text": "240",
            "unit": "MPa",
            "scale_to_si": 1000000.0,
            "offset_to_si": 0,
            "significant_figures": 3
          }
        },
        {
          "property": "tensile_strength",
          "value": 550000000.0,
          "unit": "Pa",
          "uncertainty": {
            "kind": "range",
            "min": 550000000.0,
            "max": 700000000.0
          },
          "basis": "specified_range",
          "conditions": {
            "temperature_K": 293.15,
            "product_form": "sheet",
            "material_state": "Cold rolled coil and sheet (C); datasheet delivery condition"
          },
          "test_method": "EN 10088-2",
          "source_id": "outokumpu-supra",
          "source_locator": "Page 6, Supra 316/4436, product form C, row Table 5, Rm",
          "source_page": 6,
          "source_value": {
            "text": "550–700",
            "unit": "MPa",
            "scale_to_si": 1000000.0,
            "offset_to_si": 0,
            "significant_figures": 3
          },
          "result_kind": "interval"
        },
        {
          "property": "elongation_at_break",
          "value": 0.4,
          "unit": "1",
          "uncertainty": {
            "kind": "implied",
            "sigfigs": 2
          },
          "basis": "minimum",
          "conditions": {
            "temperature_K": 293.15,
            "product_form": "sheet",
            "material_state": "Cold rolled coil and sheet (C); datasheet delivery condition"
          },
          "test_method": "EN 10088-2",
          "source_id": "outokumpu-supra",
          "source_locator": "Page 6, Supra 316/4436, product form C, row Table 5, A80 (80 mm gauge length)",
          "source_page": 6,
          "source_value": {
            "text": "40",
            "unit": "%",
            "scale_to_si": 0.01,
            "offset_to_si": 0,
            "significant_figures": 2
          }
        },
        {
          "property": "density",
          "value": 8000.0,
          "unit": "kg/m^3",
          "uncertainty": {
            "kind": "implied",
            "sigfigs": 2
          },
          "basis": "typical",
          "conditions": {},
          "test_method": "EN 10088-1",
          "source_id": "outokumpu-supra",
          "source_locator": "Page 8, Supra 316/4436, row Table 7, Density",
          "source_page": 8,
          "source_value": {
            "text": "8.0",
            "unit": "kg/dm³",
            "scale_to_si": 1000,
            "offset_to_si": 0,
            "significant_figures": 2
          }
        },
        {
          "property": "youngs_modulus",
          "value": 200000000000.0,
          "unit": "Pa",
          "uncertainty": {
            "kind": "implied",
            "sigfigs": 3
          },
          "basis": "typical",
          "conditions": {
            "temperature_K": 293.15
          },
          "test_method": "EN 10088-1",
          "source_id": "outokumpu-supra",
          "source_locator": "Page 8, Supra 316/4436, row Table 7, Modulus of elasticity at 20 °C",
          "source_page": 8,
          "source_value": {
            "text": "200",
            "unit": "GPa",
            "scale_to_si": 1000000000.0,
            "offset_to_si": 0,
            "significant_figures": 3
          }
        },
        {
          "property": "thermal_conductivity",
          "value": 15.0,
          "unit": "W/(m*K)",
          "uncertainty": {
            "kind": "implied",
            "sigfigs": 2
          },
          "basis": "typical",
          "conditions": {
            "temperature_K": 293.15
          },
          "test_method": "EN 10088-1",
          "source_id": "outokumpu-supra",
          "source_locator": "Page 8, Supra 316/4436, row Table 7, Thermal conductivity at 20 °C",
          "source_page": 8,
          "source_value": {
            "text": "15",
            "unit": "W/(m·K)",
            "scale_to_si": 1,
            "offset_to_si": 0,
            "significant_figures": 2
          }
        },
        {
          "property": "specific_heat",
          "value": 500.0,
          "unit": "J/(kg*K)",
          "uncertainty": {
            "kind": "implied",
            "sigfigs": 3
          },
          "basis": "typical",
