Repository: amarschn/tools

# Materials Lookup

A local release candidate for source-traceable material and property lookup.
The static site contains **134 material identities, 24 named states, 840
observations, 10 registered properties and 5 source documents**. It has no
runtime dependencies, backend, accounts, or network search service.

Material queries open complete datasheets. Exact property queries open
category-grouped reference ranges. Broad queries such as `plastic strength`
ask for a precise property. Specified limits stay distinct from measured
values, and every observation retains its conditions and source citation.

File: curated/materials.json (part 23 of 23)
{
          "conditions": {
            "temperature_K": 293.15
          },
          "test_method": "EN 10088-1",
          "source_id": "outokumpu-supra",
          "source_locator": "Page 8, Supra 316/4436, row Table 7, Thermal capacity at 20 °C",
          "source_page": 8,
          "source_value": {
            "text": "500",
            "unit": "J/(kg·K)",
            "scale_to_si": 1,
            "offset_to_si": 0,
            "significant_figures": 3
          }
        }
      ],
      "designations": {
        "EN": "1.4436",
        "ASTM": "316"
      },
      "prominence": 2
    },
    {
      "id": "stainless-supra-316l-4432",
      "name": "Stainless steel Supra 316L/4432",
      "record_type": "grade",
      "parent_id": "stainless-steels",
      "family": [
        "metal",
        "steel",
        "stainless-steel",
        "austenitic"
      ],
      "description": "Outokumpu austenitic stainless grade. Mechanical limits describe cold rolled sheet; physical values are listed separately by the supplier.",
      "aliases": [
        "Supra 316L/4432",
        "1.4432",
        "316L",
        "stainless",
        "austenitic"
      ],
      "condition": null,
      "observations": [],
      "designations": {
        "EN": "1.4432",
        "ASTM": "316L"
      },
      "prominence": 2
    },
    {
      "id": "stainless-supra-316l-4432-reference",
      "name": "Stainless steel Supra 316L/4432 — cold rolled sheet",
      "record_type": "variant",
      "parent_id": "stainless-supra-316l-4432",
      "family": [
        "metal",
        "steel",
        "stainless-steel",
        "austenitic"
      ],
      "description": "Outokumpu austenitic stainless grade. Mechanical limits describe cold rolled sheet; physical values are listed separately by the supplier.",
      "aliases": [
        "Supra 316L/4432",
        "1.4432",
        "316L",
        "stainless",
        "austenitic"
      ],
      "condition": "cold rolled sheet",
      "observations": [
        {
          "property": "yield_strength",
          "value": 240000000.0,
          "unit": "Pa",
          "uncertainty": {
            "kind": "implied",
            "sigfigs": 3
          },
          "basis": "minimum",
          "conditions": {
            "temperature_K": 293.15,
            "product_form": "sheet",
            "material_state": "Cold rolled coil and sheet (C); datasheet delivery condition"
          },
          "test_method": "EN 10088-2",
          "source_id": "outokumpu-supra",
          "source_locator": "Page 6, Supra 316L/4432, product form C, row Table 5, Rp0.2",
          "source_page": 6,
          "source_value": {
            "text": "240",
            "unit": "MPa",
            "scale_to_si": 1000000.0,
            "offset_to_si": 0,
            "significant_figures": 3
          }
        },
        {
          "property": "tensile_strength",
          "value": 550000000.0,
          "unit": "Pa",
          "uncertainty": {
            "kind": "range",
            "min": 550000000.0,
            "max": 700000000.0
          },
          "basis": "specified_range",
          "conditions": {
            "temperature_K": 293.15,
            "product_form": "sheet",
            "material_state": "Cold rolled coil and sheet (C); datasheet delivery condition"
          },
          "test_method": "EN 10088-2",
          "source_id": "outokumpu-supra",
          "source_locator": "Page 6, Supra 316L/4432, product form C, row Table 5, Rm",
          "source_page": 6,
          "source_value": {
            "text": "550–700",
            "unit": "MPa",
            "scale_to_si": 1000000.0,
            "offset_to_si": 0,
            "significant_figures": 3
          },
          "result_kind": "interval"
        },
        {
          "property": "elongation_at_break",
          "value": 0.4,
          "unit": "1",
          "uncertainty": {
            "kind": "implied",
            "sigfigs": 2
          },
          "basis": "minimum",
          "conditions": {
            "temperature_K": 293.15,
            "product_form": "sheet",
            "material_state": "Cold rolled coil and sheet (C); datasheet delivery condition"
          },
          "test_method": "EN 10088-2",
          "source_id": "outokumpu-supra",
          "source_locator": "Page 6, Supra 316L/4432, product form C, row Table 5, A80 (80 mm gauge length)",
          "source_page": 6,
          "source_value": {
            "text": "40",
            "unit": "%",
            "scale_to_si": 0.01,
            "offset_to_si": 0,
            "significant_figures": 2
          }
        },
        {
          "property": "density",
          "value": 8000.0,
          "unit": "kg/m^3",
          "uncertainty": {
            "kind": "implied",
            "sigfigs": 2
          },
          "basis": "typical",
          "conditions": {},
          "test_method": "EN 10088-1",
          "source_id": "outokumpu-supra",
          "source_locator": "Page 8, Supra 316L/4432, row Table 7, Density",
          "source_page": 8,
          "source_value": {
            "text": "8.0",
            "unit": "kg/dm³",
            "scale_to_si": 1000,
            "offset_to_si": 0,
            "significant_figures": 2
          }
        },
        {
          "property": "youngs_modulus",
          "value": 200000000000.0,
          "unit": "Pa",
          "uncertainty": {
            "kind": "implied",
            "sigfigs": 3
          },
          "basis": "typical",
          "conditions": {
            "temperature_K": 293.15
          },
          "test_method": "EN 10088-1",
          "source_id": "outokumpu-supra",
          "source_locator": "Page 8, Supra 316L/4432, row Table 7, Modulus of elasticity at 20 °C",
          "source_page": 8,
          "source_value": {
            "text": "200",
            "unit": "GPa",
            "scale_to_si": 1000000000.0,
            "offset_to_si": 0,
            "significant_figures": 3
          }
        },
        {
          "property": "thermal_conductivity",
          "value": 15.0,
          "unit": "W/(m*K)",
          "uncertainty": {
            "kind": "implied",
            "sigfigs": 2
          },
          "basis": "typical",
          "conditions": {
            "temperature_K": 293.15
          },
          "test_method": "EN 10088-1",
          "source_id": "outokumpu-supra",
          "source_locator": "Page 8, Supra 316L/4432, row Table 7, Thermal conductivity at 20 °C",
          "source_page": 8,
          "source_value": {
            "text": "15",
            "unit": "W/(m·K)",
            "scale_to_si": 1,
            "offset_to_si": 0,
            "significant_figures": 2
          }
        },
        {
          "property": "specific_heat",
          "value": 500.0,
          "unit": "J/(kg*K)",
          "uncertainty": {
            "kind": "implied",
            "sigfigs": 3
          },
          "basis": "typical",
          "conditions": {
            "temperature_K": 293.15
          },
          "test_method": "EN 10088-1",
          "source_id": "outokumpu-supra",
          "source_locator": "Page 8, Supra 316L/4432, row Table 7, Thermal capacity at 20 °C",
          "source_page": 8,
          "source_value": {
            "text": "500",
            "unit": "J/(kg·K)",
            "scale_to_si": 1,
            "offset_to_si": 0,
            "significant_figures": 3
          }
        }
      ],
      "designations": {
        "EN": "1.4432",
        "ASTM": "316L"
      },
      "prominence": 2
    },
    {
      "id": "stainless-supra-316l-4435",
      "name": "Stainless steel Supra 316L/4435",
      "record_type": "grade",
      "parent_id": "stainless-steels",
      "family": [
        "metal",
        "steel",
        "stainless-steel",
        "austenitic"
      ],
      "description": "Outokumpu austenitic stainless grade. Mechanical limits describe cold rolled sheet; physical values are listed separately by the supplier.",
      "aliases": [
        "Supra 316L/4435",
        "1.4435",
        "316L",
        "stainless",
        "austenitic"
      ],
      "condition": null,
      "observations": [],
      "designations": {
        "EN": "1.4435",
        "ASTM": "316L"
      },
      "prominence": 2
    },
    {
      "id": "stainless-supra-316l-4435-reference",
      "name": "Stainless steel Supra 316L/4435 — cold rolled sheet",
      "record_type": "variant",
      "parent_id": "stainless-supra-316l-4435",
      "family": [
        "metal",
        "steel",
        "stainless-steel",
        "austenitic"
      ],
      "description": "Outokumpu austenitic stainless grade. Mechanical limits describe cold rolled sheet; physical values are listed separately by the supplier.",
      "aliases": [
        "Supra 316L/4435",
        "1.4435",
        "316L",
        "stainless",
        "austenitic"
      ],
      "condition": "cold rolled sheet",
      "observations": [
        {
          "property": "yield_strength",
          "value": 240000000.0,
          "unit": "Pa",
          "uncertainty": {
            "kind": "implied",
            "sigfigs": 3
          },
          "basis": "minimum",
          "conditions": {
            "temperature_K": 293.15,
            "product_form": "sheet",
            "material_state": "Cold rolled coil and sheet (C); datasheet delivery condition"
          },
          "test_method": "EN 10088-2",
          "source_id": "outokumpu-supra",
          "source_locator": "Page 6, Supra 316L/4435, product form C, row Table 5, Rp0.2",
          "source_page": 6,
          "source_value": {
            "text": "240",
            "unit": "MPa",
            "scale_to_si": 1000000.0,
            "offset_to_si": 0,
            "significant_figures": 3
          }
        },
        {
          "property": "tensile_strength",
          "value": 550000000.0,
          "unit": "Pa",
          "uncertainty": {
            "kind": "range",
            "min": 550000000.0,
            "max": 700000000.0
          },
          "basis": "specified_range",
          "conditions": {
            "temperature_K": 293.15,
            "product_form": "sheet",
            "material_state": "Cold rolled coil and sheet (C); datasheet delivery condition"
          },
          "test_method": "EN 10088-2",
          "source_id": "outokumpu-supra",
          "source_locator": "Page 6, Supra 316L/4435, product form C, row Table 5, Rm",
          "source_page": 6,
          "source_value": {
            "text": "550–700",
            "unit": "MPa",
            "scale_to_si": 1000000.0,
            "offset_to_si": 0,
            "significant_figures": 3
          },
          "result_kind": "interval"
        },
        {
          "property": "elongation_at_break",
          "value": 0.4,
          "unit": "1",
          "uncertainty": {
            "kind": "implied",
            "sigfigs": 2
          },
          "basis": "minimum",
          "conditions": {
            "temperature_K": 293.15,
            "product_form": "sheet",
            "material_state": "Cold rolled coil and sheet (C); datasheet delivery condition"
          },
          "test_method": "EN 10088-2",
          "source_id": "outokumpu-supra",
          "source_locator": "Page 6, Supra 316L/4435, product form C, row Table 5, A80 (80 mm gauge length)",
          "source_page": 6,
          "source_value": {
            "text": "40",
            "unit": "%",
            "scale_to_si": 0.01,
            "offset_to_si": 0,
            "significant_figures": 2
          }
        },
        {
          "property": "density",
          "value": 8000.0,
          "unit": "kg/m^3",
          "uncertainty": {
            "kind": "implied",
            "sigfigs": 2
          },
          "basis": "typical",
          "conditions": {},
          "test_method": "EN 10088-1",
          "source_id": "outokumpu-supra",
          "source_locator": "Page 8, Supra 316L/4435, row Table 7, Density",
          "source_page": 8,
          "source_value": {
            "text": "8.0",
            "unit": "kg/dm³",
            "scale_to_si": 1000,
            "offset_to_si": 0,
            "significant_figures": 2
          }
        },
        {
          "property": "youngs_modulus",
          "value": 200000000000.0,
          "unit": "Pa",
          "uncertainty": {
            "kind": "implied",
            "sigfigs": 3
          },
          "basis": "typical",
          "conditions": {
            "temperature_K": 293.15
          },
          "test_method": "EN 10088-1",
          "source_id": "outokumpu-supra",
          "source_locator": "Page 8, Supra 316L/4435, row Table 7, Modulus of elasticity at 20 °C",
          "source_page": 8,
          "source_value": {
            "text": "200",
            "unit": "GPa",
            "scale_to_si": 1000000000.0,
            "offset_to_si": 0,
            "significant_figures": 3
          }
        },
        {
          "property": "thermal_conductivity",
          "value": 15.0,
          "unit": "W/(m*K)",
          "uncertainty": {
            "kind": "implied",
            "sigfigs": 2
          },
          "basis": "typical",
          "conditions": {
            "temperature_K": 293.15
          },
          "test_method": "EN 10088-1",
          "source_id": "outokumpu-supra",
          "source_locator": "Page 8, Supra 316L/4435, row Table 7, Thermal conductivity at 20 °C",
          "source_page": 8,
          "source_value": {
            "text": "15",
            "unit": "W/(m·K)",
            "scale_to_si": 1,
            "offset_to_si": 0,
            "significant_figures": 2
          }
        },
        {
          "property": "specific_heat",
          "value": 500.0,
          "unit": "J/(kg*K)",
          "uncertainty": {
            "kind": "implied",
            "sigfigs": 3
          },
          "basis": "typical",
          "conditions": {
            "temperature_K": 293.15
          },
          "test_method": "EN 10088-1",
          "source_id": "outokumpu-supra",
          "source_locator": "Page 8, Supra 316L/4435, row Table 7, Thermal capacity at 20 °C",
          "source_page": 8,
          "source_value": {
            "text": "500",
            "unit": "J/(kg·K)",
            "scale_to_si": 1,
            "offset_to_si": 0,
            "significant_figures": 3
          }
        }
      ],
      "designations": {
        "EN": "1.4435",
        "ASTM": "316L"
      },
      "prominence": 2
    },
    {
      "id": "stainless-supra-316ti-4571",
      "name": "Stainless steel Supra 316Ti/4571",
      "record_type": "grade",
      "parent_id": "stainless-steels",
      "family": [
        "metal",
        "steel",
        "stainless-steel",
        "austenitic"
      ],
      "description": "Outokumpu austenitic stainless grade. Mechanical limits describe cold rolled sheet; physical values are listed separately by the supplier.",
      "aliases": [
        "Supra 316Ti/4571",
        "1.4571",
        "316Ti",
        "stainless",
        "austenitic"
      ],
      "condition": null,
      "observations": [],
      "designations": {
        "EN": "1.4571",
        "ASTM": "316Ti"
      },
      "prominence": 2
    },
    {
      "id": "stainless-supra-316ti-4571-reference",
      "name": "Stainless steel Supra 316Ti/4571 — cold rolled sheet",
      "record_type": "variant",
      "parent_id": "stainless-supra-316ti-4571",
      "family": [
        "metal",
        "steel",
        "stainless-steel",
        "austenitic"
      ],
      "description": "Outokumpu austenitic stainless grade. Mechanical limits describe cold rolled sheet; physical values are listed separately by the supplier.",
      "aliases": [
        "Supra 316Ti/4571",
        "1.4571",
        "316Ti",
        "stainless",
        "austenitic"
      ],
      "condition": "cold rolled sheet",
      "observations": [
        {
          "property": "yield_strength",
          "value": 240000000.0,
          "unit": "Pa",
          "uncertainty": {
            "kind": "implied",
            "sigfigs": 3
          },
          "basis": "minimum",
          "conditions": {
            "temperature_K": 293.15,
            "product_form": "sheet",
            "material_state": "Cold rolled coil and sheet (C); datasheet delivery condition"
          },
          "test_method": "EN 10088-2",
          "source_id": "outokumpu-supra",
          "source_locator": "Page 6, Supra 316Ti/4571, product form C, row Table 5, Rp0.2",
          "source_page": 6,
          "source_value": {
            "text": "240",
            "unit": "MPa",
            "scale_to_si": 1000000.0,
            "offset_to_si": 0,
            "significant_figures": 3
          }
        },
        {
          "property": "tensile_strength",
          "value": 540000000.0,
          "unit": "Pa",
          "uncertainty": {
            "kind": "range",
            "min": 540000000.0,
            "max": 690000000.0
          },
          "basis": "specified_range",
          "conditions": {
            "temperature_K": 293.15,
            "product_form": "sheet",
            "material_state": "Cold rolled coil and sheet (C); datasheet delivery condition"
          },
          "test_method": "EN 10088-2",
          "source_id": "outokumpu-supra",
          "source_locator": "Page 6, Supra 316Ti/4571, product form C, row Table 5, Rm",
          "source_page": 6,
          "source_value": {
            "text": "540–690",
            "unit": "MPa",
            "scale_to_si": 1000000.0,
            "offset_to_si": 0,
            "significant_figures": 3
          },
          "result_kind": "interval"
        },
        {
          "property": "elongation_at_break",
          "value": 0.4,
          "unit": "1",
          "uncertainty": {
            "kind": "implied",
            "sigfigs": 2
          },
          "basis": "minimum",
          "conditions": {
            "temperature_K": 293.15,
            "product_form": "sheet",
            "material_state": "Cold rolled coil and sheet (C); datasheet delivery condition"
          },
          "test_method": "EN 10088-2",
          "source_id": "outokumpu-supra",
          "source_locator": "Page 6, Supra 316Ti/4571, product form C, row Table 5, A80 (80 mm gauge length)",
          "source_page": 6,
          "source_value": {
            "text": "40",
            "unit": "%",
            "scale_to_si": 0.01,
            "offset_to_si": 0,
            "significant_figures": 2
          }
        },
        {
          "property": "density",
          "value": 8000.0,
          "unit": "kg/m^3",
          "uncertainty": {
            "kind": "implied",
            "sigfigs": 2
          },
          "basis": "typical",
          "conditions": {},
          "test_method": "EN 10088-1",
          "source_id": "outokumpu-supra",
          "source_locator": "Page 8, Supra 316Ti/4571, row Table 7, Density",
          "source_page": 8,
          "source_value": {
            "text": "8.0",
            "unit": "kg/dm³",
            "scale_to_si": 1000,
            "offset_to_si": 0,
            "significant_figures": 2
          }
        },
        {
          "property": "youngs_modulus",
          "value": 200000000000.0,
          "unit": "Pa",
          "uncertainty": {
            "kind": "implied",
            "sigfigs": 3
          },
          "basis": "typical",
          "conditions": {
            "temperature_K": 293.15
          },
          "test_method": "EN 10088-1",
          "source_id": "outokumpu-supra",
          "source_locator": "Page 8, Supra 316Ti/4571, row Table 7, Modulus of elasticity at 20 °C",
          "source_page": 8,
          "source_value": {
            "text": "200",
            "unit": "GPa",
            "scale_to_si": 1000000000.0,
            "offset_to_si": 0,
            "significant_figures": 3
          }
        },
        {
          "property": "thermal_conductivity",
          "value": 15.0,
          "unit": "W/(m*K)",
          "uncertainty": {
            "kind": "implied",
            "sigfigs": 2
          },
          "basis": "typical",
          "conditions": {
            "temperature_K": 293.15
          },
          "test_method": "EN 10088-1",
          "source_id": "outokumpu-supra",
          "source_locator": "Page 8, Supra 316Ti/4571, row Table 7, Thermal conductivity at 20 °C",
          "source_page": 8,
          "source_value": {
            "text": "15",
            "unit": "W/(m·K)",
            "scale_to_si": 1,
            "offset_to_si": 0,
            "significant_figures": 2
          }
        },
        {
          "property": "specific_heat",
          "value": 500.0,
          "unit": "J/(kg*K)",
          "uncertainty": {
            "kind": "implied",
            "sigfigs": 3
          },
          "basis": "typical",
          "conditions": {
            "temperature_K": 293.15
          },
          "test_method": "EN 10088-1",
          "source_id": "outokumpu-supra",
          "source_locator": "Page 8, Supra 316Ti/4571, row Table 7, Thermal capacity at 20 °C",
          "source_page": 8,
          "source_value": {
            "text": "500",
            "unit": "J/(kg·K)",
            "scale_to_si": 1,
            "offset_to_si": 0,
            "significant_figures": 3
          }
        }
      ],
      "designations": {
        "EN": "1.4571",
        "ASTM": "316Ti"
      },
      "prominence": 2
    },
    {
      "id": "stainless-supra-444-4521",
      "name": "Stainless steel Supra 444/4521",
      "record_type": "grade",
      "parent_id": "stainless-steels",
      "family": [
        "metal",
        "steel",
        "stainless-steel",
        "ferritic"
      ],
      "description": "Outokumpu ferritic stainless grade. Mechanical limits describe cold rolled sheet; physical values are listed separately by the supplier.",
      "aliases": [
        "Supra 444/4521",
        "1.4521",
        "444",
        "stainless",
        "ferritic"
      ],
      "condition": null,
      "observations": [],
      "designations": {
        "EN": "1.4521",
        "ASTM": "444"
      },
      "prominence": 2
    },
    {
      "id": "stainless-supra-444-4521-reference",
      "name": "Stainless steel Supra 444/4521 — cold rolled sheet",
      "record_type": "variant",
      "parent_id": "stainless-supra-444-4521",
      "family": [
        "metal",
        "steel",
        "stainless-steel",
        "ferritic"
      ],
      "description": "Outokumpu ferritic stainless grade. Mechanical limits describe cold rolled sheet; physical values are listed separately by the supplier.",
      "aliases": [
        "Supra 444/4521",
        "1.4521",
        "444",
        "stainless",
        "ferritic"
      ],
      "condition": "cold rolled sheet",
      "observations": [
        {
          "property": "yield_strength",
          "value": 320000000.0,
          "unit": "Pa",
          "uncertainty": {
            "kind": "implied",
            "sigfigs": 3
          },
          "basis": "minimum",
          "conditions": {
            "temperature_K": 293.15,
            "product_form": "sheet",
            "material_state": "Cold rolled coil and sheet (C); datasheet delivery condition"
          },
          "test_method": "EN 10088-2",
          "source_id": "outokumpu-supra",
          "source_locator": "Page 6, Supra 444/4521, product form C, row Table 5, Rp0.2",
          "source_page": 6,
          "source_value": {
            "text": "320",
            "unit": "MPa",
            "scale_to_si": 1000000.0,
            "offset_to_si": 0,
            "significant_figures": 3
          }
        },
        {
          "property": "tensile_strength",
          "value": 420000000.0,
          "unit": "Pa",
          "uncertainty": {
            "kind": "range",
            "min": 420000000.0,
            "max": 640000000.0
          },
          "basis": "specified_range",
          "conditions": {
            "temperature_K": 293.15,
            "product_form": "sheet",
            "material_state": "Cold rolled coil and sheet (C); datasheet delivery condition"
          },
          "test_method": "EN 10088-2",
          "source_id": "outokumpu-supra",
          "source_locator": "Page 6, Supra 444/4521, product form C, row Table 5, Rm",
          "source_page": 6,
          "source_value": {
            "text": "420–640",
            "unit": "MPa",
            "scale_to_si": 1000000.0,
            "offset_to_si": 0,
            "significant_figures": 3
          },
          "result_kind": "interval"
        },
        {
          "property": "elongation_at_break",
          "value": 0.2,
          "unit": "1",
          "uncertainty": {
            "kind": "implied",
            "sigfigs": 2
          },
          "basis": "minimum",
          "conditions": {
            "temperature_K": 293.15,
            "product_form": "sheet",
            "material_state": "Cold rolled coil and sheet (C); datasheet delivery condition"
          },
          "test_method": "EN 10088-2",
          "source_id": "outokumpu-supra",
          "source_locator": "Page 6, Supra 444/4521, product form C, row Table 5, A80 (80 mm gauge length)",
          "source_page": 6,
          "source_value": {
            "text": "20",
            "unit": "%",
            "scale_to_si": 0.01,
            "offset_to_si": 0,
            "significant_figures": 2
          }
        },
        {
          "property": "density",
          "value": 7700.0,
          "unit": "kg/m^3",
          "uncertainty": {
            "kind": "implied",
            "sigfigs": 2
          },
          "basis": "typical",
          "conditions": {},
          "test_method": "EN 10088-1",
          "source_id": "outokumpu-supra",
          "source_locator": "Page 8, Supra 444/4521, row Table 7, Density",
          "source_page": 8,
          "source_value": {
            "text": "7.7",
            "unit": "kg/dm³",
            "scale_to_si": 1000,
            "offset_to_si": 0,
            "significant_figures": 2
          }
        },
        {
          "property": "youngs_modulus",
          "value": 220000000000.0,
          "unit": "Pa",
          "uncertainty": {
            "kind": "implied",
            "sigfigs": 3
          },
          "basis": "typical",
          "conditions": {
            "temperature_K": 293.15
          },
          "test_method": "EN 10088-1",
          "source_id": "outokumpu-supra",
          "source_locator": "Page 8, Supra 444/4521, row Table 7, Modulus of elasticity at 20 °C",
          "source_page": 8,
          "source_value": {
            "text": "220",
            "unit": "GPa",
            "scale_to_si": 1000000000.0,
            "offset_to_si": 0,
            "significant_figures": 3
          }
        },
        {
          "property": "thermal_conductivity",
          "value": 23.0,
          "unit": "W/(m*K)",
          "uncertainty": {
            "kind": "implied",
            "sigfigs": 2
          },
          "basis": "typical",
          "conditions": {
            "temperature_K": 293.15
          },
          "test_method": "EN 10088-1",
          "source_id": "outokumpu-supra",
          "source_locator": "Page 8, Supra 444/4521, row Table 7, Thermal conductivity at 20 °C",
          "source_page": 8,
          "source_value": {
            "text": "23",
            "unit": "W/(m·K)",
            "scale_to_si": 1,
            "offset_to_si": 0,
            "significant_figures": 2
          }
        },
        {
          "property": "specific_heat",
          "value": 430.0,
          "unit": "J/(kg*K)",
          "uncertainty": {
            "kind": "implied",
            "sigfigs": 3
          },
          "basis": "typical",
          "conditions": {
            "temperature_K": 293.15
          },
          "test_method": "EN 10088-1",
          "source_id": "outokumpu-supra",
          "source_locator": "Page 8, Supra 444/4521, row Table 7, Thermal capacity at 20 °C",
          "source_page": 8,
          "source_value": {
            "text": "430",
            "unit": "J/(kg·K)",
            "scale_to_si": 1,
            "offset_to_si": 0,
            "significant_figures": 3
          }
        }
      ],
      "designations": {
        "EN": "1.4521",
        "ASTM": "444"
      },
      "prominence": 2
    }
  ]
}
