Repository: amarschn/tools

# Materials Lookup

A local release candidate for source-traceable material and property lookup.
The static site contains **134 material identities, 24 named states, 840
observations, 10 registered properties and 5 source documents**. It has no
runtime dependencies, backend, accounts, or network search service.

Material queries open complete datasheets. Exact property queries open
category-grouped reference ranges. Broad queries such as `plastic strength`
ask for a precise property. Specified limits stay distinct from measured
values, and every observation retains its conditions and source citation.

File: incoming/materials/materials/data/8835c14ab59056175d2f/records/al-1350.json
{"build_id":"8835c14ab59056175d2f","contract_version":"0.1.0","material":{"aliases":["1350","Al 1350","Aluminum 1350","AA 1350"],"designations":[{"system_id":"aa","value":"1350"}],"id":"al-1350","identity_kind":"standard_grade","name":"Aluminium 1350","notes":"Hydro extrusion reference. Alloy-wide density and selected standard temper properties.","primary_taxon_id":"aluminium-alloys","supplemental_taxon_ids":[]},"observations":[{"basis":"reference","conditions":{},"id":"obs-6fd8c72b6132438d4d24","material_id":"al-1350","notes":"","property_id":"density","result":{"canonical":{"unit":"kg/m^3","value":2698.7907092448045},"kind":"point","reported":{"significant_figures":3,"unit":"lb/in³","value":0.0975}},"source_id":"hydro-1xxx","source_locator":{"label":"Page 1, Alloy 1350, row Density above chemical composition","page":1},"state_id":null,"status":"active","supersedes_observation_ids":[],"test_method":{"reported_label":"Hydro alloy reference"},"uncertainty":null},{"basis":"minimum","conditions":{"product_form":"extrusion"},"id":"obs-c66ec2bbb3fff9b42fc8","material_id":"al-1350","notes":"Thickness follows the source inches column; cross section of the tensile specimen determines the applicable limits.","property_id":"ultimate_tensile_strength","result":{"canonical":{"unit":"Pa","value":60000000.0},"kind":"lower_bound","reported":{"significant_figures":2,"unit":"MPa","value":60.0}},"source_id":"hydro-1xxx","source_locator":{"label":"Page 2, 1350-H111, thickness all thicknesses, row Ultimate tensile strength","page":2},"state_id":"al-1350-h111","status":"active","supersedes_observation_ids":[],"test_method":{"reported_label":"Hydro extrusion property limits"},"uncertainty":null},{"basis":"minimum","conditions":{"product_form":"extrusion"},"id":"obs-10e2a53917477b88d737","material_id":"al-1350","notes":"Thickness follows the source inches column; cross section of the tensile specimen determines the applicable limits.","property_id":"tensile_yield_strength","result":{"canonical":{"unit":"Pa","value":25000000.0},"kind":"lower_bound","reported":{"significant_figures":2,"unit":"MPa","value":25.0}},"source_id":"hydro-1xxx","source_locator":{"label":"Page 2, 1350-H111, thickness all thicknesses, row Yield strength, 0.2% offset","page":2},"state_id":"al-1350-h111","status":"active","supersedes_observation_ids":[],"test_method":{"reported_label":"Hydro extrusion property limits"},"uncertainty":null},{"basis":"typical","conditions":{"product_form":"extrusion","temperature_K":298.15},"id":"obs-91af8de77c4871dc1f47","material_id":"al-1350","notes":"Thickness follows the source inches column; cross section of the tensile specimen determines the applicable limits.","property_id":"thermal_conductivity","result":{"canonical":{"unit":"W/(m*K)","value":234.0},"kind":"point","reported":{"significant_figures":3,"unit":"W/(m·K)","value":234.0}},"source_id":"hydro-1xxx","source_locator":{"label":"Page 2, 1350-H111, thickness all thicknesses, row Typical thermal conductivity at 25 °C","page":2},"state_id":"al-1350-h111","status":"active","supersedes_observation_ids":[],"test_method":{"reported_label":"Hydro extrusion property limits"},"uncertainty":null}],"source_values":{"obs-10e2a53917477b88d737":{"offset_to_si":0,"scale_to_si":1000000.0,"significant_figures":2,"text":"25","unit":"MPa"},"obs-6fd8c72b6132438d4d24":{"offset_to_si":0,"scale_to_si":27679.90471020312,"significant_figures":3,"text":"0.0975","unit":"lb/in³"},"obs-91af8de77c4871dc1f47":{"offset_to_si":0,"scale_to_si":1,"significant_figures":3,"text":"234","unit":"W/(m·K)"},"obs-c66ec2bbb3fff9b42fc8":{"offset_to_si":0,"scale_to_si":1000000.0,"significant_figures":2,"text":"60","unit":"MPa"}},"sources":[{"id":"hydro-1xxx","license":"Publisher copyright retained; selected numerical facts with attribution. Source document not redistributed.","notes":"Selected standard extrusion tempers from page 2; alloy-wide density separately scoped. Mechanical limits use the printed MPa values; thickness uses the inches column. Thermal conductivity is typical at 25 °C. Elongation exemptions retained. Comparison grades, cold-finished and special tempers excluded; conflicting thickness rows deferred.","organization":"Hydro","publication_date":"2019-02","retrieved_date":"2026-09-10","revision":"Snapshot 29d1d35c4512","sha256":"29d1d35c4512c30de806d939841374113b23d20b320bc89cda069866538914ca","source_type":"manufacturer_datasheet","title":"Alloy 1xxx datasheet"}],"states":[{"aliases":["1350 H111","1350-H111","Aluminium 1350 — H111"],"fixed_attributes":{"temper":"H111"},"id":"al-1350-h111","material_id":"al-1350","name":"H111","supplemental_taxon_ids":[]}],"summaries":{"density":{"bases":["reference"],"limits":{},"material_count":1,"mixed_conditions":[],"observation_count":1,"range":{"includes_bound":false,"maximum":2698.7907092448045,"minimum":2698.7907092448045,"observation_count":1,"property_id":"density","significant_figures":3,"singleton":true,"unavailable_count":0,"unit":"kg/m^3"}},"elongation_at_break":{"bases":[],"limits":{},"material_count":0,"mixed_conditions":[],"observation_count":0,"range":null},"flexural_strength":{"bases":[],"limits":{},"material_count":0,"mixed_conditions":[],"observation_count":0,"range":null},"max_service_temperature":{"bases":[],"limits":{},"material_count":0,"mixed_conditions":[],"observation_count":0,"range":null},"poissons_ratio":{"bases":[],"limits":{},"material_count":0,"mixed_conditions":[],"observation_count":0,"range":null},"specific_heat":{"bases":[],"limits":{},"material_count":0,"mixed_conditions":[],"observation_count":0,"range":null},"tensile_yield_strength":{"bases":["minimum"],"limits":{"lower_bound":{"count":1,"maximum":25000000.0,"minimum":25000000.0,"significant_figures":2}},"material_count":1,"mixed_conditions":[],"observation_count":1,"range":null},"thermal_conductivity":{"bases":["typical"],"limits":{},"material_count":1,"mixed_conditions":[],"observation_count":1,"range":{"includes_bound":false,"maximum":234.0,"minimum":234.0,"observation_count":1,"property_id":"thermal_conductivity","significant_figures":3,"singleton":true,"unavailable_count":0,"unit":"W/(m*K)"}},"ultimate_tensile_strength":{"bases":["minimum"],"limits":{"lower_bound":{"count":1,"maximum":60000000.0,"minimum":60000000.0,"significant_figures":2}},"material_count":1,"mixed_conditions":[],"observation_count":1,"range":null},"youngs_modulus":{"bases":[],"limits":{},"material_count":0,"mixed_conditions":[],"observation_count":0,"range":null}}}

File: incoming/materials/materials/data/8835c14ab59056175d2f/records/coorstek-ad-96.json
{"build_id":"8835c14ab59056175d2f","contract_version":"0.1.0","material":{"aliases":["AD-96","alumina"],"designations":[{"system_id":"supplier","value":"AD-96"}],"id":"coorstek-ad-96","identity_kind":"commercial_grade","name":"CoorsTek AD-96","notes":"CoorsTek alumina material with supplier-reported typical properties.","primary_taxon_id":"ceramics","supplemental_taxon_ids":[]},"observations":[{"basis":"typical","conditions":{},"id":"obs-808acf1310f5d5e983ce","material_id":"coorstek-ad-96","notes":"","property_id":"density","result":{"canonical":{"unit":"kg/m^3","value":3720.0},"kind":"point","reported":{"significant_figures":3,"unit":"g/cm³","value":3.72}},"source_id":"coorstek","source_locator":{"label":"Page 1, column 8 (AD-96), row Density","page":1},"state_id":null,"status":"active","supersedes_observation_ids":[],"test_method":{"reported_label":"ASTM C20"},"uncertainty":null},{"basis":"typical","conditions":{"temperature_K":293.15},"id":"obs-2d3dae3ba2d4b0e1b040","material_id":"coorstek-ad-96","notes":"","property_id":"youngs_modulus","result":{"canonical":{"unit":"Pa","value":303000000000.0},"kind":"point","reported":{"significant_figures":3,"unit":"GPa","value":303.0}},"source_id":"coorstek","source_locator":{"label":"Page 1, column 8 (AD-96), row Elastic Modulus, 20 °C","page":1},"state_id":null,"status":"active","supersedes_observation_ids":[],"test_method":{"reported_label":"ASTM C848"},"uncertainty":null},{"basis":"typical","conditions":{"temperature_K":293.15},"id":"obs-72367cae78100442f470","material_id":"coorstek-ad-96","notes":"","property_id":"thermal_conductivity","result":{"canonical":{"unit":"W/(m*K)","value":24.7},"kind":"point","reported":{"significant_figures":3,"unit":"W/(m·K)","value":24.7}},"source_id":"coorstek","source_locator":{"label":"Page 1, column 8 (AD-96), row Thermal Conductivity, 20 °C","page":1},"state_id":null,"status":"active","supersedes_observation_ids":[],"test_method":{"reported_label":"ASTM C408"},"uncertainty":null},{"basis":"typical","conditions":{"temperature_K":293.15},"id":"obs-1d4c88f5fd9c48ea61ed","material_id":"coorstek-ad-96","notes":"","property_id":"flexural_strength","result":{"canonical":{"unit":"Pa","value":358000000.0},"kind":"point","reported":{"significant_figures":3,"unit":"MPa","value":358.0}},"source_id":"coorstek","source_locator":{"label":"Page 1, column 8 (AD-96), row Flexural Strength (MOR), 20 °C","page":1},"state_id":null,"status":"active","supersedes_observation_ids":[],"test_method":{"reported_label":"ASTM F417; four-point bend"},"uncertainty":null},{"basis":"typical","conditions":{"temperature_K":293.15},"id":"obs-6eec5dfb9fe3f856dffe","material_id":"coorstek-ad-96","notes":"","property_id":"poissons_ratio","result":{"canonical":{"unit":"1","value":0.21},"kind":"point","reported":{"significant_figures":2,"unit":"1","value":0.21}},"source_id":"coorstek","source_locator":{"label":"Page 1, column 8 (AD-96), row Poisson’s Ratio, 20 °C","page":1},"state_id":null,"status":"active","supersedes_observation_ids":[],"test_method":{"reported_label":"ASTM C848"},"uncertainty":null},{"basis":"typical","conditions":{"temperature_K":373.15},"id":"obs-7a4272806d4f0b9bca61","material_id":"coorstek-ad-96","notes":"","property_id":"specific_heat","result":{"canonical":{"unit":"J/(kg*K)","value":880.0},"kind":"point","reported":{"significant_figures":3,"unit":"J/(kg·K)","value":880.0}},"source_id":"coorstek","source_locator":{"label":"Page 1, column 8 (AD-96), row Specific Heat, 100 °C","page":1},"state_id":null,"status":"active","supersedes_observation_ids":[],"test_method":{"reported_label":"ASTM E1269"},"uncertainty":null}],"source_values":{"obs-1d4c88f5fd9c48ea61ed":{"offset_to_si":0,"scale_to_si":1000000.0,"significant_figures":3,"text":"358","unit":"MPa"},"obs-2d3dae3ba2d4b0e1b040":{"offset_to_si":0,"scale_to_si":1000000000.0,"significant_figures":3,"text":"303","unit":"GPa"},"obs-6eec5dfb9fe3f856dffe":{"offset_to_si":0,"scale_to_si":1,"significant_figures":2,"text":"0.21","unit":"1"},"obs-72367cae78100442f470":{"offset_to_si":0,"scale_to_si":1,"significant_figures":3,"text":"24.7","unit":"W/(m·K)"},"obs-7a4272806d4f0b9bca61":{"offset_to_si":0,"scale_to_si":1,"significant_figures":3,"text":"880","unit":"J/(kg·K)"},"obs-808acf1310f5d5e983ce":{"offset_to_si":0,"scale_to_si":1000,"significant_figures":3,"text":"3.72","unit":"g/cm³"}},"sources":[{"id":"coorstek","license":"Publisher copyright retained; selected numerical facts with attribution. Source document not redistributed.","notes":"Page 1, selected ceramic columns. Typical values; process, size, and shape affect properties. Generic steel comparison column excluded.","organization":"CoorsTek","publication_date":"2017","retrieved_date":"2026-09-07","revision":"Snapshot 9de5bd60a1b8","sha256":"9de5bd60a1b883e4230e2d9e6c625c23733cbe4443f01b2cabe21bebe063ab2f","source_type":"manufacturer_datasheet","title":"Ceramic Material Properties"}],"states":[],"summaries":{"density":{"bases":["typical"],"limits":{},"material_count":1,"mixed_conditions":[],"observation_count":1,"range":{"includes_bound":false,"maximum":3720.0,"minimum":3720.0,"observation_count":1,"property_id":"density","significant_figures":3,"singleton":true,"unavailable_count":0,"unit":"kg/m^3"}},"elongation_at_break":{"bases":[],"limits":{},"material_count":0,"mixed_conditions":[],"observation_count":0,"range":null},"flexural_strength":{"bases":["typical"],"limits":{},"material_count":1,"mixed_conditions":[],"observation_count":1,"range":{"includes_bound":false,"maximum":358000000.0,"minimum":358000000.0,"observation_count":1,"property_id":"flexural_strength","significant_figures":3,"singleton":true,"unavailable_count":0,"unit":"Pa"}},"max_service_temperature":{"bases":[],"limits":{},"material_count":0,"mixed_conditions":[],"observation_count":0,"range":null},"poissons_ratio":{"bases":["typical"],"limits":{},"material_count":1,"mixed_conditions":[],"observation_count":1,"range":{"includes_bound":false,"maximum":0.21,"minimum":0.21,"observation_count":1,"property_id":"poissons_ratio","significant_figures":2,"singleton":true,"unavailable_count":0,"unit":"1"}},"specific_heat":{"bases":["typical"],"limits":{},"material_count":1,"mixed_conditions":[],"observation_count":1,"range":{"includes_bound":false,"maximum":880.0,"minimum":880.0,"observation_count":1,"property_id":"specific_heat","significant_figures":3,"singleton":true,"unavailable_count":0,"unit":"J/(kg*K)"}},"tensile_yield_strength":{"bases":[],"limits":{},"material_count":0,"mixed_conditions":[],"observation_count":0,"range":null},"thermal_conductivity":{"bases":["typical"],"limits":{},"material_count":1,"mixed_conditions":[],"observation_count":1,"range":{"includes_bound":false,"maximum":24.7,"minimum":24.7,"observation_count":1,"property_id":"thermal_conductivity","significant_figures":3,"singleton":true,"unavailable_count":0,"unit":"W/(m*K)"}},"ultimate_tensile_strength":{"bases":[],"limits":{},"material_count":0,"mixed_conditions":[],"observation_count":0,"range":null},"youngs_modulus":{"bases":["typical"],"limits":{},"material_count":1,"mixed_conditions":[],"observation_count":1,"range":{"includes_bound":false,"maximum":303000000000.0,"minimum":303000000000.0,"observation_count":1,"property_id":"youngs_modulus","significant_figures":3,"singleton":true,"unavailable_count":0,"unit":"Pa"}}}}

File: incoming/materials/materials/data/8835c14ab59056175d2f/records/coorstek-dura-z-ttz.json
{"build_id":"8835c14ab59056175d2f","contract_version":"0.1.0","material":{"aliases":["Dura-Z TTZ","zirconia"],"designations":[{"system_id":"supplier","value":"Dura-Z TTZ"}],"id":"coorstek-dura-z-ttz","identity_kind":"commercial_grade","name":"CoorsTek Dura-Z TTZ","notes":"CoorsTek zirconia material with supplier-reported typical properties.","primary_taxon_id":"ceramics","supplemental_taxon_ids":[]},"observations":[{"basis":"typical","conditions":{},"id":"obs-b038d6aea5d28acb960e","material_id":"coorstek-dura-z-ttz","notes":"","property_id":"density","result":{"canonical":{"unit":"kg/m^3","value":5720.0},"kind":"point","reported":{"significant_figures":3,"unit":"g/cm³","value":5.72}},"source_id":"coorstek","source_locator":{"label":"Page 1, column 15 (Dura-Z TTZ), row Density","page":1},"state_id":null,"status":"active","supersedes_observation_ids":[],"test_method":{"reported_label":"ASTM C20"},"uncertainty":null},{"basis":"typical","conditions":{"temperature_K":293.15},"id":"obs-e4d0f73ad703d3713f47","material_id":"coorstek-dura-z-ttz","notes":"","property_id":"youngs_modulus","result":{"canonical":{"unit":"Pa","value":200000000000.0},"kind":"point","reported":{"significant_figures":3,"unit":"GPa","value":200.0}},"source_id":"coorstek","source_locator":{"label":"Page 1, column 15 (Dura-Z TTZ), row Elastic Modulus, 20 °C","page":1},"state_id":null,"status":"active","supersedes_observation_ids":[],"test_method":{"reported_label":"ASTM C848"},"uncertainty":null},{"basis":"typical","conditions":{"temperature_K":293.15},"id":"obs-686200624bc09fccb223","material_id":"coorstek-dura-z-ttz","notes":"","property_id":"thermal_conductivity","result":{"canonical":{"unit":"W/(m*K)","value":2.2},"kind":"point","reported":{"significant_figures":2,"unit":"W/(m·K)","value":2.2}},"source_id":"coorstek","source_locator":{"label":"Page 1, column 15 (Dura-Z TTZ), row Thermal Conductivity, 20 °C","page":1},"state_id":null,"status":"active","supersedes_observation_ids":[],"test_method":{"reported_label":"ASTM C408"},"uncertainty":null},{"basis":"typical","conditions":{"temperature_K":293.15},"id":"obs-0d08b1e70c7a744d861b","material_id":"coorstek-dura-z-ttz","notes":"","property_id":"flexural_strength","result":{"canonical":{"unit":"Pa","value":900000000.0},"kind":"point","reported":{"significant_figures":3,"unit":"MPa","value":900.0}},"source_id":"coorstek","source_locator":{"label":"Page 1, column 15 (Dura-Z TTZ), row Flexural Strength (MOR), 20 °C","page":1},"state_id":null,"status":"active","supersedes_observation_ids":[],"test_method":{"reported_label":"ASTM F417; four-point bend"},"uncertainty":null},{"basis":"typical","conditions":{"temperature_K":293.15},"id":"obs-85c5919170e9f5e0c03a","material_id":"coorstek-dura-z-ttz","notes":"","property_id":"poissons_ratio","result":{"canonical":{"unit":"1","value":0.3},"kind":"point","reported":{"significant_figures":2,"unit":"1","value":0.3}},"source_id":"coorstek","source_locator":{"label":"Page 1, column 15 (Dura-Z TTZ), row Poisson’s Ratio, 20 °C","page":1},"state_id":null,"status":"active","supersedes_observation_ids":[],"test_method":{"reported_label":"ASTM C848"},"uncertainty":null},{"basis":"typical","conditions":{"temperature_K":373.15},"id":"obs-47bbdc5828a666731e78","material_id":"coorstek-dura-z-ttz","notes":"","property_id":"specific_heat","result":{"canonical":{"unit":"J/(kg*K)","value":400.0},"kind":"point","reported":{"significant_figures":3,"unit":"J/(kg·K)","value":400.0}},"source_id":"coorstek","source_locator":{"label":"Page 1, column 15 (Dura-Z TTZ), row Specific Heat, 100 °C","page":1},"state_id":null,"status":"active","supersedes_observation_ids":[],"test_method":{"reported_label":"ASTM E1269"},"uncertainty":null}],"source_values":{"obs-0d08b1e70c7a744d861b":{"offset_to_si":0,"scale_to_si":1000000.0,"significant_figures":3,"text":"900","unit":"MPa"},"obs-47bbdc5828a666731e78":{"offset_to_si":0,"scale_to_si":1,"significant_figures":3,"text":"400","unit":"J/(kg·K)"},"obs-686200624bc09fccb223":{"offset_to_si":0,"scale_to_si":1,"significant_figures":2,"text":"2.2","unit":"W/(m·K)"},"obs-85c5919170e9f5e0c03a":{"offset_to_si":0,"scale_to_si":1,"significant_figures":2,"text":"0.30","unit":"1"},"obs-b038d6aea5d28acb960e":{"offset_to_si":0,"scale_to_si":1000,"significant_figures":3,"text":"5.72","unit":"g/cm³"},"obs-e4d0f73ad703d3713f47":{"offset_to_si":0,"scale_to_si":1000000000.0,"significant_figures":3,"text":"200","unit":"GPa"}},"sources":[{"id":"coorstek","license":"Publisher copyright retained; selected numerical facts with attribution. Source document not redistributed.","notes":"Page 1, selected ceramic columns. Typical values; process, size, and shape affect properties. Generic steel comparison column excluded.","organization":"CoorsTek","publication_date":"2017","retrieved_date":"2026-09-07","revision":"Snapshot 9de5bd60a1b8","sha256":"9de5bd60a1b883e4230e2d9e6c625c23733cbe4443f01b2cabe21bebe063ab2f","source_type":"manufacturer_datasheet","title":"Ceramic Material Properties"}],"states":[],"summaries":{"density":{"bases":["typical"],"limits":{},"material_count":1,"mixed_conditions":[],"observation_count":1,"range":{"includes_bound":false,"maximum":5720.0,"minimum":5720.0,"observation_count":1,"property_id":"density","significant_figures":3,"singleton":true,"unavailable_count":0,"unit":"kg/m^3"}},"elongation_at_break":{"bases":[],"limits":{},"material_count":0,"mixed_conditions":[],"observation_count":0,"range":null},"flexural_strength":{"bases":["typical"],"limits":{},"material_count":1,"mixed_conditions":[],"observation_count":1,"range":{"includes_bound":false,"maximum":900000000.0,"minimum":900000000.0,"observation_count":1,"property_id":"flexural_strength","significant_figures":3,"singleton":true,"unavailable_count":0,"unit":"Pa"}},"max_service_temperature":{"bases":[],"limits":{},"material_count":0,"mixed_conditions":[],"observation_count":0,"range":null},"poissons_ratio":{"bases":["typical"],"limits":{},"material_count":1,"mixed_conditions":[],"observation_count":1,"range":{"includes_bound":false,"maximum":0.3,"minimum":0.3,"observation_count":1,"property_id":"poissons_ratio","significant_figures":2,"singleton":true,"unavailable_count":0,"unit":"1"}},"specific_heat":{"bases":["typical"],"limits":{},"material_count":1,"mixed_conditions":[],"observation_count":1,"range":{"includes_bound":false,"maximum":400.0,"minimum":400.0,"observation_count":1,"property_id":"specific_heat","significant_figures":3,"singleton":true,"unavailable_count":0,"unit":"J/(kg*K)"}},"tensile_yield_strength":{"bases":[],"limits":{},"material_count":0,"mixed_conditions":[],"observation_count":0,"range":null},"thermal_conductivity":{"bases":["typical"],"limits":{},"material_count":1,"mixed_conditions":[],"observation_count":1,"range":{"includes_bound":false,"maximum":2.2,"minimum":2.2,"observation_count":1,"property_id":"thermal_conductivity","significant_figures":2,"singleton":true,"unavailable_count":0,"unit":"W/(m*K)"}},"ultimate_tensile_strength":{"bases":[],"limits":{},"material_count":0,"mixed_conditions":[],"observation_count":0,"range":null},"youngs_modulus":{"bases":["typical"],"limits":{},"material_count":1,"mixed_conditions":[],"observation_count":1,"range":{"includes_bound":false,"maximum":200000000000.0,"minimum":200000000000.0,"observation_count":1,"property_id":"youngs_modulus","significant_figures":3,"singleton":true,"unavailable_count":0,"unit":"Pa"}}}}

File: incoming/materials/materials/data/8835c14ab59056175d2f/records/coorstek-fg-995.json
{"build_id":"8835c14ab59056175d2f","contract_version":"0.1.0","material":{"aliases":["FG-995","alumina"],"designations":[{"system_id":"supplier","value":"FG-995"}],"id":"coorstek-fg-995","identity_kind":"commercial_grade","name":"CoorsTek FG-995","notes":"CoorsTek alumina material with supplier-reported typical properties.","primary_taxon_id":"ceramics","supplemental_taxon_ids":[]},"observations":[{"basis":"typical","conditions":{},"id":"obs-85d368b2ca800f0338ca","material_id":"coorstek-fg-995","notes":"","property_id":"density","result":{"canonical":{"unit":"kg/m^3","value":3800.0},"kind":"point","reported":{"significant_figures":3,"unit":"g/cm³","value":3.8}},"source_id":"coorstek","source_locator":{"label":"Page 1, column 9 (FG-995), row Density","page":1},"state_id":null,"status":"active","supersedes_observation_ids":[],"test_method":{"reported_label":"ASTM C20"},"uncertainty":null},{"basis":"typical","conditions":{"temperature_K":293.15},"id":"obs-73bf2c02e234728baf0f","material_id":"coorstek-fg-995","notes":"","property_id":"youngs_modulus","result":{"canonical":{"unit":"Pa","value":350000000000.0},"kind":"point","reported":{"significant_figures":3,"unit":"GPa","value":350.0}},"source_id":"coorstek","source_locator":{"label":"Page 1, column 9 (FG-995), row Elastic Modulus, 20 °C","page":1},"state_id":null,"status":"active","supersedes_observation_ids":[],"test_method":{"reported_label":"ASTM C848"},"uncertainty":null},{"basis":"typical","conditions":{"temperature_K":293.15},"id":"obs-f725da9f5459aef696dd","material_id":"coorstek-fg-995","notes":"","property_id":"thermal_conductivity","result":{"canonical":{"unit":"W/(m*K)","value":27.5},"kind":"point","reported":{"significant_figures":3,"unit":"W/(m·K)","value":27.5}},"source_id":"coorstek","source_locator":{"label":"Page 1, column 9 (FG-995), row Thermal Conductivity, 20 °C","page":1},"state_id":null,"status":"active","supersedes_observation_ids":[],"test_method":{"reported_label":"ASTM C408"},"uncertainty":null},{"basis":"typical","conditions":{"temperature_K":293.15},"id":"obs-d46d6dfd3c7abeaec7e7","material_id":"coorstek-fg-995","notes":"","property_id":"flexural_strength","result":{"canonical":{"unit":"Pa","value":375000000.0},"kind":"point","reported":{"significant_figures":3,"unit":"MPa","value":375.0}},"source_id":"coorstek","source_locator":{"label":"Page 1, column 9 (FG-995), row Flexural Strength (MOR), 20 °C","page":1},"state_id":null,"status":"active","supersedes_observation_ids":[],"test_method":{"reported_label":"ASTM F417; four-point bend"},"uncertainty":null},{"basis":"typical","conditions":{"temperature_K":293.15},"id":"obs-77738113fceb5ca5e4de","material_id":"coorstek-fg-995","notes":"","property_id":"poissons_ratio","result":{"canonical":{"unit":"1","value":0.22},"kind":"point","reported":{"significant_figures":2,"unit":"1","value":0.22}},"source_id":"coorstek","source_locator":{"label":"Page 1, column 9 (FG-995), row Poisson’s Ratio, 20 °C","page":1},"state_id":null,"status":"active","supersedes_observation_ids":[],"test_method":{"reported_label":"ASTM C848"},"uncertainty":null},{"basis":"typical","conditions":{"temperature_K":373.15},"id":"obs-54a2b9e023dee5ac62ba","material_id":"coorstek-fg-995","notes":"","property_id":"specific_heat","result":{"canonical":{"unit":"J/(kg*K)","value":880.0},"kind":"point","reported":{"significant_figures":3,"unit":"J/(kg·K)","value":880.0}},"source_id":"coorstek","source_locator":{"label":"Page 1, column 9 (FG-995), row Specific Heat, 100 °C","page":1},"state_id":null,"status":"active","supersedes_observation_ids":[],"test_method":{"reported_label":"ASTM E1269"},"uncertainty":null}],"source_values":{"obs-54a2b9e023dee5ac62ba":{"offset_to_si":0,"scale_to_si":1,"significant_figures":3,"text":"880","unit":"J/(kg·K)"},"obs-73bf2c02e234728baf0f":{"offset_to_si":0,"scale_to_si":1000000000.0,"significant_figures":3,"text":"350","unit":"GPa"},"obs-77738113fceb5ca5e4de":{"offset_to_si":0,"scale_to_si":1,"significant_figures":2,"text":"0.22","unit":"1"},"obs-85d368b2ca800f0338ca":{"offset_to_si":0,"scale_to_si":1000,"significant_figures":3,"text":"3.80","unit":"g/cm³"},"obs-d46d6dfd3c7abeaec7e7":{"offset_to_si":0,"scale_to_si":1000000.0,"significant_figures":3,"text":"375","unit":"MPa"},"obs-f725da9f5459aef696dd":{"offset_to_si":0,"scale_to_si":1,"significant_figures":3,"text":"27.5","unit":"W/(m·K)"}},"sources":[{"id":"coorstek","license":"Publisher copyright retained; selected numerical facts with attribution. Source document not redistributed.","notes":"Page 1, selected ceramic columns. Typical values; process, size, and shape affect properties. Generic steel comparison column excluded.","organization":"CoorsTek","publication_date":"2017","retrieved_date":"2026-09-07","revision":"Snapshot 9de5bd60a1b8","sha256":"9de5bd60a1b883e4230e2d9e6c625c23733cbe4443f01b2cabe21bebe063ab2f","source_type":"manufacturer_datasheet","title":"Ceramic Material Properties"}],"states":[],"summaries":{"density":{"bases":["typical"],"limits":{},"material_count":1,"mixed_conditions":[],"observation_count":1,"range":{"includes_bound":false,"maximum":3800.0,"minimum":3800.0,"observation_count":1,"property_id":"density","significant_figures":3,"singleton":true,"unavailable_count":0,"unit":"kg/m^3"}},"elongation_at_break":{"bases":[],"limits":{},"material_count":0,"mixed_conditions":[],"observation_count":0,"range":null},"flexural_strength":{"bases":["typical"],"limits":{},"material_count":1,"mixed_conditions":[],"observation_count":1,"range":{"includes_bound":false,"maximum":375000000.0,"minimum":375000000.0,"observation_count":1,"property_id":"flexural_strength","significant_figures":3,"singleton":true,"unavailable_count":0,"unit":"Pa"}},"max_service_temperature":{"bases":[],"limits":{},"material_count":0,"mixed_conditions":[],"observation_count":0,"range":null},"poissons_ratio":{"bases":["typical"],"limits":{},"material_count":1,"mixed_conditions":[],"observation_count":1,"range":{"includes_bound":false,"maximum":0.22,"minimum":0.22,"observation_count":1,"property_id":"poissons_ratio","significant_figures":2,"singleton":true,"unavailable_count":0,"unit":"1"}},"specific_heat":{"bases":["typical"],"limits":{},"material_count":1,"mixed_conditions":[],"observation_count":1,"range":{"includes_bound":false,"maximum":880.0,"minimum":880.0,"observation_count":1,"property_id":"specific_heat","significant_figures":3,"singleton":true,"unavailable_count":0,"unit":"J/(kg*K)"}},"tensile_yield_strength":{"bases":[],"limits":{},"material_count":0,"mixed_conditions":[],"observation_count":0,"range":null},"thermal_conductivity":{"bases":["typical"],"limits":{},"material_count":1,"mixed_conditions":[],"observation_count":1,"range":{"includes_bound":false,"maximum":27.5,"minimum":27.5,"observation_count":1,"property_id":"thermal_conductivity","significant_figures":3,"singleton":true,"unavailable_count":0,"unit":"W/(m*K)"}},"ultimate_tensile_strength":{"bases":[],"limits":{},"material_count":0,"mixed_conditions":[],"observation_count":0,"range":null},"youngs_modulus":{"bases":["typical"],"limits":{},"material_count":1,"mixed_conditions":[],"observation_count":1,"range":{"includes_bound":false,"maximum":350000000000.0,"minimum":350000000000.0,"observation_count":1,"property_id":"youngs_modulus","significant_figures":3,"singleton":true,"unavailable_count":0,"unit":"Pa"}}}}

File: incoming/materials/materials/data/8835c14ab59056175d2f/records/coorstek-plasmapure-ad-998.json
{"build_id":"8835c14ab59056175d2f","contract_version":"0.1.0","material":{"aliases":["PlasmaPure AD-998","alumina"],"designations":[{"system_id":"supplier","value":"PlasmaPure AD-998"}],"id":"coorstek-plasmapure-ad-998","identity_kind":"commercial_grade","name":"CoorsTek PlasmaPure AD-998","notes":"CoorsTek alumina material with supplier-reported typical properties.","primary_taxon_id":"ceramics","supplemental_taxon_ids":[]},"observations":[{"basis":"typical","conditions":{},"id":"obs-0573846c0f5c58d08e49","material_id":"coorstek-plasmapure-ad-998","notes":"","property_id":"density","result":{"canonical":{"unit":"kg/m^3","value":3920.0},"kind":"point","reported":{"significant_figures":3,"unit":"g/cm³","value":3.92}},"source_id":"coorstek","source_locator":{"label":"Page 1, column 11 (PlasmaPure AD-998), row Density","page":1},"state_id":null,"status":"active","supersedes_observation_ids":[],"test_method":{"reported_label":"ASTM C20"},"uncertainty":null},{"basis":"typical","conditions":{"temperature_K":293.15},"id":"obs-84c11f46feb498a87998","material_id":"coorstek-plasmapure-ad-998","notes":"","property_id":"youngs_modulus","result":{"canonical":{"unit":"Pa","value":380000000000.0},"kind":"point","reported":{"significant_figures":3,"unit":"GPa","value":380.0}},"source_id":"coorstek","source_locator":{"label":"Page 1, column 11 (PlasmaPure AD-998), row Elastic Modulus, 20 °C","page":1},"state_id":null,"status":"active","supersedes_observation_ids":[],"test_method":{"reported_label":"ASTM C848"},"uncertainty":null},{"basis":"typical","conditions":{"temperature_K":293.15},"id":"obs-b7977666e01236df5468","material_id":"coorstek-plasmapure-ad-998","notes":"","property_id":"thermal_conductivity","result":{"canonical":{"unit":"W/(m*K)","value":31.0},"kind":"point","reported":{"significant_figures":3,"unit":"W/(m·K)","value":31.0}},"source_id":"coorstek","source_locator":{"label":"Page 1, column 11 (PlasmaPure AD-998), row Thermal Conductivity, 20 °C","page":1},"state_id":null,"status":"active","supersedes_observation_ids":[],"test_method":{"reported_label":"ASTM C408"},"uncertainty":null},{"basis":"typical","conditions":{"temperature_K":293.15},"id":"obs-160701f4b59b9b9fa2d4","material_id":"coorstek-plasmapure-ad-998","notes":"","property_id":"flexural_strength","result":{"canonical":{"unit":"Pa","value":390000000.0},"kind":"point","reported":{"significant_figures":3,"unit":"MPa","value":390.0}},"source_id":"coorstek","source_locator":{"label":"Page 1, column 11 (PlasmaPure AD-998), row Flexural Strength (MOR), 20 °C","page":1},"state_id":null,"status":"active","supersedes_observation_ids":[],"test_method":{"reported_label":"ASTM F417; four-point bend"},"uncertainty":null},{"basis":"typical","conditions":{"temperature_K":293.15},"id":"obs-478487a51baa32e5fc2c","material_id":"coorstek-plasmapure-ad-998","notes":"","property_id":"poissons_ratio","result":{"canonical":{"unit":"1","value":0.22},"kind":"point","reported":{"significant_figures":2,"unit":"1","value":0.22}},"source_id":"coorstek","source_locator":{"label":"Page 1, column 11 (PlasmaPure AD-998), row Poisson’s Ratio, 20 °C","page":1},"state_id":null,"status":"active","supersedes_observation_ids":[],"test_method":{"reported_label":"ASTM C848"},"uncertainty":null},{"basis":"typical","conditions":{"temperature_K":373.15},"id":"obs-a85dfe1dabbb8775e21d","material_id":"coorstek-plasmapure-ad-998","notes":"","property_id":"specific_heat","result":{"canonical":{"unit":"J/(kg*K)","value":880.0},"kind":"point","reported":{"significant_figures":3,"unit":"J/(kg·K)","value":880.0}},"source_id":"coorstek","source_locator":{"label":"Page 1, column 11 (PlasmaPure AD-998), row Specific Heat, 100 °C","page":1},"state_id":null,"status":"active","supersedes_observation_ids":[],"test_method":{"reported_label":"ASTM E1269"},"uncertainty":null}],"source_values":{"obs-0573846c0f5c58d08e49":{"offset_to_si":0,"scale_to_si":1000,"significant_figures":3,"text":"3.92","unit":"g/cm³"},"obs-160701f4b59b9b9fa2d4":{"offset_to_si":0,"scale_to_si":1000000.0,"significant_figures":3,"text":"390","unit":"MPa"},"obs-478487a51baa32e5fc2c":{"offset_to_si":0,"scale_to_si":1,"significant_figures":2,"text":"0.22","unit":"1"},"obs-84c11f46feb498a87998":{"offset_to_si":0,"scale_to_si":1000000000.0,"significant_figures":3,"text":"380","unit":"GPa"},"obs-a85dfe1dabbb8775e21d":{"offset_to_si":0,"scale_to_si":1,"significant_figures":3,"text":"880","unit":"J/(kg·K)"},"obs-b7977666e01236df5468":{"offset_to_si":0,"scale_to_si":1,"significant_figures":3,"text":"31.0","unit":"W/(m·K)"}},"sources":[{"id":"coorstek","license":"Publisher copyright retained; selected numerical facts with attribution. Source document not redistributed.","notes":"Page 1, selected ceramic columns. Typical values; process, size, and shape affect properties. Generic steel comparison column excluded.","organization":"CoorsTek","publication_date":"2017","retrieved_date":"2026-09-07","revision":"Snapshot 9de5bd60a1b8","sha256":"9de5bd60a1b883e4230e2d9e6c625c23733cbe4443f01b2cabe21bebe063ab2f","source_type":"manufacturer_datasheet","title":"Ceramic Material Properties"}],"states":[],"summaries":{"density":{"bases":["typical"],"limits":{},"material_count":1,"mixed_conditions":[],"observation_count":1,"range":{"includes_bound":false,"maximum":3920.0,"minimum":3920.0,"observation_count":1,"property_id":"density","significant_figures":3,"singleton":true,"unavailable_count":0,"unit":"kg/m^3"}},"elongation_at_break":{"bases":[],"limits":{},"material_count":0,"mixed_conditions":[],"observation_count":0,"range":null},"flexural_strength":{"bases":["typical"],"limits":{},"material_count":1,"mixed_conditions":[],"observation_count":1,"range":{"includes_bound":false,"maximum":390000000.0,"minimum":390000000.0,"observation_count":1,"property_id":"flexural_strength","significant_figures":3,"singleton":true,"unavailable_count":0,"unit":"Pa"}},"max_service_temperature":{"bases":[],"limits":{},"material_count":0,"mixed_conditions":[],"observation_count":0,"range":null},"poissons_ratio":{"bases":["typical"],"limits":{},"material_count":1,"mixed_conditions":[],"observation_count":1,"range":{"includes_bound":false,"maximum":0.22,"minimum":0.22,"observation_count":1,"property_id":"poissons_ratio","significant_figures":2,"singleton":true,"unavailable_count":0,"unit":"1"}},"specific_heat":{"bases":["typical"],"limits":{},"material_count":1,"mixed_conditions":[],"observation_count":1,"range":{"includes_bound":false,"maximum":880.0,"minimum":880.0,"observation_count":1,"property_id":"specific_heat","significant_figures":3,"singleton":true,"unavailable_count":0,"unit":"J/(kg*K)"}},"tensile_yield_strength":{"bases":[],"limits":{},"material_count":0,"mixed_conditions":[],"observation_count":0,"range":null},"thermal_conductivity":{"bases":["typical"],"limits":{},"material_count":1,"mixed_conditions":[],"observation_count":1,"range":{"includes_bound":false,"maximum":31.0,"minimum":31.0,"observation_count":1,"property_id":"thermal_conductivity","significant_figures":3,"singleton":true,"unavailable_count":0,"unit":"W/(m*K)"}},"ultimate_tensile_strength":{"bases":[],"limits":{},"material_count":0,"mixed_conditions":[],"observation_count":0,"range":null},"youngs_modulus":{"bases":["typical"],"limits":{},"material_count":1,"mixed_conditions":[],"observation_count":1,"range":{"includes_bound":false,"maximum":380000000000.0,"minimum":380000000000.0,"observation_count":1,"property_id":"youngs_modulus","significant_figures":3,"singleton":true,"unavailable_count":0,"unit":"Pa"}}}}

File: incoming/materials/materials/data/8835c14ab59056175d2f/records/coorstek-steatite.json
{"build_id":"8835c14ab59056175d2f","contract_version":"0.1.0","material":{"aliases":["Steatite","silicate"],"designations":[{"system_id":"supplier","value":"Steatite"}],"id":"coorstek-steatite","identity_kind":"commercial_grade","name":"CoorsTek Steatite","notes":"CoorsTek silicate material with supplier-reported typical properties.","primary_taxon_id":"ceramics","supplemental_taxon_ids":[]},"observations":[{"basis":"typical","conditions":{},"id":"obs-fc4f917a34ee1fe3ba5c","material_id":"coorstek-steatite","notes":"","property_id":"density","result":{"canonical":{"unit":"kg/m^3","value":2780.0},"kind":"point","reported":{"significant_figures":3,"unit":"g/cm³","value":2.78}},"source_id":"coorstek","source_locator":{"label":"Page 1, column 2 (Steatite), row Density","page":1},"state_id":null,"status":"active","supersedes_observation_ids":[],"test_method":{"reported_label":"ASTM C20"},"uncertainty":null},{"basis":"typical","conditions":{"temperature_K":293.15},"id":"obs-c28e246d5dbab6a147e5","material_id":"coorstek-steatite","notes":"","property_id":"youngs_modulus","result":{"canonical":{"unit":"Pa","value":110000000000.0},"kind":"point","reported":{"significant_figures":3,"unit":"GPa","value":110.0}},"source_id":"coorstek","source_locator":{"label":"Page 1, column 2 (Steatite), row Elastic Modulus, 20 °C","page":1},"state_id":null,"status":"active","supersedes_observation_ids":[],"test_method":{"reported_label":"ASTM C848"},"uncertainty":null},{"basis":"typical","conditions":{"temperature_K":293.15},"id":"obs-0ee9b0fe4c81c6a88758","material_id":"coorstek-steatite","notes":"","property_id":"thermal_conductivity","result":{"canonical":{"unit":"W/(m*K)","value":2.5},"kind":"point","reported":{"significant_figures":2,"unit":"W/(m·K)","value":2.5}},"source_id":"coorstek","source_locator":{"label":"Page 1, column 2 (Steatite), row Thermal Conductivity, 20 °C","page":1},"state_id":null,"status":"active","supersedes_observation_ids":[],"test_method":{"reported_label":"ASTM C408"},"uncertainty":null},{"basis":"typical","conditions":{"temperature_K":293.15},"id":"obs-f15dce713717b82a3ea4","material_id":"coorstek-steatite","notes":"","property_id":"flexural_strength","result":{"canonical":{"unit":"Pa","value":140000000.0},"kind":"point","reported":{"significant_figures":3,"unit":"MPa","value":140.0}},"source_id":"coorstek","source_locator":{"label":"Page 1, column 2 (Steatite), row Flexural Strength (MOR), 20 °C","page":1},"state_id":null,"status":"active","supersedes_observation_ids":[],"test_method":{"reported_label":"ASTM F417; four-point bend"},"uncertainty":null}],"source_values":{"obs-0ee9b0fe4c81c6a88758":{"offset_to_si":0,"scale_to_si":1,"significant_figures":2,"text":"2.5","unit":"W/(m·K)"},"obs-c28e246d5dbab6a147e5":{"offset_to_si":0,"scale_to_si":1000000000.0,"significant_figures":3,"text":"110","unit":"GPa"},"obs-f15dce713717b82a3ea4":{"offset_to_si":0,"scale_to_si":1000000.0,"significant_figures":3,"text":"140","unit":"MPa"},"obs-fc4f917a34ee1fe3ba5c":{"offset_to_si":0,"scale_to_si":1000,"significant_figures":3,"text":"2.78","unit":"g/cm³"}},"sources":[{"id":"coorstek","license":"Publisher copyright retained; selected numerical facts with attribution. Source document not redistributed.","notes":"Page 1, selected ceramic columns. Typical values; process, size, and shape affect properties. Generic steel comparison column excluded.","organization":"CoorsTek","publication_date":"2017","retrieved_date":"2026-09-07","revision":"Snapshot 9de5bd60a1b8","sha256":"9de5bd60a1b883e4230e2d9e6c625c23733cbe4443f01b2cabe21bebe063ab2f","source_type":"manufacturer_datasheet","title":"Ceramic Material Properties"}],"states":[],"summaries":{"density":{"bases":["typical"],"limits":{},"material_count":1,"mixed_conditions":[],"observation_count":1,"range":{"includes_bound":false,"maximum":2780.0,"minimum":2780.0,"observation_count":1,"property_id":"density","significant_figures":3,"singleton":true,"unavailable_count":0,"unit":"kg/m^3"}},"elongation_at_break":{"bases":[],"limits":{},"material_count":0,"mixed_conditions":[],"observation_count":0,"range":null},"flexural_strength":{"bases":["typical"],"limits":{},"material_count":1,"mixed_conditions":[],"observation_count":1,"range":{"includes_bound":false,"maximum":140000000.0,"minimum":140000000.0,"observation_count":1,"property_id":"flexural_strength","significant_figures":3,"singleton":true,"unavailable_count":0,"unit":"Pa"}},"max_service_temperature":{"bases":[],"limits":{},"material_count":0,"mixed_conditions":[],"observation_count":0,"range":null},"poissons_ratio":{"bases":[],"limits":{},"material_count":0,"mixed_conditions":[],"observation_count":0,"range":null},"specific_heat":{"bases":[],"limits":{},"material_count":0,"mixed_conditions":[],"observation_count":0,"range":null},"tensile_yield_strength":{"bases":[],"limits":{},"material_count":0,"mixed_conditions":[],"observation_count":0,"range":null},"thermal_conductivity":{"bases":["typical"],"limits":{},"material_count":1,"mixed_conditions":[],"observation_count":1,"range":{"includes_bound":false,"maximum":2.5,"minimum":2.5,"observation_count":1,"property_id":"thermal_conductivity","significant_figures":2,"singleton":true,"unavailable_count":0,"unit":"W/(m*K)"}},"ultimate_tensile_strength":{"bases":[],"limits":{},"material_count":0,"mixed_conditions":[],"observation_count":0,"range":null},"youngs_modulus":{"bases":["typical"],"limits":{},"material_count":1,"mixed_conditions":[],"observation_count":1,"range":{"includes_bound":false,"maximum":110000000000.0,"minimum":110000000000.0,"observation_count":1,"property_id":"youngs_modulus","significant_figures":3,"singleton":true,"unavailable_count":0,"unit":"Pa"}}}}
