Repository: amarschn/tools

# Materials Lookup

A local release candidate for source-traceable material and property lookup.
The static site contains **134 material identities, 24 named states, 840
observations, 10 registered properties and 5 source documents**. It has no
runtime dependencies, backend, accounts, or network search service.

Material queries open complete datasheets. Exact property queries open
category-grouped reference ranges. Broad queries such as `plastic strength`
ask for a precise property. Specified limits stay distinct from measured
values, and every observation retains its conditions and source citation.

File: incoming/materials/materials/data/8835c14ab59056175d2f/records/coorstek-zta-10.json
{"build_id":"8835c14ab59056175d2f","contract_version":"0.1.0","material":{"aliases":["ZTA 10%","alumina"],"designations":[{"system_id":"supplier","value":"ZTA 10%"}],"id":"coorstek-zta-10","identity_kind":"commercial_grade","name":"CoorsTek ZTA 10%","notes":"CoorsTek alumina material with supplier-reported typical properties.","primary_taxon_id":"ceramics","supplemental_taxon_ids":[]},"observations":[{"basis":"typical","conditions":{},"id":"obs-116dc2977e542dd3d890","material_id":"coorstek-zta-10","notes":"","property_id":"density","result":{"canonical":{"unit":"kg/m^3","value":4010.0},"kind":"point","reported":{"significant_figures":3,"unit":"g/cm³","value":4.01}},"source_id":"coorstek","source_locator":{"label":"Page 1, column 14 (ZTA 10%), row Density","page":1},"state_id":null,"status":"active","supersedes_observation_ids":[],"test_method":{"reported_label":"ASTM C20"},"uncertainty":null},{"basis":"typical","conditions":{"temperature_K":293.15},"id":"obs-4104c2d6f13590a79a1b","material_id":"coorstek-zta-10","notes":"","property_id":"youngs_modulus","result":{"canonical":{"unit":"Pa","value":360000000000.0},"kind":"point","reported":{"significant_figures":3,"unit":"GPa","value":360.0}},"source_id":"coorstek","source_locator":{"label":"Page 1, column 14 (ZTA 10%), row Elastic Modulus, 20 °C","page":1},"state_id":null,"status":"active","supersedes_observation_ids":[],"test_method":{"reported_label":"ASTM C848"},"uncertainty":null},{"basis":"typical","conditions":{"temperature_K":293.15},"id":"obs-aff4a1d9665d54124200","material_id":"coorstek-zta-10","notes":"","property_id":"thermal_conductivity","result":{"canonical":{"unit":"W/(m*K)","value":27.0},"kind":"point","reported":{"significant_figures":3,"unit":"W/(m·K)","value":27.0}},"source_id":"coorstek","source_locator":{"label":"Page 1, column 14 (ZTA 10%), row Thermal Conductivity, 20 °C","page":1},"state_id":null,"status":"active","supersedes_observation_ids":[],"test_method":{"reported_label":"ASTM C408"},"uncertainty":null},{"basis":"typical","conditions":{"temperature_K":293.15},"id":"obs-ab26c8bfffaa91c8da36","material_id":"coorstek-zta-10","notes":"","property_id":"flexural_strength","result":{"canonical":{"unit":"Pa","value":450000000.0},"kind":"point","reported":{"significant_figures":3,"unit":"MPa","value":450.0}},"source_id":"coorstek","source_locator":{"label":"Page 1, column 14 (ZTA 10%), row Flexural Strength (MOR), 20 °C","page":1},"state_id":null,"status":"active","supersedes_observation_ids":[],"test_method":{"reported_label":"ASTM F417; four-point bend"},"uncertainty":null},{"basis":"typical","conditions":{"temperature_K":293.15},"id":"obs-221467cfec892454266b","material_id":"coorstek-zta-10","notes":"","property_id":"poissons_ratio","result":{"canonical":{"unit":"1","value":0.3},"kind":"point","reported":{"significant_figures":2,"unit":"1","value":0.3}},"source_id":"coorstek","source_locator":{"label":"Page 1, column 14 (ZTA 10%), row Poisson’s Ratio, 20 °C","page":1},"state_id":null,"status":"active","supersedes_observation_ids":[],"test_method":{"reported_label":"ASTM C848"},"uncertainty":null},{"basis":"typical","conditions":{"temperature_K":373.15},"id":"obs-7554e57e76a60425cea7","material_id":"coorstek-zta-10","notes":"","property_id":"specific_heat","result":{"canonical":{"unit":"J/(kg*K)","value":885.0},"kind":"point","reported":{"significant_figures":3,"unit":"J/(kg·K)","value":885.0}},"source_id":"coorstek","source_locator":{"label":"Page 1, column 14 (ZTA 10%), row Specific Heat, 100 °C","page":1},"state_id":null,"status":"active","supersedes_observation_ids":[],"test_method":{"reported_label":"ASTM E1269"},"uncertainty":null}],"source_values":{"obs-116dc2977e542dd3d890":{"offset_to_si":0,"scale_to_si":1000,"significant_figures":3,"text":"4.01","unit":"g/cm³"},"obs-221467cfec892454266b":{"offset_to_si":0,"scale_to_si":1,"significant_figures":2,"text":"0.30","unit":"1"},"obs-4104c2d6f13590a79a1b":{"offset_to_si":0,"scale_to_si":1000000000.0,"significant_figures":3,"text":"360","unit":"GPa"},"obs-7554e57e76a60425cea7":{"offset_to_si":0,"scale_to_si":1,"significant_figures":3,"text":"885","unit":"J/(kg·K)"},"obs-ab26c8bfffaa91c8da36":{"offset_to_si":0,"scale_to_si":1000000.0,"significant_figures":3,"text":"450","unit":"MPa"},"obs-aff4a1d9665d54124200":{"offset_to_si":0,"scale_to_si":1,"significant_figures":3,"text":"27.0","unit":"W/(m·K)"}},"sources":[{"id":"coorstek","license":"Publisher copyright retained; selected numerical facts with attribution. Source document not redistributed.","notes":"Page 1, selected ceramic columns. Typical values; process, size, and shape affect properties. Generic steel comparison column excluded.","organization":"CoorsTek","publication_date":"2017","retrieved_date":"2026-09-07","revision":"Snapshot 9de5bd60a1b8","sha256":"9de5bd60a1b883e4230e2d9e6c625c23733cbe4443f01b2cabe21bebe063ab2f","source_type":"manufacturer_datasheet","title":"Ceramic Material Properties"}],"states":[],"summaries":{"density":{"bases":["typical"],"limits":{},"material_count":1,"mixed_conditions":[],"observation_count":1,"range":{"includes_bound":false,"maximum":4010.0,"minimum":4010.0,"observation_count":1,"property_id":"density","significant_figures":3,"singleton":true,"unavailable_count":0,"unit":"kg/m^3"}},"elongation_at_break":{"bases":[],"limits":{},"material_count":0,"mixed_conditions":[],"observation_count":0,"range":null},"flexural_strength":{"bases":["typical"],"limits":{},"material_count":1,"mixed_conditions":[],"observation_count":1,"range":{"includes_bound":false,"maximum":450000000.0,"minimum":450000000.0,"observation_count":1,"property_id":"flexural_strength","significant_figures":3,"singleton":true,"unavailable_count":0,"unit":"Pa"}},"max_service_temperature":{"bases":[],"limits":{},"material_count":0,"mixed_conditions":[],"observation_count":0,"range":null},"poissons_ratio":{"bases":["typical"],"limits":{},"material_count":1,"mixed_conditions":[],"observation_count":1,"range":{"includes_bound":false,"maximum":0.3,"minimum":0.3,"observation_count":1,"property_id":"poissons_ratio","significant_figures":2,"singleton":true,"unavailable_count":0,"unit":"1"}},"specific_heat":{"bases":["typical"],"limits":{},"material_count":1,"mixed_conditions":[],"observation_count":1,"range":{"includes_bound":false,"maximum":885.0,"minimum":885.0,"observation_count":1,"property_id":"specific_heat","significant_figures":3,"singleton":true,"unavailable_count":0,"unit":"J/(kg*K)"}},"tensile_yield_strength":{"bases":[],"limits":{},"material_count":0,"mixed_conditions":[],"observation_count":0,"range":null},"thermal_conductivity":{"bases":["typical"],"limits":{},"material_count":1,"mixed_conditions":[],"observation_count":1,"range":{"includes_bound":false,"maximum":27.0,"minimum":27.0,"observation_count":1,"property_id":"thermal_conductivity","significant_figures":3,"singleton":true,"unavailable_count":0,"unit":"W/(m*K)"}},"ultimate_tensile_strength":{"bases":[],"limits":{},"material_count":0,"mixed_conditions":[],"observation_count":0,"range":null},"youngs_modulus":{"bases":["typical"],"limits":{},"material_count":1,"mixed_conditions":[],"observation_count":1,"range":{"includes_bound":false,"maximum":360000000000.0,"minimum":360000000000.0,"observation_count":1,"property_id":"youngs_modulus","significant_figures":3,"singleton":true,"unavailable_count":0,"unit":"Pa"}}}}

File: incoming/materials/materials/data/8835c14ab59056175d2f/records/cu-c28000.json
{"build_id":"8835c14ab59056175d2f","contract_version":"0.1.0","material":{"aliases":["C28000","UNS C28000"],"designations":[{"system_id":"uns","value":"C28000"}],"id":"cu-c28000","identity_kind":"standard_grade","name":"Brass C28000","notes":"Supplier physical properties at 20 °C; no mechanical temper specified.","primary_taxon_id":"brasses","supplemental_taxon_ids":[]},"observations":[{"basis":"reference","conditions":{"temperature_K":293.15},"id":"obs-ca83e224ab881e2a358e","material_id":"cu-c28000","notes":"Supplier reference values; not design allowables. Mechanical temper not specified.","property_id":"density","result":{"canonical":{"unit":"kg/m^3","value":8387.011127191545},"kind":"point","reported":{"significant_figures":3,"unit":"lb/in³","value":0.303}},"source_id":"copper-alloys-guide","source_locator":{"label":"Page 76, C28000, Physical Properties (printed page 74), row Density at 68 °F","page":76},"state_id":null,"status":"active","supersedes_observation_ids":[],"test_method":{"reported_label":"Supplier physical-property reference; test method not stated"},"uncertainty":null},{"basis":"reference","conditions":{"temperature_K":293.15},"id":"obs-9645c52480def852c12e","material_id":"cu-c28000","notes":"Supplier reference values; not design allowables. Mechanical temper not specified.","property_id":"thermal_conductivity","result":{"canonical":{"unit":"W/(m*K)","value":122.88216130696829},"kind":"point","reported":{"significant_figures":2,"unit":"Btu/(ft·hr·°F)","value":71.0}},"source_id":"copper-alloys-guide","source_locator":{"label":"Page 76, C28000, Physical Properties (printed page 74), row Thermal conductivity at 68 °F","page":76},"state_id":null,"status":"active","supersedes_observation_ids":[],"test_method":{"reported_label":"Supplier physical-property reference; test method not stated"},"uncertainty":null},{"basis":"reference","conditions":{"temperature_K":293.15},"id":"obs-7925c826ae45dca2910c","material_id":"cu-c28000","notes":"Supplier reference values; not design allowables. Mechanical temper not specified.","property_id":"specific_heat","result":{"canonical":{"unit":"J/(kg*K)","value":376.812},"kind":"point","reported":{"significant_figures":1,"unit":"Btu/(lb·°F)","value":0.09}},"source_id":"copper-alloys-guide","source_locator":{"label":"Page 76, C28000, Physical Properties (printed page 74), row Specific heat at 68 °F","page":76},"state_id":null,"status":"active","supersedes_observation_ids":[],"test_method":{"reported_label":"Supplier physical-property reference; test method not stated"},"uncertainty":null}],"source_values":{"obs-7925c826ae45dca2910c":{"offset_to_si":0,"scale_to_si":4186.8,"significant_figures":1,"text":".09","unit":"Btu/(lb·°F)"},"obs-9645c52480def852c12e":{"offset_to_si":0,"scale_to_si":1.730734666295328,"significant_figures":2,"text":"71","unit":"Btu/(ft·hr·°F)"},"obs-ca83e224ab881e2a358e":{"offset_to_si":0,"scale_to_si":27679.90471020312,"significant_figures":3,"text":".303","unit":"lb/in³"}},"sources":[{"id":"copper-alloys-guide","license":"Publisher copyright retained; selected numerical facts with attribution. Source document not redistributed.","notes":"Physical Properties, printed page 74 (PDF page 76): selected density, thermal conductivity and specific heat at 68 °F. Supplier reference values, not design allowables; no mechanical temper is implied. C18200 conductivity over 68–212 °F excluded. Commercial-only names and missing cells excluded.","organization":"thyssenkrupp Materials NA — Copper and Brass Sales","publication_date":null,"retrieved_date":"2026-09-10","revision":"Snapshot e0fcfa64e560","sha256":"e0fcfa64e560c8bfa03574fa045e8acfe84c3b62daad2313fd4e2af30b957062","source_type":"supplier_catalog","title":"Copper and Alloys guide"}],"states":[],"summaries":{"density":{"bases":["reference"],"limits":{},"material_count":1,"mixed_conditions":[],"observation_count":1,"range":{"includes_bound":false,"maximum":8387.011127191545,"minimum":8387.011127191545,"observation_count":1,"property_id":"density","significant_figures":3,"singleton":true,"unavailable_count":0,"unit":"kg/m^3"}},"elongation_at_break":{"bases":[],"limits":{},"material_count":0,"mixed_conditions":[],"observation_count":0,"range":null},"flexural_strength":{"bases":[],"limits":{},"material_count":0,"mixed_conditions":[],"observation_count":0,"range":null},"max_service_temperature":{"bases":[],"limits":{},"material_count":0,"mixed_conditions":[],"observation_count":0,"range":null},"poissons_ratio":{"bases":[],"limits":{},"material_count":0,"mixed_conditions":[],"observation_count":0,"range":null},"specific_heat":{"bases":["reference"],"limits":{},"material_count":1,"mixed_conditions":[],"observation_count":1,"range":{"includes_bound":false,"maximum":376.812,"minimum":376.812,"observation_count":1,"property_id":"specific_heat","significant_figures":1,"singleton":true,"unavailable_count":0,"unit":"J/(kg*K)"}},"tensile_yield_strength":{"bases":[],"limits":{},"material_count":0,"mixed_conditions":[],"observation_count":0,"range":null},"thermal_conductivity":{"bases":["reference"],"limits":{},"material_count":1,"mixed_conditions":[],"observation_count":1,"range":{"includes_bound":false,"maximum":122.88216130696829,"minimum":122.88216130696829,"observation_count":1,"property_id":"thermal_conductivity","significant_figures":2,"singleton":true,"unavailable_count":0,"unit":"W/(m*K)"}},"ultimate_tensile_strength":{"bases":[],"limits":{},"material_count":0,"mixed_conditions":[],"observation_count":0,"range":null},"youngs_modulus":{"bases":[],"limits":{},"material_count":0,"mixed_conditions":[],"observation_count":0,"range":null}}}

File: incoming/materials/materials/data/8835c14ab59056175d2f/records/nickel-ultra-alloy-825.json
{"build_id":"8835c14ab59056175d2f","contract_version":"0.1.0","material":{"aliases":["2.4858","Alloy 825","N08825","Ultra Alloy 825"],"designations":[{"system_id":"uns","value":"N08825"},{"system_id":"supplier","value":"Ultra Alloy 825"},{"system_id":"din","value":"2.4858"}],"id":"nickel-ultra-alloy-825","identity_kind":"standard_grade","name":"Nickel alloy Ultra Alloy 825","notes":"Outokumpu grade. Physical values and available cold rolled limits remain separately scoped.","primary_taxon_id":"nickel-alloys","supplemental_taxon_ids":[]},"observations":[{"basis":"typical","conditions":{},"id":"obs-66f14660a922c0fa4a41","material_id":"nickel-ultra-alloy-825","notes":"","property_id":"density","result":{"canonical":{"unit":"kg/m^3","value":8100.0},"kind":"point","reported":{"significant_figures":2,"unit":"kg/dm³","value":8.1}},"source_id":"outokumpu-ultra","source_locator":{"label":"Page 14, Ultra Alloy 825, row Table 13, Density","page":14},"state_id":null,"status":"active","supersedes_observation_ids":[],"test_method":{"reported_label":"EN 10088-1 (Table 13)"},"uncertainty":null},{"basis":"typical","conditions":{"temperature_K":293.15},"id":"obs-63f778590aa898cfd1aa","material_id":"nickel-ultra-alloy-825","notes":"","property_id":"youngs_modulus","result":{"canonical":{"unit":"Pa","value":195000000000.0},"kind":"point","reported":{"significant_figures":3,"unit":"GPa","value":195.0}},"source_id":"outokumpu-ultra","source_locator":{"label":"Page 14, Ultra Alloy 825, row Table 13, Modulus of elasticity at 20 °C","page":14},"state_id":null,"status":"active","supersedes_observation_ids":[],"test_method":{"reported_label":"EN 10088-1 (Table 13)"},"uncertainty":null},{"basis":"typical","conditions":{"temperature_K":293.15},"id":"obs-d78fa87a9ad97e32e0a0","material_id":"nickel-ultra-alloy-825","notes":"","property_id":"thermal_conductivity","result":{"canonical":{"unit":"W/(m*K)","value":10.5},"kind":"point","reported":{"significant_figures":3,"unit":"W/(m·K)","value":10.5}},"source_id":"outokumpu-ultra","source_locator":{"label":"Page 14, Ultra Alloy 825, row Table 13, Thermal conductivity at 20 °C","page":14},"state_id":null,"status":"active","supersedes_observation_ids":[],"test_method":{"reported_label":"EN 10088-1 (Table 13)"},"uncertainty":null},{"basis":"typical","conditions":{"temperature_K":293.15},"id":"obs-13fe7ec6c77e8c9735c0","material_id":"nickel-ultra-alloy-825","notes":"","property_id":"specific_heat","result":{"canonical":{"unit":"J/(kg*K)","value":440.0},"kind":"point","reported":{"significant_figures":3,"unit":"J/(kg·K)","value":440.0}},"source_id":"outokumpu-ultra","source_locator":{"label":"Page 14, Ultra Alloy 825, row Table 13, Thermal capacity at 20 °C","page":14},"state_id":null,"status":"active","supersedes_observation_ids":[],"test_method":{"reported_label":"EN 10088-1 (Table 13)"},"uncertainty":null},{"basis":"minimum","conditions":{"temperature_K":293.15},"id":"obs-6120e4089b15b89f358e","material_id":"nickel-ultra-alloy-825","notes":"Cold rolled; product form not further specified in Table 10.","property_id":"tensile_yield_strength","result":{"canonical":{"unit":"Pa","value":240000000.0},"kind":"lower_bound","reported":{"significant_figures":3,"unit":"MPa","value":240.0}},"source_id":"outokumpu-ultra","source_locator":{"label":"Page 12, Ultra Alloy 825, Cold rolled, row Table 10, Rp0.2","page":12},"state_id":"nickel-ultra-alloy-825-reference","status":"active","supersedes_observation_ids":[],"test_method":{"reported_label":"ISO 6208 (Table 10 footnote 3)"},"uncertainty":null},{"basis":"minimum","conditions":{"temperature_K":293.15},"id":"obs-8b453a52e1e6c63b061d","material_id":"nickel-ultra-alloy-825","notes":"Cold rolled; product form not further specified in Table 10.","property_id":"ultimate_tensile_strength","result":{"canonical":{"unit":"Pa","value":590000000.0},"kind":"lower_bound","reported":{"significant_figures":3,"unit":"MPa","value":590.0}},"source_id":"outokumpu-ultra","source_locator":{"label":"Page 12, Ultra Alloy 825, Cold rolled, row Table 10, Rm","page":12},"state_id":"nickel-ultra-alloy-825-reference","status":"active","supersedes_observation_ids":[],"test_method":{"reported_label":"ISO 6208 (Table 10 footnote 3)"},"uncertainty":null},{"basis":"minimum","conditions":{"temperature_K":293.15},"id":"obs-41c62758753b739581b6","material_id":"nickel-ultra-alloy-825","notes":"Cold rolled; product form not further specified in Table 10.","property_id":"elongation_at_break","result":{"canonical":{"unit":"1","value":0.3},"kind":"lower_bound","reported":{"significant_figures":2,"unit":"%","value":30.0}},"source_id":"outokumpu-ultra","source_locator":{"label":"Page 12, Ultra Alloy 825, Cold rolled, row Table 10, A","page":12},"state_id":"nickel-ultra-alloy-825-reference","status":"active","supersedes_observation_ids":[],"test_method":{"reported_label":"ISO 6208 (Table 10 footnote 3)"},"uncertainty":null}],"source_values":{"obs-13fe7ec6c77e8c9735c0":{"offset_to_si":0,"scale_to_si":1,"significant_figures":3,"text":"440","unit":"J/(kg·K)"},"obs-41c62758753b739581b6":{"offset_to_si":0,"scale_to_si":0.01,"significant_figures":2,"text":"30","unit":"%"},"obs-6120e4089b15b89f358e":{"offset_to_si":0,"scale_to_si":1000000.0,"significant_figures":3,"text":"240","unit":"MPa"},"obs-63f778590aa898cfd1aa":{"offset_to_si":0,"scale_to_si":1000000000.0,"significant_figures":3,"text":"195","unit":"GPa"},"obs-66f14660a922c0fa4a41":{"offset_to_si":0,"scale_to_si":1000,"significant_figures":2,"text":"8.1","unit":"kg/dm³"},"obs-8b453a52e1e6c63b061d":{"offset_to_si":0,"scale_to_si":1000000.0,"significant_figures":3,"text":"590","unit":"MPa"},"obs-d78fa87a9ad97e32e0a0":{"offset_to_si":0,"scale_to_si":1,"significant_figures":3,"text":"10.5","unit":"W/(m·K)"}},"sources":[{"id":"outokumpu-ultra","license":"Publisher copyright retained; selected numerical facts with attribution. Source document not redistributed.","notes":"Table 13: metric physical values. Table 10: cold rolled values, with ISO 6208 and revision footnotes retained. Ultra 725LN has physical data only in this batch. Ultra 317L is not assigned the conditional plate designation EN 1.4438. Alloy 825 is a nickel alloy.","organization":"Outokumpu","publication_date":null,"retrieved_date":"2026-09-10","revision":"Snapshot 062d6a8d97e1","sha256":"062d6a8d97e14e5819d49a069efe92f0729a44a98ece2387d0ae30c375ffd10c","source_type":"manufacturer_datasheet","title":"Ultra range datasheet"}],"states":[{"aliases":["2.4858","Alloy 825","N08825","Nickel alloy Ultra Alloy 825 — cold rolled","Ultra Alloy 825"],"fixed_attributes":{"work_condition":"cold_rolled"},"id":"nickel-ultra-alloy-825-reference","material_id":"nickel-ultra-alloy-825","name":"Cold rolled","supplemental_taxon_ids":[]}],"summaries":{"density":{"bases":["typical"],"limits":{},"material_count":1,"mixed_conditions":[],"observation_count":1,"range":{"includes_bound":false,"maximum":8100.0,"minimum":8100.0,"observation_count":1,"property_id":"density","significant_figures":2,"singleton":true,"unavailable_count":0,"unit":"kg/m^3"}},"elongation_at_break":{"bases":["minimum"],"limits":{"lower_bound":{"count":1,"maximum":0.3,"minimum":0.3,"significant_figures":2}},"material_count":1,"mixed_conditions":[],"observation_count":1,"range":null},"flexural_strength":{"bases":[],"limits":{},"material_count":0,"mixed_conditions":[],"observation_count":0,"range":null},"max_service_temperature":{"bases":[],"limits":{},"material_count":0,"mixed_conditions":[],"observation_count":0,"range":null},"poissons_ratio":{"bases":[],"limits":{},"material_count":0,"mixed_conditions":[],"observation_count":0,"range":null},"specific_heat":{"bases":["typical"],"limits":{},"material_count":1,"mixed_conditions":[],"observation_count":1,"range":{"includes_bound":false,"maximum":440.0,"minimum":440.0,"observation_count":1,"property_id":"specific_heat","significant_figures":3,"singleton":true,"unavailable_count":0,"unit":"J/(kg*K)"}},"tensile_yield_strength":{"bases":["minimum"],"limits":{"lower_bound":{"count":1,"maximum":240000000.0,"minimum":240000000.0,"significant_figures":3}},"material_count":1,"mixed_conditions":[],"observation_count":1,"range":null},"thermal_conductivity":{"bases":["typical"],"limits":{},"material_count":1,"mixed_conditions":[],"observation_count":1,"range":{"includes_bound":false,"maximum":10.5,"minimum":10.5,"observation_count":1,"property_id":"thermal_conductivity","significant_figures":3,"singleton":true,"unavailable_count":0,"unit":"W/(m*K)"}},"ultimate_tensile_strength":{"bases":["minimum"],"limits":{"lower_bound":{"count":1,"maximum":590000000.0,"minimum":590000000.0,"significant_figures":3}},"material_count":1,"mixed_conditions":[],"observation_count":1,"range":null},"youngs_modulus":{"bases":["typical"],"limits":{},"material_count":1,"mixed_conditions":[],"observation_count":1,"range":{"includes_bound":false,"maximum":195000000000.0,"minimum":195000000000.0,"observation_count":1,"property_id":"youngs_modulus","significant_figures":3,"singleton":true,"unavailable_count":0,"unit":"Pa"}}}}

File: incoming/materials/materials/data/8835c14ab59056175d2f/records/stainless-core-305-4303.json
{"build_id":"8835c14ab59056175d2f","contract_version":"0.1.0","material":{"aliases":["Core 305/4303","1.4303","305","S30500","stainless","austenitic"],"designations":[{"system_id":"en","value":"1.4303"},{"system_id":"astm","value":"305"},{"system_id":"uns","value":"S30500"}],"id":"stainless-core-305-4303","identity_kind":"standard_grade","name":"Stainless steel Core 305/4303","notes":"Outokumpu austenitic stainless grade. Mechanical limits describe cold rolled sheet; physical values are listed separately by the supplier.","primary_taxon_id":"stainless-steels","supplemental_taxon_ids":[]},"observations":[{"basis":"minimum","conditions":{"product_form":"sheet","temperature_K":293.15},"id":"obs-a64ac73e9de940de4c92","material_id":"stainless-core-305-4303","notes":"Cold rolled coil and sheet (C); datasheet delivery condition","property_id":"tensile_yield_strength","result":{"canonical":{"unit":"Pa","value":220000000.0},"kind":"lower_bound","reported":{"significant_figures":3,"unit":"MPa","value":220.0}},"source_id":"outokumpu-core","source_locator":{"label":"Page 8, Core 305/4303, product form C, row Table 5, Rp0.2","page":8},"state_id":"stainless-core-305-4303-reference","status":"active","supersedes_observation_ids":[],"test_method":{"reported_label":"EN 10088-2"},"uncertainty":null},{"basis":"specified_range","conditions":{"product_form":"sheet","temperature_K":293.15},"id":"obs-34cd28034f12b04a649b","material_id":"stainless-core-305-4303","notes":"Cold rolled coil and sheet (C); datasheet delivery condition","property_id":"ultimate_tensile_strength","result":{"canonical":{"maximum":650000000.0,"minimum":500000000.0,"unit":"Pa"},"kind":"interval","reported":{"maximum":650.0,"minimum":500.0,"significant_figures":3,"unit":"MPa"}},"source_id":"outokumpu-core","source_locator":{"label":"Page 8, Core 305/4303, product form C, row Table 5, Rm","page":8},"state_id":"stainless-core-305-4303-reference","status":"active","supersedes_observation_ids":[],"test_method":{"reported_label":"EN 10088-2"},"uncertainty":null},{"basis":"minimum","conditions":{"product_form":"sheet","temperature_K":293.15},"id":"obs-0eee57e772c6547a7ba3","material_id":"stainless-core-305-4303","notes":"Cold rolled coil and sheet (C); datasheet delivery condition","property_id":"elongation_at_break","result":{"canonical":{"unit":"1","value":0.45},"kind":"lower_bound","reported":{"significant_figures":2,"unit":"%","value":45.0}},"source_id":"outokumpu-core","source_locator":{"label":"Page 8, Core 305/4303, product form C, row Table 5, A80 (80 mm gauge length)","page":8},"state_id":"stainless-core-305-4303-reference","status":"active","supersedes_observation_ids":[],"test_method":{"reported_label":"EN 10088-2"},"uncertainty":null},{"basis":"typical","conditions":{},"id":"obs-6cdfd2c8059963ed3631","material_id":"stainless-core-305-4303","notes":"","property_id":"density","result":{"canonical":{"unit":"kg/m^3","value":7900.0},"kind":"point","reported":{"significant_figures":2,"unit":"kg/dm³","value":7.9}},"source_id":"outokumpu-core","source_locator":{"label":"Page 10, Core 305/4303, row Table 7, Density","page":10},"state_id":null,"status":"active","supersedes_observation_ids":[],"test_method":{"reported_label":"EN 10088-1"},"uncertainty":null},{"basis":"typical","conditions":{"temperature_K":293.15},"id":"obs-6c9a765ffd9cc12f393f","material_id":"stainless-core-305-4303","notes":"","property_id":"youngs_modulus","result":{"canonical":{"unit":"Pa","value":200000000000.0},"kind":"point","reported":{"significant_figures":3,"unit":"GPa","value":200.0}},"source_id":"outokumpu-core","source_locator":{"label":"Page 10, Core 305/4303, row Table 7, Modulus of elasticity at 20 °C","page":10},"state_id":null,"status":"active","supersedes_observation_ids":[],"test_method":{"reported_label":"EN 10088-1"},"uncertainty":null},{"basis":"typical","conditions":{"temperature_K":293.15},"id":"obs-5ee358ba7ebeb1e3e1af","material_id":"stainless-core-305-4303","notes":"","property_id":"thermal_conductivity","result":{"canonical":{"unit":"W/(m*K)","value":15.0},"kind":"point","reported":{"significant_figures":2,"unit":"W/(m·K)","value":15.0}},"source_id":"outokumpu-core","source_locator":{"label":"Page 10, Core 305/4303, row Table 7, Thermal conductivity at 20 °C","page":10},"state_id":null,"status":"active","supersedes_observation_ids":[],"test_method":{"reported_label":"EN 10088-1"},"uncertainty":null},{"basis":"typical","conditions":{"temperature_K":293.15},"id":"obs-29c9155c27cdefd60192","material_id":"stainless-core-305-4303","notes":"","property_id":"specific_heat","result":{"canonical":{"unit":"J/(kg*K)","value":500.0},"kind":"point","reported":{"significant_figures":3,"unit":"J/(kg·K)","value":500.0}},"source_id":"outokumpu-core","source_locator":{"label":"Page 10, Core 305/4303, row Table 7, Thermal capacity at 20 °C","page":10},"state_id":null,"status":"active","supersedes_observation_ids":[],"test_method":{"reported_label":"EN 10088-1"},"uncertainty":null}],"source_values":{"obs-0eee57e772c6547a7ba3":{"offset_to_si":0,"scale_to_si":0.01,"significant_figures":2,"text":"45","unit":"%"},"obs-29c9155c27cdefd60192":{"offset_to_si":0,"scale_to_si":1,"significant_figures":3,"text":"500","unit":"J/(kg·K)"},"obs-34cd28034f12b04a649b":{"offset_to_si":0,"scale_to_si":1000000.0,"significant_figures":3,"text":"500–650","unit":"MPa"},"obs-5ee358ba7ebeb1e3e1af":{"offset_to_si":0,"scale_to_si":1,"significant_figures":2,"text":"15","unit":"W/(m·K)"},"obs-6c9a765ffd9cc12f393f":{"offset_to_si":0,"scale_to_si":1000000000.0,"significant_figures":3,"text":"200","unit":"GPa"},"obs-6cdfd2c8059963ed3631":{"offset_to_si":0,"scale_to_si":1000,"significant_figures":2,"text":"7.9","unit":"kg/dm³"},"obs-a64ac73e9de940de4c92":{"offset_to_si":0,"scale_to_si":1000000.0,"significant_figures":3,"text":"220","unit":"MPa"}},"sources":[{"id":"outokumpu-core","license":"Publisher copyright retained; selected numerical facts with attribution. Source document not redistributed.","notes":"Table 5: cold rolled sheet mechanical limits, with footnote-specific standards. Table 7: metric physical values. Table 6 is not imported; some published rows contain apparent unit inconsistencies.","organization":"Outokumpu","publication_date":null,"retrieved_date":"2026-09-07","revision":"Snapshot 91d2f4b13405","sha256":"91d2f4b1340562b0d692a3921a5b0ea2518ddcb6cbdcc9ec97a3d7ad886d7ad9","source_type":"manufacturer_datasheet","title":"Core range datasheet"}],"states":[{"aliases":["1.4303","305","Core 305/4303","S30500","Stainless steel Core 305/4303 — cold rolled sheet","austenitic","stainless"],"fixed_attributes":{"work_condition":"cold_rolled"},"id":"stainless-core-305-4303-reference","material_id":"stainless-core-305-4303","name":"Cold rolled","supplemental_taxon_ids":[]}],"summaries":{"density":{"bases":["typical"],"limits":{},"material_count":1,"mixed_conditions":[],"observation_count":1,"range":{"includes_bound":false,"maximum":7900.0,"minimum":7900.0,"observation_count":1,"property_id":"density","significant_figures":2,"singleton":true,"unavailable_count":0,"unit":"kg/m^3"}},"elongation_at_break":{"bases":["minimum"],"limits":{"lower_bound":{"count":1,"maximum":0.45,"minimum":0.45,"significant_figures":2}},"material_count":1,"mixed_conditions":[],"observation_count":1,"range":null},"flexural_strength":{"bases":[],"limits":{},"material_count":0,"mixed_conditions":[],"observation_count":0,"range":null},"max_service_temperature":{"bases":[],"limits":{},"material_count":0,"mixed_conditions":[],"observation_count":0,"range":null},"poissons_ratio":{"bases":[],"limits":{},"material_count":0,"mixed_conditions":[],"observation_count":0,"range":null},"specific_heat":{"bases":["typical"],"limits":{},"material_count":1,"mixed_conditions":[],"observation_count":1,"range":{"includes_bound":false,"maximum":500.0,"minimum":500.0,"observation_count":1,"property_id":"specific_heat","significant_figures":3,"singleton":true,"unavailable_count":0,"unit":"J/(kg*K)"}},"tensile_yield_strength":{"bases":["minimum"],"limits":{"lower_bound":{"count":1,"maximum":220000000.0,"minimum":220000000.0,"significant_figures":3}},"material_count":1,"mixed_conditions":[],"observation_count":1,"range":null},"thermal_conductivity":{"bases":["typical"],"limits":{},"material_count":1,"mixed_conditions":[],"observation_count":1,"range":{"includes_bound":false,"maximum":15.0,"minimum":15.0,"observation_count":1,"property_id":"thermal_conductivity","significant_figures":2,"singleton":true,"unavailable_count":0,"unit":"W/(m*K)"}},"ultimate_tensile_strength":{"bases":["specified_range"],"limits":{},"material_count":1,"mixed_conditions":[],"observation_count":1,"range":{"includes_bound":false,"maximum":650000000.0,"minimum":500000000.0,"observation_count":1,"property_id":"ultimate_tensile_strength","significant_figures":3,"singleton":false,"unavailable_count":0,"unit":"Pa"}},"youngs_modulus":{"bases":["typical"],"limits":{},"material_count":1,"mixed_conditions":[],"observation_count":1,"range":{"includes_bound":false,"maximum":200000000000.0,"minimum":200000000000.0,"observation_count":1,"property_id":"youngs_modulus","significant_figures":3,"singleton":true,"unavailable_count":0,"unit":"Pa"}}}}

File: incoming/materials/materials/data/8835c14ab59056175d2f/records/stainless-core-4622.json
{"build_id":"8835c14ab59056175d2f","contract_version":"0.1.0","material":{"aliases":["Core 4622","1.4622","S44330","stainless","ferritic"],"designations":[{"system_id":"en","value":"1.4622"},{"system_id":"uns","value":"S44330"}],"id":"stainless-core-4622","identity_kind":"standard_grade","name":"Stainless steel Core 4622","notes":"Outokumpu ferritic stainless grade. Mechanical limits describe cold rolled sheet; physical values are listed separately by the supplier.","primary_taxon_id":"stainless-steels","supplemental_taxon_ids":[]},"observations":[{"basis":"minimum","conditions":{"product_form":"sheet","temperature_K":293.15},"id":"obs-99cbdd7d271565ca2b7e","material_id":"stainless-core-4622","notes":"Cold rolled coil and sheet (C); datasheet delivery condition","property_id":"tensile_yield_strength","result":{"canonical":{"unit":"Pa","value":300000000.0},"kind":"lower_bound","reported":{"significant_figures":3,"unit":"MPa","value":300.0}},"source_id":"outokumpu-core","source_locator":{"label":"Page 8, Core 4622, product form C**, row Table 5, Rp0.2","page":8},"state_id":"stainless-core-4622-reference","status":"active","supersedes_observation_ids":[],"test_method":{"reported_label":"EN 10028-7"},"uncertainty":null},{"basis":"specified_range","conditions":{"product_form":"sheet","temperature_K":293.15},"id":"obs-b0eccd62601941814a39","material_id":"stainless-core-4622","notes":"Cold rolled coil and sheet (C); datasheet delivery condition","property_id":"ultimate_tensile_strength","result":{"canonical":{"maximum":630000000.0,"minimum":430000000.0,"unit":"Pa"},"kind":"interval","reported":{"maximum":630.0,"minimum":430.0,"significant_figures":3,"unit":"MPa"}},"source_id":"outokumpu-core","source_locator":{"label":"Page 8, Core 4622, product form C**, row Table 5, Rm","page":8},"state_id":"stainless-core-4622-reference","status":"active","supersedes_observation_ids":[],"test_method":{"reported_label":"EN 10028-7"},"uncertainty":null},{"basis":"minimum","conditions":{"product_form":"sheet","temperature_K":293.15},"id":"obs-9bbe63c52128cf15b5f9","material_id":"stainless-core-4622","notes":"Cold rolled coil and sheet (C); datasheet delivery condition","property_id":"elongation_at_break","result":{"canonical":{"unit":"1","value":0.22},"kind":"lower_bound","reported":{"significant_figures":2,"unit":"%","value":22.0}},"source_id":"outokumpu-core","source_locator":{"label":"Page 8, Core 4622, product form C**, row Table 5, A80 (80 mm gauge length)","page":8},"state_id":"stainless-core-4622-reference","status":"active","supersedes_observation_ids":[],"test_method":{"reported_label":"EN 10028-7"},"uncertainty":null},{"basis":"typical","conditions":{},"id":"obs-3597e663e5e9614a1b3e","material_id":"stainless-core-4622","notes":"","property_id":"density","result":{"canonical":{"unit":"kg/m^3","value":7700.0},"kind":"point","reported":{"significant_figures":2,"unit":"kg/dm³","value":7.7}},"source_id":"outokumpu-core","source_locator":{"label":"Page 10, Core 4622, row Table 7, Density","page":10},"state_id":null,"status":"active","supersedes_observation_ids":[],"test_method":{"reported_label":"Outokumpu values (Table 7 footnote)"},"uncertainty":null},{"basis":"typical","conditions":{"temperature_K":293.15},"id":"obs-acba2157823c173e3b17","material_id":"stainless-core-4622","notes":"","property_id":"youngs_modulus","result":{"canonical":{"unit":"Pa","value":220000000000.0},"kind":"point","reported":{"significant_figures":3,"unit":"GPa","value":220.0}},"source_id":"outokumpu-core","source_locator":{"label":"Page 10, Core 4622, row Table 7, Modulus of elasticity at 20 °C","page":10},"state_id":null,"status":"active","supersedes_observation_ids":[],"test_method":{"reported_label":"Outokumpu values (Table 7 footnote)"},"uncertainty":null},{"basis":"typical","conditions":{"temperature_K":293.15},"id":"obs-47e72103dede43121686","material_id":"stainless-core-4622","notes":"","property_id":"thermal_conductivity","result":{"canonical":{"unit":"W/(m*K)","value":21.0},"kind":"point","reported":{"significant_figures":2,"unit":"W/(m·K)","value":21.0}},"source_id":"outokumpu-core","source_locator":{"label":"Page 10, Core 4622, row Table 7, Thermal conductivity at 20 °C","page":10},"state_id":null,"status":"active","supersedes_observation_ids":[],"test_method":{"reported_label":"Outokumpu values (Table 7 footnote)"},"uncertainty":null},{"basis":"typical","conditions":{"temperature_K":293.15},"id":"obs-823206892f5ebffc9450","material_id":"stainless-core-4622","notes":"","property_id":"specific_heat","result":{"canonical":{"unit":"J/(kg*K)","value":460.0},"kind":"point","reported":{"significant_figures":3,"unit":"J/(kg·K)","value":460.0}},"source_id":"outokumpu-core","source_locator":{"label":"Page 10, Core 4622, row Table 7, Thermal capacity at 20 °C","page":10},"state_id":null,"status":"active","supersedes_observation_ids":[],"test_method":{"reported_label":"Outokumpu values (Table 7 footnote)"},"uncertainty":null}],"source_values":{"obs-3597e663e5e9614a1b3e":{"offset_to_si":0,"scale_to_si":1000,"significant_figures":2,"text":"7.7","unit":"kg/dm³"},"obs-47e72103dede43121686":{"offset_to_si":0,"scale_to_si":1,"significant_figures":2,"text":"21","unit":"W/(m·K)"},"obs-823206892f5ebffc9450":{"offset_to_si":0,"scale_to_si":1,"significant_figures":3,"text":"460","unit":"J/(kg·K)"},"obs-99cbdd7d271565ca2b7e":{"offset_to_si":0,"scale_to_si":1000000.0,"significant_figures":3,"text":"300","unit":"MPa"},"obs-9bbe63c52128cf15b5f9":{"offset_to_si":0,"scale_to_si":0.01,"significant_figures":2,"text":"22","unit":"%"},"obs-acba2157823c173e3b17":{"offset_to_si":0,"scale_to_si":1000000000.0,"significant_figures":3,"text":"220","unit":"GPa"},"obs-b0eccd62601941814a39":{"offset_to_si":0,"scale_to_si":1000000.0,"significant_figures":3,"text":"430–630","unit":"MPa"}},"sources":[{"id":"outokumpu-core","license":"Publisher copyright retained; selected numerical facts with attribution. Source document not redistributed.","notes":"Table 5: cold rolled sheet mechanical limits, with footnote-specific standards. Table 7: metric physical values. Table 6 is not imported; some published rows contain apparent unit inconsistencies.","organization":"Outokumpu","publication_date":null,"retrieved_date":"2026-09-07","revision":"Snapshot 91d2f4b13405","sha256":"91d2f4b1340562b0d692a3921a5b0ea2518ddcb6cbdcc9ec97a3d7ad886d7ad9","source_type":"manufacturer_datasheet","title":"Core range datasheet"}],"states":[{"aliases":["1.4622","Core 4622","S44330","Stainless steel Core 4622 — cold rolled sheet","ferritic","stainless"],"fixed_attributes":{"work_condition":"cold_rolled"},"id":"stainless-core-4622-reference","material_id":"stainless-core-4622","name":"Cold rolled","supplemental_taxon_ids":[]}],"summaries":{"density":{"bases":["typical"],"limits":{},"material_count":1,"mixed_conditions":[],"observation_count":1,"range":{"includes_bound":false,"maximum":7700.0,"minimum":7700.0,"observation_count":1,"property_id":"density","significant_figures":2,"singleton":true,"unavailable_count":0,"unit":"kg/m^3"}},"elongation_at_break":{"bases":["minimum"],"limits":{"lower_bound":{"count":1,"maximum":0.22,"minimum":0.22,"significant_figures":2}},"material_count":1,"mixed_conditions":[],"observation_count":1,"range":null},"flexural_strength":{"bases":[],"limits":{},"material_count":0,"mixed_conditions":[],"observation_count":0,"range":null},"max_service_temperature":{"bases":[],"limits":{},"material_count":0,"mixed_conditions":[],"observation_count":0,"range":null},"poissons_ratio":{"bases":[],"limits":{},"material_count":0,"mixed_conditions":[],"observation_count":0,"range":null},"specific_heat":{"bases":["typical"],"limits":{},"material_count":1,"mixed_conditions":[],"observation_count":1,"range":{"includes_bound":false,"maximum":460.0,"minimum":460.0,"observation_count":1,"property_id":"specific_heat","significant_figures":3,"singleton":true,"unavailable_count":0,"unit":"J/(kg*K)"}},"tensile_yield_strength":{"bases":["minimum"],"limits":{"lower_bound":{"count":1,"maximum":300000000.0,"minimum":300000000.0,"significant_figures":3}},"material_count":1,"mixed_conditions":[],"observation_count":1,"range":null},"thermal_conductivity":{"bases":["typical"],"limits":{},"material_count":1,"mixed_conditions":[],"observation_count":1,"range":{"includes_bound":false,"maximum":21.0,"minimum":21.0,"observation_count":1,"property_id":"thermal_conductivity","significant_figures":2,"singleton":true,"unavailable_count":0,"unit":"W/(m*K)"}},"ultimate_tensile_strength":{"bases":["specified_range"],"limits":{},"material_count":1,"mixed_conditions":[],"observation_count":1,"range":{"includes_bound":false,"maximum":630000000.0,"minimum":430000000.0,"observation_count":1,"property_id":"ultimate_tensile_strength","significant_figures":3,"singleton":false,"unavailable_count":0,"unit":"Pa"}},"youngs_modulus":{"bases":["typical"],"limits":{},"material_count":1,"mixed_conditions":[],"observation_count":1,"range":{"includes_bound":false,"maximum":220000000000.0,"minimum":220000000000.0,"observation_count":1,"property_id":"youngs_modulus","significant_figures":3,"singleton":true,"unavailable_count":0,"unit":"Pa"}}}}
