Repository: amarschn/tools

# Materials Lookup

A local release candidate for source-traceable material and property lookup.
The static site contains **134 material identities, 24 named states, 840
observations, 10 registered properties and 5 source documents**. It has no
runtime dependencies, backend, accounts, or network search service.

Material queries open complete datasheets. Exact property queries open
category-grouped reference ranges. Broad queries such as `plastic strength`
ask for a precise property. Specified limits stay distinct from measured
values, and every observation retains its conditions and source citation.

File: incoming/materials/materials/data/8835c14ab59056175d2f/records/stainless-forta-sdx-2507.json
{"build_id":"8835c14ab59056175d2f","contract_version":"0.1.0","material":{"aliases":["1.4410","2507","Forta SDX 2507","S32750","SDX 2507","duplex"],"designations":[{"system_id":"en","value":"1.4410"},{"system_id":"astm","value":"2507"},{"system_id":"uns","value":"S32750"},{"system_id":"supplier","value":"Forta SDX 2507"}],"id":"stainless-forta-sdx-2507","identity_kind":"standard_grade","name":"Stainless steel Forta SDX 2507","notes":"Outokumpu duplex grade. Cold rolled coil limits and grade-wide physical values.","primary_taxon_id":"stainless-steels","supplemental_taxon_ids":[]},"observations":[{"basis":"typical","conditions":{},"id":"obs-d0b984b63edbed4ebff8","material_id":"stainless-forta-sdx-2507","notes":"","property_id":"density","result":{"canonical":{"unit":"kg/m^3","value":7800.0},"kind":"point","reported":{"significant_figures":2,"unit":"kg/dm³","value":7.8}},"source_id":"outokumpu-forta","source_locator":{"label":"Page 12, Forta SDX 2507, row Table 9, Density","page":12},"state_id":null,"status":"active","supersedes_observation_ids":[],"test_method":{"reported_label":"EN 10088-1"},"uncertainty":null},{"basis":"typical","conditions":{"temperature_K":293.15},"id":"obs-877fc7b2ee3448dc261f","material_id":"stainless-forta-sdx-2507","notes":"","property_id":"youngs_modulus","result":{"canonical":{"unit":"Pa","value":200000000000.0},"kind":"point","reported":{"significant_figures":3,"unit":"GPa","value":200.0}},"source_id":"outokumpu-forta","source_locator":{"label":"Page 12, Forta SDX 2507, row Table 9, Modulus of elasticity at 20 °C","page":12},"state_id":null,"status":"active","supersedes_observation_ids":[],"test_method":{"reported_label":"EN 10088-1"},"uncertainty":null},{"basis":"typical","conditions":{"temperature_K":293.15},"id":"obs-f52bedf995379b888a35","material_id":"stainless-forta-sdx-2507","notes":"","property_id":"thermal_conductivity","result":{"canonical":{"unit":"W/(m*K)","value":15.0},"kind":"point","reported":{"significant_figures":2,"unit":"W/(m·K)","value":15.0}},"source_id":"outokumpu-forta","source_locator":{"label":"Page 12, Forta SDX 2507, row Table 9, Thermal conductivity at 20 °C","page":12},"state_id":null,"status":"active","supersedes_observation_ids":[],"test_method":{"reported_label":"EN 10088-1"},"uncertainty":null},{"basis":"typical","conditions":{"temperature_K":293.15},"id":"obs-23dceb2d5be66c6a4a30","material_id":"stainless-forta-sdx-2507","notes":"","property_id":"specific_heat","result":{"canonical":{"unit":"J/(kg*K)","value":500.0},"kind":"point","reported":{"significant_figures":3,"unit":"J/(kg·K)","value":500.0}},"source_id":"outokumpu-forta","source_locator":{"label":"Page 12, Forta SDX 2507, row Table 9, Thermal capacity at 20 °C","page":12},"state_id":null,"status":"active","supersedes_observation_ids":[],"test_method":{"reported_label":"EN 10088-1"},"uncertainty":null},{"basis":"minimum","conditions":{"product_form":"coil"},"id":"obs-38dccab3b4c4ccb618f1","material_id":"stainless-forta-sdx-2507","notes":"Cold rolled coil (C); datasheet delivery condition","property_id":"tensile_yield_strength","result":{"canonical":{"unit":"Pa","value":550000000.0},"kind":"lower_bound","reported":{"significant_figures":3,"unit":"MPa","value":550.0}},"source_id":"outokumpu-forta","source_locator":{"label":"Page 9, Forta SDX 2507, Cold rolled coil (C), row Table 5, Rp0.2","page":9},"state_id":"stainless-forta-sdx-2507-reference","status":"active","supersedes_observation_ids":[],"test_method":{"reported_label":"EN 10088-2"},"uncertainty":null},{"basis":"specified_range","conditions":{"product_form":"coil"},"id":"obs-e58ea36018d9f6ccf664","material_id":"stainless-forta-sdx-2507","notes":"Cold rolled coil (C); datasheet delivery condition","property_id":"ultimate_tensile_strength","result":{"canonical":{"maximum":1000000000.0,"minimum":750000000.0,"unit":"Pa"},"kind":"interval","reported":{"maximum":1000.0,"minimum":750.0,"significant_figures":3,"unit":"MPa"}},"source_id":"outokumpu-forta","source_locator":{"label":"Page 9, Forta SDX 2507, Cold rolled coil (C), row Table 5, Rm","page":9},"state_id":"stainless-forta-sdx-2507-reference","status":"active","supersedes_observation_ids":[],"test_method":{"reported_label":"EN 10088-2"},"uncertainty":null},{"basis":"minimum","conditions":{"product_form":"coil"},"id":"obs-1795ffd3522096338bc5","material_id":"stainless-forta-sdx-2507","notes":"Cold rolled coil (C); datasheet delivery condition","property_id":"elongation_at_break","result":{"canonical":{"unit":"1","value":0.2},"kind":"lower_bound","reported":{"significant_figures":2,"unit":"%","value":20.0}},"source_id":"outokumpu-forta","source_locator":{"label":"Page 9, Forta SDX 2507, Cold rolled coil (C), row Table 5, A80, gauge length 80 mm","page":9},"state_id":"stainless-forta-sdx-2507-reference","status":"active","supersedes_observation_ids":[],"test_method":{"reported_label":"EN 10088-2"},"uncertainty":null}],"source_values":{"obs-1795ffd3522096338bc5":{"offset_to_si":0,"scale_to_si":0.01,"significant_figures":2,"text":"20","unit":"%"},"obs-23dceb2d5be66c6a4a30":{"offset_to_si":0,"scale_to_si":1,"significant_figures":3,"text":"500","unit":"J/(kg·K)"},"obs-38dccab3b4c4ccb618f1":{"offset_to_si":0,"scale_to_si":1000000.0,"significant_figures":3,"text":"550","unit":"MPa"},"obs-877fc7b2ee3448dc261f":{"offset_to_si":0,"scale_to_si":1000000000.0,"significant_figures":3,"text":"200","unit":"GPa"},"obs-d0b984b63edbed4ebff8":{"offset_to_si":0,"scale_to_si":1000,"significant_figures":2,"text":"7.8","unit":"kg/dm³"},"obs-e58ea36018d9f6ccf664":{"offset_to_si":0,"scale_to_si":1000000.0,"significant_figures":3,"text":"750–1000","unit":"MPa"},"obs-f52bedf995379b888a35":{"offset_to_si":0,"scale_to_si":1,"significant_figures":2,"text":"15","unit":"W/(m·K)"}},"sources":[{"id":"outokumpu-forta","license":"Publisher copyright retained; selected numerical facts with attribution. Source document not redistributed.","notes":"Table 5: cold rolled coil limits; EDX 2304 follows MDS-D35 and reports A5 instead of A80. Table 9: grade-wide metric physical values. Generic duplex Table 11 and comparison grades excluded.","organization":"Outokumpu","publication_date":null,"retrieved_date":"2026-09-10","revision":"Snapshot 3283f08f406a","sha256":"3283f08f406a50b4bb833fa56a22134881a6df254b55f66ad40b3d895e51774d","source_type":"manufacturer_datasheet","title":"Forta Duplex range datasheet"}],"states":[{"aliases":["1.4410","2507","Forta SDX 2507","S32750","SDX 2507","Stainless steel Forta SDX 2507 — cold rolled coil","duplex"],"fixed_attributes":{"work_condition":"cold_rolled"},"id":"stainless-forta-sdx-2507-reference","material_id":"stainless-forta-sdx-2507","name":"Cold rolled","supplemental_taxon_ids":[]}],"summaries":{"density":{"bases":["typical"],"limits":{},"material_count":1,"mixed_conditions":[],"observation_count":1,"range":{"includes_bound":false,"maximum":7800.0,"minimum":7800.0,"observation_count":1,"property_id":"density","significant_figures":2,"singleton":true,"unavailable_count":0,"unit":"kg/m^3"}},"elongation_at_break":{"bases":["minimum"],"limits":{"lower_bound":{"count":1,"maximum":0.2,"minimum":0.2,"significant_figures":2}},"material_count":1,"mixed_conditions":[],"observation_count":1,"range":null},"flexural_strength":{"bases":[],"limits":{},"material_count":0,"mixed_conditions":[],"observation_count":0,"range":null},"max_service_temperature":{"bases":[],"limits":{},"material_count":0,"mixed_conditions":[],"observation_count":0,"range":null},"poissons_ratio":{"bases":[],"limits":{},"material_count":0,"mixed_conditions":[],"observation_count":0,"range":null},"specific_heat":{"bases":["typical"],"limits":{},"material_count":1,"mixed_conditions":[],"observation_count":1,"range":{"includes_bound":false,"maximum":500.0,"minimum":500.0,"observation_count":1,"property_id":"specific_heat","significant_figures":3,"singleton":true,"unavailable_count":0,"unit":"J/(kg*K)"}},"tensile_yield_strength":{"bases":["minimum"],"limits":{"lower_bound":{"count":1,"maximum":550000000.0,"minimum":550000000.0,"significant_figures":3}},"material_count":1,"mixed_conditions":[],"observation_count":1,"range":null},"thermal_conductivity":{"bases":["typical"],"limits":{},"material_count":1,"mixed_conditions":[],"observation_count":1,"range":{"includes_bound":false,"maximum":15.0,"minimum":15.0,"observation_count":1,"property_id":"thermal_conductivity","significant_figures":2,"singleton":true,"unavailable_count":0,"unit":"W/(m*K)"}},"ultimate_tensile_strength":{"bases":["specified_range"],"limits":{},"material_count":1,"mixed_conditions":[],"observation_count":1,"range":{"includes_bound":false,"maximum":1000000000.0,"minimum":750000000.0,"observation_count":1,"property_id":"ultimate_tensile_strength","significant_figures":3,"singleton":false,"unavailable_count":0,"unit":"Pa"}},"youngs_modulus":{"bases":["typical"],"limits":{},"material_count":1,"mixed_conditions":[],"observation_count":1,"range":{"includes_bound":false,"maximum":200000000000.0,"minimum":200000000000.0,"observation_count":1,"property_id":"youngs_modulus","significant_figures":3,"singleton":true,"unavailable_count":0,"unit":"Pa"}}}}

File: incoming/materials/materials/data/8835c14ab59056175d2f/records/stainless-supra-316-4436.json
{"build_id":"8835c14ab59056175d2f","contract_version":"0.1.0","material":{"aliases":["Supra 316/4436","1.4436","316","stainless","austenitic"],"designations":[{"system_id":"en","value":"1.4436"},{"system_id":"astm","value":"316"}],"id":"stainless-supra-316-4436","identity_kind":"standard_grade","name":"Stainless steel Supra 316/4436","notes":"Outokumpu austenitic stainless grade. Mechanical limits describe cold rolled sheet; physical values are listed separately by the supplier.","primary_taxon_id":"stainless-steels","supplemental_taxon_ids":[]},"observations":[{"basis":"minimum","conditions":{"product_form":"sheet","temperature_K":293.15},"id":"obs-6111d48f77a0436f1e94","material_id":"stainless-supra-316-4436","notes":"Cold rolled coil and sheet (C); datasheet delivery condition","property_id":"tensile_yield_strength","result":{"canonical":{"unit":"Pa","value":240000000.0},"kind":"lower_bound","reported":{"significant_figures":3,"unit":"MPa","value":240.0}},"source_id":"outokumpu-supra","source_locator":{"label":"Page 6, Supra 316/4436, product form C, row Table 5, Rp0.2","page":6},"state_id":"stainless-supra-316-4436-reference","status":"active","supersedes_observation_ids":[],"test_method":{"reported_label":"EN 10088-2"},"uncertainty":null},{"basis":"specified_range","conditions":{"product_form":"sheet","temperature_K":293.15},"id":"obs-a2e968fa7f48cf6ab461","material_id":"stainless-supra-316-4436","notes":"Cold rolled coil and sheet (C); datasheet delivery condition","property_id":"ultimate_tensile_strength","result":{"canonical":{"maximum":700000000.0,"minimum":550000000.0,"unit":"Pa"},"kind":"interval","reported":{"maximum":700.0,"minimum":550.0,"significant_figures":3,"unit":"MPa"}},"source_id":"outokumpu-supra","source_locator":{"label":"Page 6, Supra 316/4436, product form C, row Table 5, Rm","page":6},"state_id":"stainless-supra-316-4436-reference","status":"active","supersedes_observation_ids":[],"test_method":{"reported_label":"EN 10088-2"},"uncertainty":null},{"basis":"minimum","conditions":{"product_form":"sheet","temperature_K":293.15},"id":"obs-ed8a0ddbec24f7e4ee04","material_id":"stainless-supra-316-4436","notes":"Cold rolled coil and sheet (C); datasheet delivery condition","property_id":"elongation_at_break","result":{"canonical":{"unit":"1","value":0.4},"kind":"lower_bound","reported":{"significant_figures":2,"unit":"%","value":40.0}},"source_id":"outokumpu-supra","source_locator":{"label":"Page 6, Supra 316/4436, product form C, row Table 5, A80 (80 mm gauge length)","page":6},"state_id":"stainless-supra-316-4436-reference","status":"active","supersedes_observation_ids":[],"test_method":{"reported_label":"EN 10088-2"},"uncertainty":null},{"basis":"typical","conditions":{},"id":"obs-f411322c099b72f23e8b","material_id":"stainless-supra-316-4436","notes":"","property_id":"density","result":{"canonical":{"unit":"kg/m^3","value":8000.0},"kind":"point","reported":{"significant_figures":2,"unit":"kg/dm³","value":8.0}},"source_id":"outokumpu-supra","source_locator":{"label":"Page 8, Supra 316/4436, row Table 7, Density","page":8},"state_id":null,"status":"active","supersedes_observation_ids":[],"test_method":{"reported_label":"EN 10088-1"},"uncertainty":null},{"basis":"typical","conditions":{"temperature_K":293.15},"id":"obs-28c9a472a9ca20c8332d","material_id":"stainless-supra-316-4436","notes":"","property_id":"youngs_modulus","result":{"canonical":{"unit":"Pa","value":200000000000.0},"kind":"point","reported":{"significant_figures":3,"unit":"GPa","value":200.0}},"source_id":"outokumpu-supra","source_locator":{"label":"Page 8, Supra 316/4436, row Table 7, Modulus of elasticity at 20 °C","page":8},"state_id":null,"status":"active","supersedes_observation_ids":[],"test_method":{"reported_label":"EN 10088-1"},"uncertainty":null},{"basis":"typical","conditions":{"temperature_K":293.15},"id":"obs-7975527240b3e33f64a0","material_id":"stainless-supra-316-4436","notes":"","property_id":"thermal_conductivity","result":{"canonical":{"unit":"W/(m*K)","value":15.0},"kind":"point","reported":{"significant_figures":2,"unit":"W/(m·K)","value":15.0}},"source_id":"outokumpu-supra","source_locator":{"label":"Page 8, Supra 316/4436, row Table 7, Thermal conductivity at 20 °C","page":8},"state_id":null,"status":"active","supersedes_observation_ids":[],"test_method":{"reported_label":"EN 10088-1"},"uncertainty":null},{"basis":"typical","conditions":{"temperature_K":293.15},"id":"obs-9b3c0987a4a63a089078","material_id":"stainless-supra-316-4436","notes":"","property_id":"specific_heat","result":{"canonical":{"unit":"J/(kg*K)","value":500.0},"kind":"point","reported":{"significant_figures":3,"unit":"J/(kg·K)","value":500.0}},"source_id":"outokumpu-supra","source_locator":{"label":"Page 8, Supra 316/4436, row Table 7, Thermal capacity at 20 °C","page":8},"state_id":null,"status":"active","supersedes_observation_ids":[],"test_method":{"reported_label":"EN 10088-1"},"uncertainty":null}],"source_values":{"obs-28c9a472a9ca20c8332d":{"offset_to_si":0,"scale_to_si":1000000000.0,"significant_figures":3,"text":"200","unit":"GPa"},"obs-6111d48f77a0436f1e94":{"offset_to_si":0,"scale_to_si":1000000.0,"significant_figures":3,"text":"240","unit":"MPa"},"obs-7975527240b3e33f64a0":{"offset_to_si":0,"scale_to_si":1,"significant_figures":2,"text":"15","unit":"W/(m·K)"},"obs-9b3c0987a4a63a089078":{"offset_to_si":0,"scale_to_si":1,"significant_figures":3,"text":"500","unit":"J/(kg·K)"},"obs-a2e968fa7f48cf6ab461":{"offset_to_si":0,"scale_to_si":1000000.0,"significant_figures":3,"text":"550–700","unit":"MPa"},"obs-ed8a0ddbec24f7e4ee04":{"offset_to_si":0,"scale_to_si":0.01,"significant_figures":2,"text":"40","unit":"%"},"obs-f411322c099b72f23e8b":{"offset_to_si":0,"scale_to_si":1000,"significant_figures":2,"text":"8.0","unit":"kg/dm³"}},"sources":[{"id":"outokumpu-supra","license":"Publisher copyright retained; selected numerical facts with attribution. Source document not redistributed.","notes":"Table 5: cold rolled sheet mechanical limits. Table 7: metric physical values. EN grades with the same ASTM name remain distinct.","organization":"Outokumpu","publication_date":null,"retrieved_date":"2026-09-07","revision":"Snapshot 39e9860f4900","sha256":"39e9860f49003d5731eb005d30bb49c368dd9a02abc4609f1cdf1dcf14777f4a","source_type":"manufacturer_datasheet","title":"Supra range datasheet"}],"states":[{"aliases":["1.4436","316","Stainless steel Supra 316/4436 — cold rolled sheet","Supra 316/4436","austenitic","stainless"],"fixed_attributes":{"work_condition":"cold_rolled"},"id":"stainless-supra-316-4436-reference","material_id":"stainless-supra-316-4436","name":"Cold rolled","supplemental_taxon_ids":[]}],"summaries":{"density":{"bases":["typical"],"limits":{},"material_count":1,"mixed_conditions":[],"observation_count":1,"range":{"includes_bound":false,"maximum":8000.0,"minimum":8000.0,"observation_count":1,"property_id":"density","significant_figures":2,"singleton":true,"unavailable_count":0,"unit":"kg/m^3"}},"elongation_at_break":{"bases":["minimum"],"limits":{"lower_bound":{"count":1,"maximum":0.4,"minimum":0.4,"significant_figures":2}},"material_count":1,"mixed_conditions":[],"observation_count":1,"range":null},"flexural_strength":{"bases":[],"limits":{},"material_count":0,"mixed_conditions":[],"observation_count":0,"range":null},"max_service_temperature":{"bases":[],"limits":{},"material_count":0,"mixed_conditions":[],"observation_count":0,"range":null},"poissons_ratio":{"bases":[],"limits":{},"material_count":0,"mixed_conditions":[],"observation_count":0,"range":null},"specific_heat":{"bases":["typical"],"limits":{},"material_count":1,"mixed_conditions":[],"observation_count":1,"range":{"includes_bound":false,"maximum":500.0,"minimum":500.0,"observation_count":1,"property_id":"specific_heat","significant_figures":3,"singleton":true,"unavailable_count":0,"unit":"J/(kg*K)"}},"tensile_yield_strength":{"bases":["minimum"],"limits":{"lower_bound":{"count":1,"maximum":240000000.0,"minimum":240000000.0,"significant_figures":3}},"material_count":1,"mixed_conditions":[],"observation_count":1,"range":null},"thermal_conductivity":{"bases":["typical"],"limits":{},"material_count":1,"mixed_conditions":[],"observation_count":1,"range":{"includes_bound":false,"maximum":15.0,"minimum":15.0,"observation_count":1,"property_id":"thermal_conductivity","significant_figures":2,"singleton":true,"unavailable_count":0,"unit":"W/(m*K)"}},"ultimate_tensile_strength":{"bases":["specified_range"],"limits":{},"material_count":1,"mixed_conditions":[],"observation_count":1,"range":{"includes_bound":false,"maximum":700000000.0,"minimum":550000000.0,"observation_count":1,"property_id":"ultimate_tensile_strength","significant_figures":3,"singleton":false,"unavailable_count":0,"unit":"Pa"}},"youngs_modulus":{"bases":["typical"],"limits":{},"material_count":1,"mixed_conditions":[],"observation_count":1,"range":{"includes_bound":false,"maximum":200000000000.0,"minimum":200000000000.0,"observation_count":1,"property_id":"youngs_modulus","significant_figures":3,"singleton":true,"unavailable_count":0,"unit":"Pa"}}}}

File: incoming/materials/materials/data/8835c14ab59056175d2f/records/stainless-supra-316l-4432.json
{"build_id":"8835c14ab59056175d2f","contract_version":"0.1.0","material":{"aliases":["Supra 316L/4432","1.4432","316L","stainless","austenitic"],"designations":[{"system_id":"en","value":"1.4432"},{"system_id":"astm","value":"316L"}],"id":"stainless-supra-316l-4432","identity_kind":"standard_grade","name":"Stainless steel Supra 316L/4432","notes":"Outokumpu austenitic stainless grade. Mechanical limits describe cold rolled sheet; physical values are listed separately by the supplier.","primary_taxon_id":"stainless-steels","supplemental_taxon_ids":[]},"observations":[{"basis":"minimum","conditions":{"product_form":"sheet","temperature_K":293.15},"id":"obs-483cc4e0aaabfc5a3098","material_id":"stainless-supra-316l-4432","notes":"Cold rolled coil and sheet (C); datasheet delivery condition","property_id":"tensile_yield_strength","result":{"canonical":{"unit":"Pa","value":240000000.0},"kind":"lower_bound","reported":{"significant_figures":3,"unit":"MPa","value":240.0}},"source_id":"outokumpu-supra","source_locator":{"label":"Page 6, Supra 316L/4432, product form C, row Table 5, Rp0.2","page":6},"state_id":"stainless-supra-316l-4432-reference","status":"active","supersedes_observation_ids":[],"test_method":{"reported_label":"EN 10088-2"},"uncertainty":null},{"basis":"specified_range","conditions":{"product_form":"sheet","temperature_K":293.15},"id":"obs-cb9fae3692cfa411397f","material_id":"stainless-supra-316l-4432","notes":"Cold rolled coil and sheet (C); datasheet delivery condition","property_id":"ultimate_tensile_strength","result":{"canonical":{"maximum":700000000.0,"minimum":550000000.0,"unit":"Pa"},"kind":"interval","reported":{"maximum":700.0,"minimum":550.0,"significant_figures":3,"unit":"MPa"}},"source_id":"outokumpu-supra","source_locator":{"label":"Page 6, Supra 316L/4432, product form C, row Table 5, Rm","page":6},"state_id":"stainless-supra-316l-4432-reference","status":"active","supersedes_observation_ids":[],"test_method":{"reported_label":"EN 10088-2"},"uncertainty":null},{"basis":"minimum","conditions":{"product_form":"sheet","temperature_K":293.15},"id":"obs-f8a8d32176f345b0ebda","material_id":"stainless-supra-316l-4432","notes":"Cold rolled coil and sheet (C); datasheet delivery condition","property_id":"elongation_at_break","result":{"canonical":{"unit":"1","value":0.4},"kind":"lower_bound","reported":{"significant_figures":2,"unit":"%","value":40.0}},"source_id":"outokumpu-supra","source_locator":{"label":"Page 6, Supra 316L/4432, product form C, row Table 5, A80 (80 mm gauge length)","page":6},"state_id":"stainless-supra-316l-4432-reference","status":"active","supersedes_observation_ids":[],"test_method":{"reported_label":"EN 10088-2"},"uncertainty":null},{"basis":"typical","conditions":{},"id":"obs-7663489849cf8f1848ae","material_id":"stainless-supra-316l-4432","notes":"","property_id":"density","result":{"canonical":{"unit":"kg/m^3","value":8000.0},"kind":"point","reported":{"significant_figures":2,"unit":"kg/dm³","value":8.0}},"source_id":"outokumpu-supra","source_locator":{"label":"Page 8, Supra 316L/4432, row Table 7, Density","page":8},"state_id":null,"status":"active","supersedes_observation_ids":[],"test_method":{"reported_label":"EN 10088-1"},"uncertainty":null},{"basis":"typical","conditions":{"temperature_K":293.15},"id":"obs-f20fc244eff25f4e52b2","material_id":"stainless-supra-316l-4432","notes":"","property_id":"youngs_modulus","result":{"canonical":{"unit":"Pa","value":200000000000.0},"kind":"point","reported":{"significant_figures":3,"unit":"GPa","value":200.0}},"source_id":"outokumpu-supra","source_locator":{"label":"Page 8, Supra 316L/4432, row Table 7, Modulus of elasticity at 20 °C","page":8},"state_id":null,"status":"active","supersedes_observation_ids":[],"test_method":{"reported_label":"EN 10088-1"},"uncertainty":null},{"basis":"typical","conditions":{"temperature_K":293.15},"id":"obs-eb87fb79482d981e7893","material_id":"stainless-supra-316l-4432","notes":"","property_id":"thermal_conductivity","result":{"canonical":{"unit":"W/(m*K)","value":15.0},"kind":"point","reported":{"significant_figures":2,"unit":"W/(m·K)","value":15.0}},"source_id":"outokumpu-supra","source_locator":{"label":"Page 8, Supra 316L/4432, row Table 7, Thermal conductivity at 20 °C","page":8},"state_id":null,"status":"active","supersedes_observation_ids":[],"test_method":{"reported_label":"EN 10088-1"},"uncertainty":null},{"basis":"typical","conditions":{"temperature_K":293.15},"id":"obs-cfdcb13b43aad839425b","material_id":"stainless-supra-316l-4432","notes":"","property_id":"specific_heat","result":{"canonical":{"unit":"J/(kg*K)","value":500.0},"kind":"point","reported":{"significant_figures":3,"unit":"J/(kg·K)","value":500.0}},"source_id":"outokumpu-supra","source_locator":{"label":"Page 8, Supra 316L/4432, row Table 7, Thermal capacity at 20 °C","page":8},"state_id":null,"status":"active","supersedes_observation_ids":[],"test_method":{"reported_label":"EN 10088-1"},"uncertainty":null}],"source_values":{"obs-483cc4e0aaabfc5a3098":{"offset_to_si":0,"scale_to_si":1000000.0,"significant_figures":3,"text":"240","unit":"MPa"},"obs-7663489849cf8f1848ae":{"offset_to_si":0,"scale_to_si":1000,"significant_figures":2,"text":"8.0","unit":"kg/dm³"},"obs-cb9fae3692cfa411397f":{"offset_to_si":0,"scale_to_si":1000000.0,"significant_figures":3,"text":"550–700","unit":"MPa"},"obs-cfdcb13b43aad839425b":{"offset_to_si":0,"scale_to_si":1,"significant_figures":3,"text":"500","unit":"J/(kg·K)"},"obs-eb87fb79482d981e7893":{"offset_to_si":0,"scale_to_si":1,"significant_figures":2,"text":"15","unit":"W/(m·K)"},"obs-f20fc244eff25f4e52b2":{"offset_to_si":0,"scale_to_si":1000000000.0,"significant_figures":3,"text":"200","unit":"GPa"},"obs-f8a8d32176f345b0ebda":{"offset_to_si":0,"scale_to_si":0.01,"significant_figures":2,"text":"40","unit":"%"}},"sources":[{"id":"outokumpu-supra","license":"Publisher copyright retained; selected numerical facts with attribution. Source document not redistributed.","notes":"Table 5: cold rolled sheet mechanical limits. Table 7: metric physical values. EN grades with the same ASTM name remain distinct.","organization":"Outokumpu","publication_date":null,"retrieved_date":"2026-09-07","revision":"Snapshot 39e9860f4900","sha256":"39e9860f49003d5731eb005d30bb49c368dd9a02abc4609f1cdf1dcf14777f4a","source_type":"manufacturer_datasheet","title":"Supra range datasheet"}],"states":[{"aliases":["1.4432","316L","Stainless steel Supra 316L/4432 — cold rolled sheet","Supra 316L/4432","austenitic","stainless"],"fixed_attributes":{"work_condition":"cold_rolled"},"id":"stainless-supra-316l-4432-reference","material_id":"stainless-supra-316l-4432","name":"Cold rolled","supplemental_taxon_ids":[]}],"summaries":{"density":{"bases":["typical"],"limits":{},"material_count":1,"mixed_conditions":[],"observation_count":1,"range":{"includes_bound":false,"maximum":8000.0,"minimum":8000.0,"observation_count":1,"property_id":"density","significant_figures":2,"singleton":true,"unavailable_count":0,"unit":"kg/m^3"}},"elongation_at_break":{"bases":["minimum"],"limits":{"lower_bound":{"count":1,"maximum":0.4,"minimum":0.4,"significant_figures":2}},"material_count":1,"mixed_conditions":[],"observation_count":1,"range":null},"flexural_strength":{"bases":[],"limits":{},"material_count":0,"mixed_conditions":[],"observation_count":0,"range":null},"max_service_temperature":{"bases":[],"limits":{},"material_count":0,"mixed_conditions":[],"observation_count":0,"range":null},"poissons_ratio":{"bases":[],"limits":{},"material_count":0,"mixed_conditions":[],"observation_count":0,"range":null},"specific_heat":{"bases":["typical"],"limits":{},"material_count":1,"mixed_conditions":[],"observation_count":1,"range":{"includes_bound":false,"maximum":500.0,"minimum":500.0,"observation_count":1,"property_id":"specific_heat","significant_figures":3,"singleton":true,"unavailable_count":0,"unit":"J/(kg*K)"}},"tensile_yield_strength":{"bases":["minimum"],"limits":{"lower_bound":{"count":1,"maximum":240000000.0,"minimum":240000000.0,"significant_figures":3}},"material_count":1,"mixed_conditions":[],"observation_count":1,"range":null},"thermal_conductivity":{"bases":["typical"],"limits":{},"material_count":1,"mixed_conditions":[],"observation_count":1,"range":{"includes_bound":false,"maximum":15.0,"minimum":15.0,"observation_count":1,"property_id":"thermal_conductivity","significant_figures":2,"singleton":true,"unavailable_count":0,"unit":"W/(m*K)"}},"ultimate_tensile_strength":{"bases":["specified_range"],"limits":{},"material_count":1,"mixed_conditions":[],"observation_count":1,"range":{"includes_bound":false,"maximum":700000000.0,"minimum":550000000.0,"observation_count":1,"property_id":"ultimate_tensile_strength","significant_figures":3,"singleton":false,"unavailable_count":0,"unit":"Pa"}},"youngs_modulus":{"bases":["typical"],"limits":{},"material_count":1,"mixed_conditions":[],"observation_count":1,"range":{"includes_bound":false,"maximum":200000000000.0,"minimum":200000000000.0,"observation_count":1,"property_id":"youngs_modulus","significant_figures":3,"singleton":true,"unavailable_count":0,"unit":"Pa"}}}}

File: incoming/materials/materials/data/8835c14ab59056175d2f/records/stainless-supra-316l-4435.json
{"build_id":"8835c14ab59056175d2f","contract_version":"0.1.0","material":{"aliases":["Supra 316L/4435","1.4435","316L","stainless","austenitic"],"designations":[{"system_id":"en","value":"1.4435"},{"system_id":"astm","value":"316L"}],"id":"stainless-supra-316l-4435","identity_kind":"standard_grade","name":"Stainless steel Supra 316L/4435","notes":"Outokumpu austenitic stainless grade. Mechanical limits describe cold rolled sheet; physical values are listed separately by the supplier.","primary_taxon_id":"stainless-steels","supplemental_taxon_ids":[]},"observations":[{"basis":"minimum","conditions":{"product_form":"sheet","temperature_K":293.15},"id":"obs-ce7c0ef4c647827cffd6","material_id":"stainless-supra-316l-4435","notes":"Cold rolled coil and sheet (C); datasheet delivery condition","property_id":"tensile_yield_strength","result":{"canonical":{"unit":"Pa","value":240000000.0},"kind":"lower_bound","reported":{"significant_figures":3,"unit":"MPa","value":240.0}},"source_id":"outokumpu-supra","source_locator":{"label":"Page 6, Supra 316L/4435, product form C, row Table 5, Rp0.2","page":6},"state_id":"stainless-supra-316l-4435-reference","status":"active","supersedes_observation_ids":[],"test_method":{"reported_label":"EN 10088-2"},"uncertainty":null},{"basis":"specified_range","conditions":{"product_form":"sheet","temperature_K":293.15},"id":"obs-b66ba88d8f2fbc91cf04","material_id":"stainless-supra-316l-4435","notes":"Cold rolled coil and sheet (C); datasheet delivery condition","property_id":"ultimate_tensile_strength","result":{"canonical":{"maximum":700000000.0,"minimum":550000000.0,"unit":"Pa"},"kind":"interval","reported":{"maximum":700.0,"minimum":550.0,"significant_figures":3,"unit":"MPa"}},"source_id":"outokumpu-supra","source_locator":{"label":"Page 6, Supra 316L/4435, product form C, row Table 5, Rm","page":6},"state_id":"stainless-supra-316l-4435-reference","status":"active","supersedes_observation_ids":[],"test_method":{"reported_label":"EN 10088-2"},"uncertainty":null},{"basis":"minimum","conditions":{"product_form":"sheet","temperature_K":293.15},"id":"obs-5fd4d054c45efc92e617","material_id":"stainless-supra-316l-4435","notes":"Cold rolled coil and sheet (C); datasheet delivery condition","property_id":"elongation_at_break","result":{"canonical":{"unit":"1","value":0.4},"kind":"lower_bound","reported":{"significant_figures":2,"unit":"%","value":40.0}},"source_id":"outokumpu-supra","source_locator":{"label":"Page 6, Supra 316L/4435, product form C, row Table 5, A80 (80 mm gauge length)","page":6},"state_id":"stainless-supra-316l-4435-reference","status":"active","supersedes_observation_ids":[],"test_method":{"reported_label":"EN 10088-2"},"uncertainty":null},{"basis":"typical","conditions":{},"id":"obs-4187dfb18f8632c9ba88","material_id":"stainless-supra-316l-4435","notes":"","property_id":"density","result":{"canonical":{"unit":"kg/m^3","value":8000.0},"kind":"point","reported":{"significant_figures":2,"unit":"kg/dm³","value":8.0}},"source_id":"outokumpu-supra","source_locator":{"label":"Page 8, Supra 316L/4435, row Table 7, Density","page":8},"state_id":null,"status":"active","supersedes_observation_ids":[],"test_method":{"reported_label":"EN 10088-1"},"uncertainty":null},{"basis":"typical","conditions":{"temperature_K":293.15},"id":"obs-0c90795177f4189410c5","material_id":"stainless-supra-316l-4435","notes":"","property_id":"youngs_modulus","result":{"canonical":{"unit":"Pa","value":200000000000.0},"kind":"point","reported":{"significant_figures":3,"unit":"GPa","value":200.0}},"source_id":"outokumpu-supra","source_locator":{"label":"Page 8, Supra 316L/4435, row Table 7, Modulus of elasticity at 20 °C","page":8},"state_id":null,"status":"active","supersedes_observation_ids":[],"test_method":{"reported_label":"EN 10088-1"},"uncertainty":null},{"basis":"typical","conditions":{"temperature_K":293.15},"id":"obs-cea7aee8a6f3ba3ccf70","material_id":"stainless-supra-316l-4435","notes":"","property_id":"thermal_conductivity","result":{"canonical":{"unit":"W/(m*K)","value":15.0},"kind":"point","reported":{"significant_figures":2,"unit":"W/(m·K)","value":15.0}},"source_id":"outokumpu-supra","source_locator":{"label":"Page 8, Supra 316L/4435, row Table 7, Thermal conductivity at 20 °C","page":8},"state_id":null,"status":"active","supersedes_observation_ids":[],"test_method":{"reported_label":"EN 10088-1"},"uncertainty":null},{"basis":"typical","conditions":{"temperature_K":293.15},"id":"obs-a1c2bc9a57009c6eba44","material_id":"stainless-supra-316l-4435","notes":"","property_id":"specific_heat","result":{"canonical":{"unit":"J/(kg*K)","value":500.0},"kind":"point","reported":{"significant_figures":3,"unit":"J/(kg·K)","value":500.0}},"source_id":"outokumpu-supra","source_locator":{"label":"Page 8, Supra 316L/4435, row Table 7, Thermal capacity at 20 °C","page":8},"state_id":null,"status":"active","supersedes_observation_ids":[],"test_method":{"reported_label":"EN 10088-1"},"uncertainty":null}],"source_values":{"obs-0c90795177f4189410c5":{"offset_to_si":0,"scale_to_si":1000000000.0,"significant_figures":3,"text":"200","unit":"GPa"},"obs-4187dfb18f8632c9ba88":{"offset_to_si":0,"scale_to_si":1000,"significant_figures":2,"text":"8.0","unit":"kg/dm³"},"obs-5fd4d054c45efc92e617":{"offset_to_si":0,"scale_to_si":0.01,"significant_figures":2,"text":"40","unit":"%"},"obs-a1c2bc9a57009c6eba44":{"offset_to_si":0,"scale_to_si":1,"significant_figures":3,"text":"500","unit":"J/(kg·K)"},"obs-b66ba88d8f2fbc91cf04":{"offset_to_si":0,"scale_to_si":1000000.0,"significant_figures":3,"text":"550–700","unit":"MPa"},"obs-ce7c0ef4c647827cffd6":{"offset_to_si":0,"scale_to_si":1000000.0,"significant_figures":3,"text":"240","unit":"MPa"},"obs-cea7aee8a6f3ba3ccf70":{"offset_to_si":0,"scale_to_si":1,"significant_figures":2,"text":"15","unit":"W/(m·K)"}},"sources":[{"id":"outokumpu-supra","license":"Publisher copyright retained; selected numerical facts with attribution. Source document not redistributed.","notes":"Table 5: cold rolled sheet mechanical limits. Table 7: metric physical values. EN grades with the same ASTM name remain distinct.","organization":"Outokumpu","publication_date":null,"retrieved_date":"2026-09-07","revision":"Snapshot 39e9860f4900","sha256":"39e9860f49003d5731eb005d30bb49c368dd9a02abc4609f1cdf1dcf14777f4a","source_type":"manufacturer_datasheet","title":"Supra range datasheet"}],"states":[{"aliases":["1.4435","316L","Stainless steel Supra 316L/4435 — cold rolled sheet","Supra 316L/4435","austenitic","stainless"],"fixed_attributes":{"work_condition":"cold_rolled"},"id":"stainless-supra-316l-4435-reference","material_id":"stainless-supra-316l-4435","name":"Cold rolled","supplemental_taxon_ids":[]}],"summaries":{"density":{"bases":["typical"],"limits":{},"material_count":1,"mixed_conditions":[],"observation_count":1,"range":{"includes_bound":false,"maximum":8000.0,"minimum":8000.0,"observation_count":1,"property_id":"density","significant_figures":2,"singleton":true,"unavailable_count":0,"unit":"kg/m^3"}},"elongation_at_break":{"bases":["minimum"],"limits":{"lower_bound":{"count":1,"maximum":0.4,"minimum":0.4,"significant_figures":2}},"material_count":1,"mixed_conditions":[],"observation_count":1,"range":null},"flexural_strength":{"bases":[],"limits":{},"material_count":0,"mixed_conditions":[],"observation_count":0,"range":null},"max_service_temperature":{"bases":[],"limits":{},"material_count":0,"mixed_conditions":[],"observation_count":0,"range":null},"poissons_ratio":{"bases":[],"limits":{},"material_count":0,"mixed_conditions":[],"observation_count":0,"range":null},"specific_heat":{"bases":["typical"],"limits":{},"material_count":1,"mixed_conditions":[],"observation_count":1,"range":{"includes_bound":false,"maximum":500.0,"minimum":500.0,"observation_count":1,"property_id":"specific_heat","significant_figures":3,"singleton":true,"unavailable_count":0,"unit":"J/(kg*K)"}},"tensile_yield_strength":{"bases":["minimum"],"limits":{"lower_bound":{"count":1,"maximum":240000000.0,"minimum":240000000.0,"significant_figures":3}},"material_count":1,"mixed_conditions":[],"observation_count":1,"range":null},"thermal_conductivity":{"bases":["typical"],"limits":{},"material_count":1,"mixed_conditions":[],"observation_count":1,"range":{"includes_bound":false,"maximum":15.0,"minimum":15.0,"observation_count":1,"property_id":"thermal_conductivity","significant_figures":2,"singleton":true,"unavailable_count":0,"unit":"W/(m*K)"}},"ultimate_tensile_strength":{"bases":["specified_range"],"limits":{},"material_count":1,"mixed_conditions":[],"observation_count":1,"range":{"includes_bound":false,"maximum":700000000.0,"minimum":550000000.0,"observation_count":1,"property_id":"ultimate_tensile_strength","significant_figures":3,"singleton":false,"unavailable_count":0,"unit":"Pa"}},"youngs_modulus":{"bases":["typical"],"limits":{},"material_count":1,"mixed_conditions":[],"observation_count":1,"range":{"includes_bound":false,"maximum":200000000000.0,"minimum":200000000000.0,"observation_count":1,"property_id":"youngs_modulus","significant_figures":3,"singleton":true,"unavailable_count":0,"unit":"Pa"}}}}

File: incoming/materials/materials/data/8835c14ab59056175d2f/records/stainless-therma-304h-4948.json
{"build_id":"8835c14ab59056175d2f","contract_version":"0.1.0","material":{"aliases":["1.4948","304H","304H/4948","S30409","Therma 304H/4948","heat resistant"],"designations":[{"system_id":"en","value":"1.4948"},{"system_id":"astm","value":"304H"},{"system_id":"uns","value":"S30409"},{"system_id":"supplier","value":"Therma 304H/4948"}],"id":"stainless-therma-304h-4948","identity_kind":"standard_grade","name":"Stainless steel Therma 304H/4948","notes":"Outokumpu heat-resistant grade; properties at explicitly stated temperatures.","primary_taxon_id":"stainless-steels","supplemental_taxon_ids":[]},"observations":[{"basis":"typical","conditions":{"temperature_K":293.15},"id":"obs-4d0abcc337b85d869382","material_id":"stainless-therma-304h-4948","notes":"","property_id":"density","result":{"canonical":{"unit":"kg/m^3","value":7900.0},"kind":"point","reported":{"significant_figures":2,"unit":"kg/dm³","value":7.9}},"source_id":"outokumpu-therma","source_locator":{"label":"Page 11, Therma 304H/4948, row Table 14, Density at 20 °C","page":11},"state_id":null,"status":"active","supersedes_observation_ids":[],"test_method":{"reported_label":"Outokumpu values and European standards (Table 14)"},"uncertainty":null},{"basis":"typical","conditions":{"temperature_K":293.15},"id":"obs-53e52b2d1437d9a9e72a","material_id":"stainless-therma-304h-4948","notes":"","property_id":"youngs_modulus","result":{"canonical":{"unit":"Pa","value":200000000000.0},"kind":"point","reported":{"significant_figures":3,"unit":"GPa","value":200.0}},"source_id":"outokumpu-therma","source_locator":{"label":"Page 11, Therma 304H/4948, row Table 14, Modulus of elasticity at 20 °C","page":11},"state_id":null,"status":"active","supersedes_observation_ids":[],"test_method":{"reported_label":"Outokumpu values and European standards (Table 14)"},"uncertainty":null},{"basis":"typical","conditions":{"temperature_K":873.15},"id":"obs-8ee395adce2a63cb707b","material_id":"stainless-therma-304h-4948","notes":"","property_id":"youngs_modulus","result":{"canonical":{"unit":"Pa","value":155000000000.0},"kind":"point","reported":{"significant_figures":3,"unit":"GPa","value":155.0}},"source_id":"outokumpu-therma","source_locator":{"label":"Page 11, Therma 304H/4948, row Table 14, Modulus of elasticity at 600 °C","page":11},"state_id":null,"status":"active","supersedes_observation_ids":[],"test_method":{"reported_label":"Outokumpu values and European standards (Table 14)"},"uncertainty":null},{"basis":"typical","conditions":{"temperature_K":1273.15},"id":"obs-84b0583516aa889d96ba","material_id":"stainless-therma-304h-4948","notes":"","property_id":"youngs_modulus","result":{"canonical":{"unit":"Pa","value":125000000000.0},"kind":"point","reported":{"significant_figures":3,"unit":"GPa","value":125.0}},"source_id":"outokumpu-therma","source_locator":{"label":"Page 11, Therma 304H/4948, row Table 14, Modulus of elasticity at 1000 °C","page":11},"state_id":null,"status":"active","supersedes_observation_ids":[],"test_method":{"reported_label":"Outokumpu values and European standards (Table 14)"},"uncertainty":null},{"basis":"typical","conditions":{"temperature_K":293.15},"id":"obs-1e324279dd438b8c262e","material_id":"stainless-therma-304h-4948","notes":"","property_id":"thermal_conductivity","result":{"canonical":{"unit":"W/(m*K)","value":17.0},"kind":"point","reported":{"significant_figures":2,"unit":"W/(m·K)","value":17.0}},"source_id":"outokumpu-therma","source_locator":{"label":"Page 11, Therma 304H/4948, row Table 14, Thermal conductivity at 20 °C","page":11},"state_id":null,"status":"active","supersedes_observation_ids":[],"test_method":{"reported_label":"Outokumpu values and European standards (Table 14)"},"uncertainty":null},{"basis":"typical","conditions":{"temperature_K":773.15},"id":"obs-c1b6efb2daba23494bd8","material_id":"stainless-therma-304h-4948","notes":"","property_id":"thermal_conductivity","result":{"canonical":{"unit":"W/(m*K)","value":21.0},"kind":"point","reported":{"significant_figures":2,"unit":"W/(m·K)","value":21.0}},"source_id":"outokumpu-therma","source_locator":{"label":"Page 11, Therma 304H/4948, row Table 14, Thermal conductivity at 500 °C","page":11},"state_id":null,"status":"active","supersedes_observation_ids":[],"test_method":{"reported_label":"Outokumpu values and European standards (Table 14)"},"uncertainty":null},{"basis":"typical","conditions":{"temperature_K":293.15},"id":"obs-dad156637f437027aa0e","material_id":"stainless-therma-304h-4948","notes":"","property_id":"specific_heat","result":{"canonical":{"unit":"J/(kg*K)","value":450.0},"kind":"point","reported":{"significant_figures":3,"unit":"J/(kg·K)","value":450.0}},"source_id":"outokumpu-therma","source_locator":{"label":"Page 11, Therma 304H/4948, row Table 14, Thermal capacity at 20 °C","page":11},"state_id":null,"status":"active","supersedes_observation_ids":[],"test_method":{"reported_label":"Outokumpu values and European standards (Table 14)"},"uncertainty":null},{"basis":"minimum","conditions":{"temperature_K":323.15},"id":"obs-b5a29e742814d000d85d","material_id":"stainless-therma-304h-4948","notes":"","property_id":"tensile_yield_strength","result":{"canonical":{"unit":"Pa","value":178000000.0},"kind":"lower_bound","reported":{"significant_figures":3,"unit":"MPa","value":178.0}},"source_id":"outokumpu-therma","source_locator":{"label":"Page 8, Therma 304H/4948, 50 °C, row Table 5, Rp0.2","page":8},"state_id":null,"status":"active","supersedes_observation_ids":[],"test_method":{"reported_label":"Outokumpu values based on EN 10028-7 (footnote 1)"},"uncertainty":null},{"basis":"minimum","conditions":{"temperature_K":373.15},"id":"obs-08a81ab24eb30c9d54dc","material_id":"stainless-therma-304h-4948","notes":"","property_id":"tensile_yield_strength","result":{"canonical":{"unit":"Pa","value":157000000.0},"kind":"lower_bound","reported":{"significant_figures":3,"unit":"MPa","value":157.0}},"source_id":"outokumpu-therma","source_locator":{"label":"Page 8, Therma 304H/4948, 100 °C, row Table 5, Rp0.2","page":8},"state_id":null,"status":"active","supersedes_observation_ids":[],"test_method":{"reported_label":"Outokumpu values based on EN 10028-7 (footnote 1)"},"uncertainty":null},{"basis":"minimum","conditions":{"temperature_K":423.15},"id":"obs-6a69918983334bea02b6","material_id":"stainless-therma-304h-4948","notes":"","property_id":"tensile_yield_strength","result":{"canonical":{"unit":"Pa","value":142000000.0},"kind":"lower_bound","reported":{"significant_figures":3,"unit":"MPa","value":142.0}},"source_id":"outokumpu-therma","source_locator":{"label":"Page 8, Therma 304H/4948, 150 °C, row Table 5, Rp0.2","page":8},"state_id":null,"status":"active","supersedes_observation_ids":[],"test_method":{"reported_label":"Outokumpu values based on EN 10028-7 (footnote 1)"},"uncertainty":null},{"basis":"minimum","conditions":{"temperature_K":473.15},"id":"obs-1f9fd584ca6d4fa3fa4e","material_id":"stainless-therma-304h-4948","notes":"","property_id":"tensile_yield_strength","result":{"canonical":{"unit":"Pa","value":127000000.0},"kind":"lower_bound","reported":{"significant_figures":3,"unit":"MPa","value":127.0}},"source_id":"outokumpu-therma","source_locator":{"label":"Page 8, Therma 304H/4948, 200 °C, row Table 5, Rp0.2","page":8},"state_id":null,"status":"active","supersedes_observation_ids":[],"test_method":{"reported_label":"Outokumpu values based on EN 10028-7 (footnote 1)"},"uncertainty":null},{"basis":"minimum","conditions":{"temperature_K":523.15},"id":"obs-4e3971bd0d781342aa85","material_id":"stainless-therma-304h-4948","notes":"","property_id":"tensile_yield_strength","result":{"canonical":{"unit":"Pa","value":117000000.0},"kind":"lower_bound","reported":{"significant_figures":3,"unit":"MPa","value":117.0}},"source_id":"outokumpu-therma","source_locator":{"label":"Page 8, Therma 304H/4948, 250 °C, row Table 5, Rp0.2","page":8},"state_id":null,"status":"active","supersedes_observation_ids":[],"test_method":{"reported_label":"Outokumpu values based on EN 10028-7 (footnote 1)"},"uncertainty":null},{"basis":"minimum","conditions":{"temperature_K":573.15},"id":"obs-150980fe4418b1acfacd","material_id":"stainless-therma-304h-4948","notes":"","property_id":"tensile_yield_strength","result":{"canonical":{"unit":"Pa","value":108000000.0},"kind":"lower_bound","reported":{"significant_figures":3,"unit":"MPa","value":108.0}},"source_id":"outokumpu-therma","source_locator":{"label":"Page 8, Therma 304H/4948, 300 °C, row Table 5, Rp0.2","page":8},"state_id":null,"status":"active","supersedes_observation_ids":[],"test_method":{"reported_label":"Outokumpu values based on EN 10028-7 (footnote 1)"},"uncertainty":null},{"basis":"minimum","conditions":{"temperature_K":623.15},"id":"obs-b30bc6601702bf219143","material_id":"stainless-therma-304h-4948","notes":"","property_id":"tensile_yield_strength","result":{"canonical":{"unit":"Pa","value":103000000.0},"kind":"lower_bound","reported":{"significant_figures":3,"unit":"MPa","value":103.0}},"source_id":"outokumpu-therma","source_locator":{"label":"Page 8, Therma 304H/4948, 350 °C, row Table 5, Rp0.2","page":8},"state_id":null,"status":"active","supersedes_observation_ids":[],"test_method":{"reported_label":"Outokumpu values based on EN 10028-7 (footnote 1)"},"uncertainty":null},{"basis":"minimum","conditions":{"temperature_K":673.15},"id":"obs-3cfbe61d287a4b12332c","material_id":"stainless-therma-304h-4948","notes":"","property_id":"tensile_yield_strength","result":{"canonical":{"unit":"Pa","value":98000000.0},"kind":"lower_bound","reported":{"significant_figures":2,"unit":"MPa","value":98.0}},"source_id":"outokumpu-therma","source_locator":{"label":"Page 8, Therma 304H/4948, 400 °C, row Table 5, Rp0.2","page":8},"state_id":null,"status":"active","supersedes_observation_ids":[],"test_method":{"reported_label":"Outokumpu values based on EN 10028-7 (footnote 1)"},"uncertainty":null},{"basis":"minimum","conditions":{"temperature_K":723.15},"id":"obs-49a6d454e7dc0b3e140b","material_id":"stainless-therma-304h-4948","notes":"","property_id":"tensile_yield_strength","result":{"canonical":{"unit":"Pa","value":93000000.0},"kind":"lower_bound","reported":{"significant_figures":2,"unit":"MPa","value":93.0}},"source_id":"outokumpu-therma","source_locator":{"label":"Page 8, Therma 304H/4948, 450 °C, row Table 5, Rp0.2","page":8},"state_id":null,"status":"active","supersedes_observation_ids":[],"test_method":{"reported_label":"Outokumpu values based on EN 10028-7 (footnote 1)"},"uncertainty":null},{"basis":"minimum","conditions":{"temperature_K":323.15},"id":"obs-c787e7be260cd8a32120","material_id":"stainless-therma-304h-4948","notes":"","property_id":"ultimate_tensile_strength","result":{"canonical":{"unit":"Pa","value":484000000.0},"kind":"lower_bound","reported":{"significant_figures":3,"unit":"MPa","value":484.0}},"source_id":"outokumpu-therma","source_locator":{"label":"Page 8, Therma 304H/4948, 50 °C, row Table 7, Rm","page":8},"state_id":null,"status":"active","supersedes_observation_ids":[],"test_method":{"reported_label":"Outokumpu values based on EN 10028-7 (footnote 1)"},"uncertainty":null},{"basis":"minimum","conditions":{"temperature_K":373.15},"id":"obs-c0e6b05287b05e676dfb","material_id":"stainless-therma-304h-4948","notes":"","property_id":"ultimate_tensile_strength","result":{"canonical":{"unit":"Pa","value":440000000.0},"kind":"lower_bound","reported":{"significant_figures":3,"unit":"MPa","value":440.0}},"source_id":"outokumpu-therma","source_locator":{"label":"Page 8, Therma 304H/4948, 100 °C, row Table 7, Rm","page":8},"state_id":null,"status":"active","supersedes_observation_ids":[],"test_method":{"reported_label":"Outokumpu values based on EN 10028-7 (footnote 1)"},"uncertainty":null},{"basis":"minimum","conditions":{"temperature_K":423.15},"id":"obs-dfe56d3c31f851eca176","material_id":"stainless-therma-304h-4948","notes":"","property_id":"ultimate_tensile_strength","result":{"canonical":{"unit":"Pa","value":410000000.0},"kind":"lower_bound","reported":{"significant_figures":3,"unit":"MPa","value":410.0}},"source_id":"outokumpu-therma","source_locator":{"label":"Page 8, Therma 304H/4948, 150 °C, row Table 7, Rm","page":8},"state_id":null,"status":"active","supersedes_observation_ids":[],"test_method":{"reported_label":"Outokumpu values based on EN 10028-7 (footnote 1)"},"uncertainty":null},{"basis":"minimum","conditions":{"temperature_K":473.15},"id":"obs-9676a87040daad54e737","material_id":"stainless-therma-304h-4948","notes":"","property_id":"ultimate_tensile_strength","result":{"canonical":{"unit":"Pa","value":390000000.0},"kind":"lower_bound","reported":{"significant_figures":3,"unit":"MPa","value":390.0}},"source_id":"outokumpu-therma","source_locator":{"label":"Page 8, Therma 304H/4948, 200 °C, row Table 7, Rm","page":8},"state_id":null,"status":"active","supersedes_observation_ids":[],"test_method":{"reported_label":"Outokumpu values based on EN 10028-7 (footnote 1)"},"uncertainty":null},{"basis":"minimum","conditions":{"temperature_K":523.15},"id":"obs-125cabf089a11565c97b","material_id":"stainless-therma-304h-4948","notes":"","property_id":"ultimate_tensile_strength","result":{"canonical":{"unit":"Pa","value":385000000.0},"kind":"lower_bound","reported":{"significant_figures":3,"unit":"MPa","value":385.0}},"source_id":"outokumpu-therma","source_locator":{"label":"Page 8, Therma 304H/4948, 250 °C, row Table 7, Rm","page":8},"state_id":null,"status":"active","supersedes_observation_ids":[],"test_method":{"reported_label":"Outokumpu values based on EN 10028-7 (footnote 1)"},"uncertainty":null},{"basis":"minimum","conditions":{"temperature_K":573.15},"id":"obs-ab2c70e3b5d91cc9fd4f","material_id":"stainless-therma-304h-4948","notes":"","property_id":"ultimate_tensile_strength","result":{"canonical":{"unit":"Pa","value":375000000.0},"kind":"lower_bound","reported":{"significant_figures":3,"unit":"MPa","value":375.0}},"source_id":"outokumpu-therma","source_locator":{"label":"Page 8, Therma 304H/4948, 300 °C, row Table 7, Rm","page":8},"state_id":null,"status":"active","supersedes_observation_ids":[],"test_method":{"reported_label":"Outokumpu values based on EN 10028-7 (footnote 1)"},"uncertainty":null},{"basis":"minimum","conditions":{"temperature_K":623.15},"id":"obs-aaca01f9107d6b856abd","material_id":"stainless-therma-304h-4948","notes":"","property_id":"ultimate_tensile_strength","result":{"canonical":{"unit":"Pa","value":375000000.0},"kind":"lower_bound","reported":{"significant_figures":3,"unit":"MPa","value":375.0}},"source_id":"outokumpu-therma","source_locator":{"label":"Page 8, Therma 304H/4948, 350 °C, row Table 7, Rm","page":8},"state_id":null,"status":"active","supersedes_observation_ids":[],"test_method":{"reported_label":"Outokumpu values based on EN 10028-7 (footnote 1)"},"uncertainty":null},{"basis":"minimum","conditions":{"temperature_K":673.15},"id":"obs-31f41e54c4831b865722","material_id":"stainless-therma-304h-4948","notes":"","property_id":"ultimate_tensile_strength","result":{"canonical":{"unit":"Pa","value":375000000.0},"kind":"lower_bound","reported":{"significant_figures":3,"unit":"MPa","value":375.0}},"source_id":"outokumpu-therma","source_locator":{"label":"Page 8, Therma 304H/4948, 400 °C, row Table 7, Rm","page":8},"state_id":null,"status":"active","supersedes_observation_ids":[],"test_method":{"reported_label":"Outokumpu values based on EN 10028-7 (footnote 1)"},"uncertainty":null},{"basis":"minimum","conditions":{"temperature_K":723.15},"id":"obs-cbeed920fb6239048de8","material_id":"stainless-therma-304h-4948","notes":"","property_id":"ultimate_tensile_strength","result":{"canonical":{"unit":"Pa","value":370000000.0},"kind":"lower_bound","reported":{"significant_figures":3,"unit":"MPa","value":370.0}},"source_id":"outokumpu-therma","source_locator":{"label":"Page 8, Therma 304H/4948, 450 °C, row Table 7, Rm","page":8},"state_id":null,"status":"active","supersedes_observation_ids":[],"test_method":{"reported_label":"Outokumpu values based on EN 10028-7 (footnote 1)"},"uncertainty":null}],"source_values":{"obs-08a81ab24eb30c9d54dc":{"offset_to_si":0,"scale_to_si":1000000.0,"significant_figures":3,"text":"157","unit":"MPa"},"obs-125cabf089a11565c97b":{"offset_to_si":0,"scale_to_si":1000000.0,"significant_figures":3,"text":"385","unit":"MPa"},"obs-150980fe4418b1acfacd":{"offset_to_si":0,"scale_to_si":1000000.0,"significant_figures":3,"text":"108","unit":"MPa"},"obs-1e324279dd438b8c262e":{"offset_to_si":0,"scale_to_si":1,"significant_figures":2,"text":"17","unit":"W/(m·K)"},"obs-1f9fd584ca6d4fa3fa4e":{"offset_to_si":0,"scale_to_si":1000000.0,"significant_figures":3,"text":"127","unit":"MPa"},"obs-31f41e54c4831b865722":{"offset_to_si":0,"scale_to_si":1000000.0,"significant_figures":3,"text":"375","unit":"MPa"},"obs-3cfbe61d287a4b12332c":{"offset_to_si":0,"scale_to_si":1000000.0,"significant_figures":2,"text":"98","unit":"MPa"},"obs-49a6d454e7dc0b3e140b":{"offset_to_si":0,"scale_to_si":1000000.0,"significant_figures":2,"text":"93","unit":"MPa"},"obs-4d0abcc337b85d869382":{"offset_to_si":0,"scale_to_si":1000,"significant_figures":2,"text":"7.9","unit":"kg/dm³"},"obs-4e3971bd0d781342aa85":{"offset_to_si":0,"scale_to_si":1000000.0,"significant_figures":3,"text":"117","unit":"MPa"},"obs-53e52b2d1437d9a9e72a":{"offset_to_si":0,"scale_to_si":1000000000.0,"significant_figures":3,"text":"200","unit":"GPa"},"obs-6a69918983334bea02b6":{"offset_to_si":0,"scale_to_si":1000000.0,"significant_figures":3,"text":"142","unit":"MPa"},"obs-84b0583516aa889d96ba":{"offset_to_si":0,"scale_to_si":1000000000.0,"significant_figures":3,"text":"125","unit":"GPa"},"obs-8ee395adce2a63cb707b":{"offset_to_si":0,"scale_to_si":1000000000.0,"significant_figures":3,"text":"155","unit":"GPa"},"obs-9676a87040daad54e737":{"offset_to_si":0,"scale_to_si":1000000.0,"significant_figures":3,"text":"390","unit":"MPa"},"obs-aaca01f9107d6b856abd":{"offset_to_si":0,"scale_to_si":1000000.0,"significant_figures":3,"text":"375","unit":"MPa"},"obs-ab2c70e3b5d91cc9fd4f":{"offset_to_si":0,"scale_to_si":1000000.0,"significant_figures":3,"text":"375","unit":"MPa"},"obs-b30bc6601702bf219143":{"offset_to_si":0,"scale_to_si":1000000.0,"significant_figures":3,"text":"103","unit":"MPa"},"obs-b5a29e742814d000d85d":{"offset_to_si":0,"scale_to_si":1000000.0,"significant_figures":3,"text":"178","unit":"MPa"},"obs-c0e6b05287b05e676dfb":{"offset_to_si":0,"scale_to_si":1000000.0,"significant_figures":3,"text":"440","unit":"MPa"},"obs-c1b6efb2daba23494bd8":{"offset_to_si":0,"scale_to_si":1,"significant_figures":2,"text":"21","unit":"W/(m·K)"},"obs-c787e7be260cd8a32120":{"offset_to_si":0,"scale_to_si":1000000.0,"significant_figures":3,"text":"484","unit":"MPa"},"obs-cbeed920fb6239048de8":{"offset_to_si":0,"scale_to_si":1000000.0,"significant_figures":3,"text":"370","unit":"MPa"},"obs-dad156637f437027aa0e":{"offset_to_si":0,"scale_to_si":1,"significant_figures":3,"text":"450","unit":"J/(kg·K)"},"obs-dfe56d3c31f851eca176":{"offset_to_si":0,"scale_to_si":1000000.0,"significant_figures":3,"text":"410","unit":"MPa"}},"sources":[{"id":"outokumpu-therma","license":"Publisher copyright retained; selected numerical facts with attribution. Source document not redistributed.","notes":"Table 14: metric physical values at the stated temperatures. Tables 5 and 7: elevated-temperature minimum Rp0.2 and Rm, Outokumpu values based on EN 10028-7. Guidance-only maximum application temperatures, creep tables and imperial duplicates excluded.","organization":"Outokumpu","publication_date":null,"retrieved_date":"2026-09-10","revision":"Snapshot 146c7dd9817a","sha256":"146c7dd9817aebe3a13b57f7ed6aaf04d7798391850a839db517fec48b8e0ed7","source_type":"manufacturer_datasheet","title":"Therma range datasheet"}],"states":[],"summaries":{"density":{"bases":["typical"],"limits":{},"material_count":1,"mixed_conditions":[],"observation_count":1,"range":{"includes_bound":false,"maximum":7900.0,"minimum":7900.0,"observation_count":1,"property_id":"density","significant_figures":2,"singleton":true,"unavailable_count":0,"unit":"kg/m^3"}},"elongation_at_break":{"bases":[],"limits":{},"material_count":0,"mixed_conditions":[],"observation_count":0,"range":null},"flexural_strength":{"bases":[],"limits":{},"material_count":0,"mixed_conditions":[],"observation_count":0,"range":null},"max_service_temperature":{"bases":[],"limits":{},"material_count":0,"mixed_conditions":[],"observation_count":0,"range":null},"poissons_ratio":{"bases":[],"limits":{},"material_count":0,"mixed_conditions":[],"observation_count":0,"range":null},"specific_heat":{"bases":["typical"],"limits":{},"material_count":1,"mixed_conditions":[],"observation_count":1,"range":{"includes_bound":false,"maximum":450.0,"minimum":450.0,"observation_count":1,"property_id":"specific_heat","significant_figures":3,"singleton":true,"unavailable_count":0,"unit":"J/(kg*K)"}},"tensile_yield_strength":{"bases":["minimum"],"limits":{"lower_bound":{"count":9,"maximum":178000000.0,"minimum":93000000.0,"significant_figures":2}},"material_count":1,"mixed_conditions":["temperature_K"],"observation_count":9,"range":null},"thermal_conductivity":{"bases":["typical"],"limits":{},"material_count":1,"mixed_conditions":["temperature_K"],"observation_count":2,"range":{"includes_bound":false,"maximum":21.0,"minimum":17.0,"observation_count":2,"property_id":"thermal_conductivity","significant_figures":2,"singleton":false,"unavailable_count":0,"unit":"W/(m*K)"}},"ultimate_tensile_strength":{"bases":["minimum"],"limits":{"lower_bound":{"count":9,"maximum":484000000.0,"minimum":370000000.0,"significant_figures":3}},"material_count":1,"mixed_conditions":["temperature_K"],"observation_count":9,"range":null},"youngs_modulus":{"bases":["typical"],"limits":{},"material_count":1,"mixed_conditions":["temperature_K"],"observation_count":3,"range":{"includes_bound":false,"maximum":200000000000.0,"minimum":125000000000.0,"observation_count":3,"property_id":"youngs_modulus","significant_figures":3,"singleton":false,"unavailable_count":0,"unit":"Pa"}}}}
