Repository: amarschn/tools

# Materials Lookup

A local release candidate for source-traceable material and property lookup.
The static site contains **134 material identities, 24 named states, 840
observations, 10 registered properties and 5 source documents**. It has no
runtime dependencies, backend, accounts, or network search service.

Material queries open complete datasheets. Exact property queries open
category-grouped reference ranges. Broad queries such as `plastic strength`
ask for a precise property. Specified limits stay distinct from measured
values, and every observation retains its conditions and source citation.

File: incoming/materials/materials/data/8835c14ab59056175d2f/records/stainless-ultra-254-smo.json
{"build_id":"8835c14ab59056175d2f","contract_version":"0.1.0","material":{"aliases":["1.4547","254 SMO","S31254","Ultra 254 SMO"],"designations":[{"system_id":"en","value":"1.4547"},{"system_id":"uns","value":"S31254"},{"system_id":"supplier","value":"Ultra 254 SMO"}],"id":"stainless-ultra-254-smo","identity_kind":"standard_grade","name":"Stainless steel Ultra 254 SMO","notes":"Outokumpu grade. Physical values and available cold rolled limits remain separately scoped.","primary_taxon_id":"stainless-steels","supplemental_taxon_ids":[]},"observations":[{"basis":"typical","conditions":{},"id":"obs-fcf56bcd7659aadffa37","material_id":"stainless-ultra-254-smo","notes":"","property_id":"density","result":{"canonical":{"unit":"kg/m^3","value":8000.0},"kind":"point","reported":{"significant_figures":2,"unit":"kg/dm³","value":8.0}},"source_id":"outokumpu-ultra","source_locator":{"label":"Page 14, Ultra 254 SMO, row Table 13, Density","page":14},"state_id":null,"status":"active","supersedes_observation_ids":[],"test_method":{"reported_label":"EN 10088-1 (Table 13)"},"uncertainty":null},{"basis":"typical","conditions":{"temperature_K":293.15},"id":"obs-50445d15ba9cf5dac856","material_id":"stainless-ultra-254-smo","notes":"","property_id":"youngs_modulus","result":{"canonical":{"unit":"Pa","value":195000000000.0},"kind":"point","reported":{"significant_figures":3,"unit":"GPa","value":195.0}},"source_id":"outokumpu-ultra","source_locator":{"label":"Page 14, Ultra 254 SMO, row Table 13, Modulus of elasticity at 20 °C","page":14},"state_id":null,"status":"active","supersedes_observation_ids":[],"test_method":{"reported_label":"EN 10088-1 (Table 13)"},"uncertainty":null},{"basis":"typical","conditions":{"temperature_K":293.15},"id":"obs-8e6e0c36469a525d8179","material_id":"stainless-ultra-254-smo","notes":"","property_id":"thermal_conductivity","result":{"canonical":{"unit":"W/(m*K)","value":14.0},"kind":"point","reported":{"significant_figures":2,"unit":"W/(m·K)","value":14.0}},"source_id":"outokumpu-ultra","source_locator":{"label":"Page 14, Ultra 254 SMO, row Table 13, Thermal conductivity at 20 °C","page":14},"state_id":null,"status":"active","supersedes_observation_ids":[],"test_method":{"reported_label":"EN 10088-1 (Table 13)"},"uncertainty":null},{"basis":"typical","conditions":{"temperature_K":293.15},"id":"obs-fc57641bcc18a68f8ab5","material_id":"stainless-ultra-254-smo","notes":"","property_id":"specific_heat","result":{"canonical":{"unit":"J/(kg*K)","value":500.0},"kind":"point","reported":{"significant_figures":3,"unit":"J/(kg·K)","value":500.0}},"source_id":"outokumpu-ultra","source_locator":{"label":"Page 14, Ultra 254 SMO, row Table 13, Thermal capacity at 20 °C","page":14},"state_id":null,"status":"active","supersedes_observation_ids":[],"test_method":{"reported_label":"EN 10088-1 (Table 13)"},"uncertainty":null},{"basis":"minimum","conditions":{"temperature_K":293.15},"id":"obs-b75812179cafd5b5b87b","material_id":"stainless-ultra-254-smo","notes":"Cold rolled; product form not further specified in Table 10.","property_id":"tensile_yield_strength","result":{"canonical":{"unit":"Pa","value":320000000.0},"kind":"lower_bound","reported":{"significant_figures":3,"unit":"MPa","value":320.0}},"source_id":"outokumpu-ultra","source_locator":{"label":"Page 12, Ultra 254 SMO, Cold rolled, row Table 10, Rp0.2","page":12},"state_id":"stainless-ultra-254-smo-reference","status":"active","supersedes_observation_ids":[],"test_method":{"reported_label":"EN 10088-2"},"uncertainty":null},{"basis":"specified_range","conditions":{"temperature_K":293.15},"id":"obs-be081ef898bb0190428e","material_id":"stainless-ultra-254-smo","notes":"Cold rolled; product form not further specified in Table 10.","property_id":"ultimate_tensile_strength","result":{"canonical":{"maximum":850000000.0,"minimum":650000000.0,"unit":"Pa"},"kind":"interval","reported":{"maximum":850.0,"minimum":650.0,"significant_figures":3,"unit":"MPa"}},"source_id":"outokumpu-ultra","source_locator":{"label":"Page 12, Ultra 254 SMO, Cold rolled, row Table 10, Rm","page":12},"state_id":"stainless-ultra-254-smo-reference","status":"active","supersedes_observation_ids":[],"test_method":{"reported_label":"EN 10088-2"},"uncertainty":null},{"basis":"minimum","conditions":{"temperature_K":293.15},"id":"obs-3e31f68fbe65062ea499","material_id":"stainless-ultra-254-smo","notes":"Cold rolled; product form not further specified in Table 10. Footnote 2: thickness < 3 mm uses A80 (80 mm); thickness ≥ 3 mm uses A (5.65√S0).","property_id":"elongation_at_break","result":{"canonical":{"unit":"1","value":0.35000000000000003},"kind":"lower_bound","reported":{"significant_figures":2,"unit":"%","value":35.0}},"source_id":"outokumpu-ultra","source_locator":{"label":"Page 12, Ultra 254 SMO, Cold rolled, row Table 10, A","page":12},"state_id":"stainless-ultra-254-smo-reference","status":"active","supersedes_observation_ids":[],"test_method":{"reported_label":"EN 10088-2"},"uncertainty":null}],"source_values":{"obs-3e31f68fbe65062ea499":{"offset_to_si":0,"scale_to_si":0.01,"significant_figures":2,"text":"35","unit":"%"},"obs-50445d15ba9cf5dac856":{"offset_to_si":0,"scale_to_si":1000000000.0,"significant_figures":3,"text":"195","unit":"GPa"},"obs-8e6e0c36469a525d8179":{"offset_to_si":0,"scale_to_si":1,"significant_figures":2,"text":"14","unit":"W/(m·K)"},"obs-b75812179cafd5b5b87b":{"offset_to_si":0,"scale_to_si":1000000.0,"significant_figures":3,"text":"320","unit":"MPa"},"obs-be081ef898bb0190428e":{"offset_to_si":0,"scale_to_si":1000000.0,"significant_figures":3,"text":"650–850","unit":"MPa"},"obs-fc57641bcc18a68f8ab5":{"offset_to_si":0,"scale_to_si":1,"significant_figures":3,"text":"500","unit":"J/(kg·K)"},"obs-fcf56bcd7659aadffa37":{"offset_to_si":0,"scale_to_si":1000,"significant_figures":2,"text":"8.0","unit":"kg/dm³"}},"sources":[{"id":"outokumpu-ultra","license":"Publisher copyright retained; selected numerical facts with attribution. Source document not redistributed.","notes":"Table 13: metric physical values. Table 10: cold rolled values, with ISO 6208 and revision footnotes retained. Ultra 725LN has physical data only in this batch. Ultra 317L is not assigned the conditional plate designation EN 1.4438. Alloy 825 is a nickel alloy.","organization":"Outokumpu","publication_date":null,"retrieved_date":"2026-09-10","revision":"Snapshot 062d6a8d97e1","sha256":"062d6a8d97e14e5819d49a069efe92f0729a44a98ece2387d0ae30c375ffd10c","source_type":"manufacturer_datasheet","title":"Ultra range datasheet"}],"states":[{"aliases":["1.4547","254 SMO","S31254","Stainless steel Ultra 254 SMO — cold rolled","Ultra 254 SMO"],"fixed_attributes":{"work_condition":"cold_rolled"},"id":"stainless-ultra-254-smo-reference","material_id":"stainless-ultra-254-smo","name":"Cold rolled","supplemental_taxon_ids":[]}],"summaries":{"density":{"bases":["typical"],"limits":{},"material_count":1,"mixed_conditions":[],"observation_count":1,"range":{"includes_bound":false,"maximum":8000.0,"minimum":8000.0,"observation_count":1,"property_id":"density","significant_figures":2,"singleton":true,"unavailable_count":0,"unit":"kg/m^3"}},"elongation_at_break":{"bases":["minimum"],"limits":{"lower_bound":{"count":1,"maximum":0.35000000000000003,"minimum":0.35000000000000003,"significant_figures":2}},"material_count":1,"mixed_conditions":[],"observation_count":1,"range":null},"flexural_strength":{"bases":[],"limits":{},"material_count":0,"mixed_conditions":[],"observation_count":0,"range":null},"max_service_temperature":{"bases":[],"limits":{},"material_count":0,"mixed_conditions":[],"observation_count":0,"range":null},"poissons_ratio":{"bases":[],"limits":{},"material_count":0,"mixed_conditions":[],"observation_count":0,"range":null},"specific_heat":{"bases":["typical"],"limits":{},"material_count":1,"mixed_conditions":[],"observation_count":1,"range":{"includes_bound":false,"maximum":500.0,"minimum":500.0,"observation_count":1,"property_id":"specific_heat","significant_figures":3,"singleton":true,"unavailable_count":0,"unit":"J/(kg*K)"}},"tensile_yield_strength":{"bases":["minimum"],"limits":{"lower_bound":{"count":1,"maximum":320000000.0,"minimum":320000000.0,"significant_figures":3}},"material_count":1,"mixed_conditions":[],"observation_count":1,"range":null},"thermal_conductivity":{"bases":["typical"],"limits":{},"material_count":1,"mixed_conditions":[],"observation_count":1,"range":{"includes_bound":false,"maximum":14.0,"minimum":14.0,"observation_count":1,"property_id":"thermal_conductivity","significant_figures":2,"singleton":true,"unavailable_count":0,"unit":"W/(m*K)"}},"ultimate_tensile_strength":{"bases":["specified_range"],"limits":{},"material_count":1,"mixed_conditions":[],"observation_count":1,"range":{"includes_bound":false,"maximum":850000000.0,"minimum":650000000.0,"observation_count":1,"property_id":"ultimate_tensile_strength","significant_figures":3,"singleton":false,"unavailable_count":0,"unit":"Pa"}},"youngs_modulus":{"bases":["typical"],"limits":{},"material_count":1,"mixed_conditions":[],"observation_count":1,"range":{"includes_bound":false,"maximum":195000000000.0,"minimum":195000000000.0,"observation_count":1,"property_id":"youngs_modulus","significant_figures":3,"singleton":true,"unavailable_count":0,"unit":"Pa"}}}}

File: incoming/materials/materials/data/8835c14ab59056175d2f/records/stainless-ultra-317l.json
{"build_id":"8835c14ab59056175d2f","contract_version":"0.1.0","material":{"aliases":["317L","S31703","Ultra 317L"],"designations":[{"system_id":"astm","value":"317L"},{"system_id":"uns","value":"S31703"},{"system_id":"supplier","value":"Ultra 317L"}],"id":"stainless-ultra-317l","identity_kind":"standard_grade","name":"Stainless steel Ultra 317L","notes":"Outokumpu grade. Physical values and available cold rolled limits remain separately scoped.","primary_taxon_id":"stainless-steels","supplemental_taxon_ids":[]},"observations":[{"basis":"typical","conditions":{},"id":"obs-0eb42542e6afc4e3f7e6","material_id":"stainless-ultra-317l","notes":"","property_id":"density","result":{"canonical":{"unit":"kg/m^3","value":8000.0},"kind":"point","reported":{"significant_figures":2,"unit":"kg/dm³","value":8.0}},"source_id":"outokumpu-ultra","source_locator":{"label":"Page 14, Ultra 317L, row Table 13, Density","page":14},"state_id":null,"status":"active","supersedes_observation_ids":[],"test_method":{"reported_label":"EN 10088-1 (Table 13)"},"uncertainty":null},{"basis":"typical","conditions":{"temperature_K":293.15},"id":"obs-7dc1917cd73dbfd05184","material_id":"stainless-ultra-317l","notes":"","property_id":"youngs_modulus","result":{"canonical":{"unit":"Pa","value":200000000000.0},"kind":"point","reported":{"significant_figures":3,"unit":"GPa","value":200.0}},"source_id":"outokumpu-ultra","source_locator":{"label":"Page 14, Ultra 317L, row Table 13, Modulus of elasticity at 20 °C","page":14},"state_id":null,"status":"active","supersedes_observation_ids":[],"test_method":{"reported_label":"EN 10088-1 (Table 13)"},"uncertainty":null},{"basis":"typical","conditions":{"temperature_K":293.15},"id":"obs-7297db04a6a34b866916","material_id":"stainless-ultra-317l","notes":"","property_id":"thermal_conductivity","result":{"canonical":{"unit":"W/(m*K)","value":14.0},"kind":"point","reported":{"significant_figures":2,"unit":"W/(m·K)","value":14.0}},"source_id":"outokumpu-ultra","source_locator":{"label":"Page 14, Ultra 317L, row Table 13, Thermal conductivity at 20 °C","page":14},"state_id":null,"status":"active","supersedes_observation_ids":[],"test_method":{"reported_label":"EN 10088-1 (Table 13)"},"uncertainty":null},{"basis":"typical","conditions":{"temperature_K":293.15},"id":"obs-c49f499dc2845a78e300","material_id":"stainless-ultra-317l","notes":"","property_id":"specific_heat","result":{"canonical":{"unit":"J/(kg*K)","value":500.0},"kind":"point","reported":{"significant_figures":3,"unit":"J/(kg·K)","value":500.0}},"source_id":"outokumpu-ultra","source_locator":{"label":"Page 14, Ultra 317L, row Table 13, Thermal capacity at 20 °C","page":14},"state_id":null,"status":"active","supersedes_observation_ids":[],"test_method":{"reported_label":"EN 10088-1 (Table 13)"},"uncertainty":null},{"basis":"minimum","conditions":{"temperature_K":293.15},"id":"obs-266c19a107faf55b774a","material_id":"stainless-ultra-317l","notes":"Cold rolled; product form not further specified in Table 10.","property_id":"tensile_yield_strength","result":{"canonical":{"unit":"Pa","value":240000000.0},"kind":"lower_bound","reported":{"significant_figures":3,"unit":"MPa","value":240.0}},"source_id":"outokumpu-ultra","source_locator":{"label":"Page 12, Ultra 317L, Cold rolled, row Table 10, Rp0.2","page":12},"state_id":"stainless-ultra-317l-reference","status":"active","supersedes_observation_ids":[],"test_method":{"reported_label":"EN 10088-2"},"uncertainty":null},{"basis":"minimum","conditions":{"temperature_K":293.15},"id":"obs-4f7195292872446f99b4","material_id":"stainless-ultra-317l","notes":"Cold rolled; product form not further specified in Table 10. Footnote 2: thickness < 3 mm uses A80 (80 mm); thickness ≥ 3 mm uses A (5.65√S0).","property_id":"elongation_at_break","result":{"canonical":{"unit":"1","value":0.35000000000000003},"kind":"lower_bound","reported":{"significant_figures":2,"unit":"%","value":35.0}},"source_id":"outokumpu-ultra","source_locator":{"label":"Page 12, Ultra 317L, Cold rolled, row Table 10, A","page":12},"state_id":"stainless-ultra-317l-reference","status":"active","supersedes_observation_ids":[],"test_method":{"reported_label":"EN 10088-2"},"uncertainty":null}],"source_values":{"obs-0eb42542e6afc4e3f7e6":{"offset_to_si":0,"scale_to_si":1000,"significant_figures":2,"text":"8.0","unit":"kg/dm³"},"obs-266c19a107faf55b774a":{"offset_to_si":0,"scale_to_si":1000000.0,"significant_figures":3,"text":"240","unit":"MPa"},"obs-4f7195292872446f99b4":{"offset_to_si":0,"scale_to_si":0.01,"significant_figures":2,"text":"35","unit":"%"},"obs-7297db04a6a34b866916":{"offset_to_si":0,"scale_to_si":1,"significant_figures":2,"text":"14","unit":"W/(m·K)"},"obs-7dc1917cd73dbfd05184":{"offset_to_si":0,"scale_to_si":1000000000.0,"significant_figures":3,"text":"200","unit":"GPa"},"obs-c49f499dc2845a78e300":{"offset_to_si":0,"scale_to_si":1,"significant_figures":3,"text":"500","unit":"J/(kg·K)"}},"sources":[{"id":"outokumpu-ultra","license":"Publisher copyright retained; selected numerical facts with attribution. Source document not redistributed.","notes":"Table 13: metric physical values. Table 10: cold rolled values, with ISO 6208 and revision footnotes retained. Ultra 725LN has physical data only in this batch. Ultra 317L is not assigned the conditional plate designation EN 1.4438. Alloy 825 is a nickel alloy.","organization":"Outokumpu","publication_date":null,"retrieved_date":"2026-09-10","revision":"Snapshot 062d6a8d97e1","sha256":"062d6a8d97e14e5819d49a069efe92f0729a44a98ece2387d0ae30c375ffd10c","source_type":"manufacturer_datasheet","title":"Ultra range datasheet"}],"states":[{"aliases":["317L","S31703","Stainless steel Ultra 317L — cold rolled","Ultra 317L"],"fixed_attributes":{"work_condition":"cold_rolled"},"id":"stainless-ultra-317l-reference","material_id":"stainless-ultra-317l","name":"Cold rolled","supplemental_taxon_ids":[]}],"summaries":{"density":{"bases":["typical"],"limits":{},"material_count":1,"mixed_conditions":[],"observation_count":1,"range":{"includes_bound":false,"maximum":8000.0,"minimum":8000.0,"observation_count":1,"property_id":"density","significant_figures":2,"singleton":true,"unavailable_count":0,"unit":"kg/m^3"}},"elongation_at_break":{"bases":["minimum"],"limits":{"lower_bound":{"count":1,"maximum":0.35000000000000003,"minimum":0.35000000000000003,"significant_figures":2}},"material_count":1,"mixed_conditions":[],"observation_count":1,"range":null},"flexural_strength":{"bases":[],"limits":{},"material_count":0,"mixed_conditions":[],"observation_count":0,"range":null},"max_service_temperature":{"bases":[],"limits":{},"material_count":0,"mixed_conditions":[],"observation_count":0,"range":null},"poissons_ratio":{"bases":[],"limits":{},"material_count":0,"mixed_conditions":[],"observation_count":0,"range":null},"specific_heat":{"bases":["typical"],"limits":{},"material_count":1,"mixed_conditions":[],"observation_count":1,"range":{"includes_bound":false,"maximum":500.0,"minimum":500.0,"observation_count":1,"property_id":"specific_heat","significant_figures":3,"singleton":true,"unavailable_count":0,"unit":"J/(kg*K)"}},"tensile_yield_strength":{"bases":["minimum"],"limits":{"lower_bound":{"count":1,"maximum":240000000.0,"minimum":240000000.0,"significant_figures":3}},"material_count":1,"mixed_conditions":[],"observation_count":1,"range":null},"thermal_conductivity":{"bases":["typical"],"limits":{},"material_count":1,"mixed_conditions":[],"observation_count":1,"range":{"includes_bound":false,"maximum":14.0,"minimum":14.0,"observation_count":1,"property_id":"thermal_conductivity","significant_figures":2,"singleton":true,"unavailable_count":0,"unit":"W/(m*K)"}},"ultimate_tensile_strength":{"bases":[],"limits":{},"material_count":0,"mixed_conditions":[],"observation_count":0,"range":null},"youngs_modulus":{"bases":["typical"],"limits":{},"material_count":1,"mixed_conditions":[],"observation_count":1,"range":{"includes_bound":false,"maximum":200000000000.0,"minimum":200000000000.0,"observation_count":1,"property_id":"youngs_modulus","significant_figures":3,"singleton":true,"unavailable_count":0,"unit":"Pa"}}}}

File: incoming/materials/materials/data/8835c14ab59056175d2f/records/steel-atlas-1214fm.json
{"build_id":"8835c14ab59056175d2f","contract_version":"0.1.0","material":{"aliases":["1214","1214FM","Atlas 1214FM"],"designations":[{"system_id":"as","value":"1214FM"},{"system_id":"supplier","value":"Atlas 1214FM"}],"id":"steel-atlas-1214fm","identity_kind":"standard_grade","name":"Steel Atlas 1214FM","notes":"Atlas bar reference; properties apply only to the stated supply condition and size.","primary_taxon_id":"carbon-steels","supplemental_taxon_ids":[]},"observations":[{"basis":"typical","conditions":{"product_form":"bar"},"id":"obs-9399db0955ebd775d242","material_id":"steel-atlas-1214fm","notes":"Bar diameter ≤16 mm. Typical reference values; not guaranteed supply requirements. Printed minimum labels are retained as typical lower bounds. Cold drawn. The source does not define the yield offset.","property_id":"ultimate_tensile_strength","result":{"canonical":{"unit":"Pa","value":480000000.0},"kind":"lower_bound","reported":{"significant_figures":3,"unit":"MPa","value":480.0}},"source_id":"atlas-engineering-bar","source_locator":{"label":"Page 38, Atlas 1214FM, Bar diameter ≤16 mm, row 4.4.4, Tensile strength, printed min","page":38},"state_id":"steel-atlas-1214fm-reference","status":"active","supersedes_observation_ids":[],"test_method":{"reported_label":"Atlas handbook section 4.4.4"},"uncertainty":null},{"basis":"typical","conditions":{"product_form":"bar"},"id":"obs-46c7cd982c0221af4484","material_id":"steel-atlas-1214fm","notes":"Bar diameter ≤16 mm. Typical reference values; not guaranteed supply requirements. Printed minimum labels are retained as typical lower bounds. Cold drawn. The source does not define the yield offset.","property_id":"tensile_yield_strength","result":{"canonical":{"unit":"Pa","value":350000000.0},"kind":"lower_bound","reported":{"significant_figures":3,"unit":"MPa","value":350.0}},"source_id":"atlas-engineering-bar","source_locator":{"label":"Page 38, Atlas 1214FM, Bar diameter ≤16 mm, row 4.4.4, Yield stress, printed min","page":38},"state_id":"steel-atlas-1214fm-reference","status":"active","supersedes_observation_ids":[],"test_method":{"reported_label":"Atlas handbook section 4.4.4"},"uncertainty":null},{"basis":"typical","conditions":{"product_form":"bar"},"id":"obs-7c638d352729283a6af5","material_id":"steel-atlas-1214fm","notes":"Bar diameter ≤16 mm. Typical reference values; not guaranteed supply requirements. Printed minimum labels are retained as typical lower bounds. Cold drawn. The source does not define the yield offset.","property_id":"elongation_at_break","result":{"canonical":{"unit":"1","value":0.07},"kind":"lower_bound","reported":{"significant_figures":1,"unit":"%","value":7.0}},"source_id":"atlas-engineering-bar","source_locator":{"label":"Page 38, Atlas 1214FM, Bar diameter ≤16 mm, row 4.4.4, Elongation in 50 mm, printed min","page":38},"state_id":"steel-atlas-1214fm-reference","status":"active","supersedes_observation_ids":[],"test_method":{"reported_label":"Atlas handbook section 4.4.4"},"uncertainty":null},{"basis":"typical","conditions":{"product_form":"bar"},"id":"obs-a09093a455a1fda8e07a","material_id":"steel-atlas-1214fm","notes":"Bar diameter >16 to ≤38 mm. Typical reference values; not guaranteed supply requirements. Printed minimum labels are retained as typical lower bounds. Cold drawn. The source does not define the yield offset.","property_id":"ultimate_tensile_strength","result":{"canonical":{"unit":"Pa","value":430000000.0},"kind":"lower_bound","reported":{"significant_figures":3,"unit":"MPa","value":430.0}},"source_id":"atlas-engineering-bar","source_locator":{"label":"Page 38, Atlas 1214FM, Bar diameter >16 to ≤38 mm, row 4.4.4, Tensile strength, printed min","page":38},"state_id":"steel-atlas-1214fm-reference","status":"active","supersedes_observation_ids":[],"test_method":{"reported_label":"Atlas handbook section 4.4.4"},"uncertainty":null},{"basis":"typical","conditions":{"product_form":"bar"},"id":"obs-3c6d02317083d83c8900","material_id":"steel-atlas-1214fm","notes":"Bar diameter >16 to ≤38 mm. Typical reference values; not guaranteed supply requirements. Printed minimum labels are retained as typical lower bounds. Cold drawn. The source does not define the yield offset.","property_id":"tensile_yield_strength","result":{"canonical":{"unit":"Pa","value":330000000.0},"kind":"lower_bound","reported":{"significant_figures":3,"unit":"MPa","value":330.0}},"source_id":"atlas-engineering-bar","source_locator":{"label":"Page 38, Atlas 1214FM, Bar diameter >16 to ≤38 mm, row 4.4.4, Yield stress, printed min","page":38},"state_id":"steel-atlas-1214fm-reference","status":"active","supersedes_observation_ids":[],"test_method":{"reported_label":"Atlas handbook section 4.4.4"},"uncertainty":null},{"basis":"typical","conditions":{"product_form":"bar"},"id":"obs-85817751852a1f149598","material_id":"steel-atlas-1214fm","notes":"Bar diameter >16 to ≤38 mm. Typical reference values; not guaranteed supply requirements. Printed minimum labels are retained as typical lower bounds. Cold drawn. The source does not define the yield offset.","property_id":"elongation_at_break","result":{"canonical":{"unit":"1","value":0.08},"kind":"lower_bound","reported":{"significant_figures":1,"unit":"%","value":8.0}},"source_id":"atlas-engineering-bar","source_locator":{"label":"Page 38, Atlas 1214FM, Bar diameter >16 to ≤38 mm, row 4.4.4, Elongation in 50 mm, printed min","page":38},"state_id":"steel-atlas-1214fm-reference","status":"active","supersedes_observation_ids":[],"test_method":{"reported_label":"Atlas handbook section 4.4.4"},"uncertainty":null},{"basis":"typical","conditions":{"product_form":"bar"},"id":"obs-a3f2439ddf152a35ce6f","material_id":"steel-atlas-1214fm","notes":"Bar diameter >38 to ≤100 mm. Typical reference values; not guaranteed supply requirements. Printed minimum labels are retained as typical lower bounds. Cold drawn. The source does not define the yield offset.","property_id":"ultimate_tensile_strength","result":{"canonical":{"unit":"Pa","value":400000000.0},"kind":"lower_bound","reported":{"significant_figures":3,"unit":"MPa","value":400.0}},"source_id":"atlas-engineering-bar","source_locator":{"label":"Page 38, Atlas 1214FM, Bar diameter >38 to ≤100 mm, row 4.4.4, Tensile strength, printed min","page":38},"state_id":"steel-atlas-1214fm-reference","status":"active","supersedes_observation_ids":[],"test_method":{"reported_label":"Atlas handbook section 4.4.4"},"uncertainty":null},{"basis":"typical","conditions":{"product_form":"bar"},"id":"obs-b9e01a3db5269ed636c1","material_id":"steel-atlas-1214fm","notes":"Bar diameter >38 to ≤100 mm. Typical reference values; not guaranteed supply requirements. Printed minimum labels are retained as typical lower bounds. Cold drawn. The source does not define the yield offset.","property_id":"tensile_yield_strength","result":{"canonical":{"unit":"Pa","value":290000000.0},"kind":"lower_bound","reported":{"significant_figures":3,"unit":"MPa","value":290.0}},"source_id":"atlas-engineering-bar","source_locator":{"label":"Page 38, Atlas 1214FM, Bar diameter >38 to ≤100 mm, row 4.4.4, Yield stress, printed min","page":38},"state_id":"steel-atlas-1214fm-reference","status":"active","supersedes_observation_ids":[],"test_method":{"reported_label":"Atlas handbook section 4.4.4"},"uncertainty":null},{"basis":"typical","conditions":{"product_form":"bar"},"id":"obs-4f8ac1397ee9421b521b","material_id":"steel-atlas-1214fm","notes":"Bar diameter >38 to ≤100 mm. Typical reference values; not guaranteed supply requirements. Printed minimum labels are retained as typical lower bounds. Cold drawn. The source does not define the yield offset.","property_id":"elongation_at_break","result":{"canonical":{"unit":"1","value":0.09},"kind":"lower_bound","reported":{"significant_figures":1,"unit":"%","value":9.0}},"source_id":"atlas-engineering-bar","source_locator":{"label":"Page 38, Atlas 1214FM, Bar diameter >38 to ≤100 mm, row 4.4.4, Elongation in 50 mm, printed min","page":38},"state_id":"steel-atlas-1214fm-reference","status":"active","supersedes_observation_ids":[],"test_method":{"reported_label":"Atlas handbook section 4.4.4"},"uncertainty":null}],"source_values":{"obs-3c6d02317083d83c8900":{"offset_to_si":0,"scale_to_si":1000000.0,"significant_figures":3,"text":"330","unit":"MPa"},"obs-46c7cd982c0221af4484":{"offset_to_si":0,"scale_to_si":1000000.0,"significant_figures":3,"text":"350","unit":"MPa"},"obs-4f8ac1397ee9421b521b":{"offset_to_si":0,"scale_to_si":0.01,"significant_figures":1,"text":"9","unit":"%"},"obs-7c638d352729283a6af5":{"offset_to_si":0,"scale_to_si":0.01,"significant_figures":1,"text":"7","unit":"%"},"obs-85817751852a1f149598":{"offset_to_si":0,"scale_to_si":0.01,"significant_figures":1,"text":"8","unit":"%"},"obs-9399db0955ebd775d242":{"offset_to_si":0,"scale_to_si":1000000.0,"significant_figures":3,"text":"480","unit":"MPa"},"obs-a09093a455a1fda8e07a":{"offset_to_si":0,"scale_to_si":1000000.0,"significant_figures":3,"text":"430","unit":"MPa"},"obs-a3f2439ddf152a35ce6f":{"offset_to_si":0,"scale_to_si":1000000.0,"significant_figures":3,"text":"400","unit":"MPa"},"obs-b9e01a3db5269ed636c1":{"offset_to_si":0,"scale_to_si":1000000.0,"significant_figures":3,"text":"290","unit":"MPa"}},"sources":[{"id":"atlas-engineering-bar","license":"Publisher copyright retained; selected numerical facts with attribution. Source document not redistributed.","notes":"Selected sections 4.1–4.13. Carbon/free-machining and case-hardened core values are typical references, not guaranteed supply minima. Through-hardening and Micro900 supply limits are separately identified. Diameter, gauge-length and heat-treatment qualifications retained. Printed January 2005, edition 1; URL filename also mentions October 2011.","organization":"Atlas Specialty Metals","publication_date":"2005-01","retrieved_date":"2026-09-10","revision":"Snapshot 93df7cb85e0e","sha256":"93df7cb85e0e977836c6ff5388be1a12a129fca1ffb8889894931ab3d9c4d71d","source_type":"supplier_catalog","title":"Technical Handbook of Bar Products"}],"states":[{"aliases":["1214","1214FM","Atlas 1214FM","Steel Atlas 1214FM — cold drawn"],"fixed_attributes":{"work_condition":"cold_drawn"},"id":"steel-atlas-1214fm-reference","material_id":"steel-atlas-1214fm","name":"Cold drawn","supplemental_taxon_ids":[]}],"summaries":{"density":{"bases":[],"limits":{},"material_count":0,"mixed_conditions":[],"observation_count":0,"range":null},"elongation_at_break":{"bases":["typical"],"limits":{"lower_bound":{"count":3,"maximum":0.09,"minimum":0.07,"significant_figures":1}},"material_count":1,"mixed_conditions":[],"observation_count":3,"range":null},"flexural_strength":{"bases":[],"limits":{},"material_count":0,"mixed_conditions":[],"observation_count":0,"range":null},"max_service_temperature":{"bases":[],"limits":{},"material_count":0,"mixed_conditions":[],"observation_count":0,"range":null},"poissons_ratio":{"bases":[],"limits":{},"material_count":0,"mixed_conditions":[],"observation_count":0,"range":null},"specific_heat":{"bases":[],"limits":{},"material_count":0,"mixed_conditions":[],"observation_count":0,"range":null},"tensile_yield_strength":{"bases":["typical"],"limits":{"lower_bound":{"count":3,"maximum":350000000.0,"minimum":290000000.0,"significant_figures":3}},"material_count":1,"mixed_conditions":[],"observation_count":3,"range":null},"thermal_conductivity":{"bases":[],"limits":{},"material_count":0,"mixed_conditions":[],"observation_count":0,"range":null},"ultimate_tensile_strength":{"bases":["typical"],"limits":{"lower_bound":{"count":3,"maximum":480000000.0,"minimum":400000000.0,"significant_figures":3}},"material_count":1,"mixed_conditions":[],"observation_count":3,"range":null},"youngs_modulus":{"bases":[],"limits":{},"material_count":0,"mixed_conditions":[],"observation_count":0,"range":null}}}

File: incoming/materials/materials/data/8835c14ab59056175d2f/records/steel-atlas-12l14fm.json
{"build_id":"8835c14ab59056175d2f","contract_version":"0.1.0","material":{"aliases":["12L14","12L14FM","Atlas 12L14FM"],"designations":[{"system_id":"as","value":"12L14FM"},{"system_id":"supplier","value":"Atlas 12L14FM"}],"id":"steel-atlas-12l14fm","identity_kind":"standard_grade","name":"Steel Atlas 12L14FM","notes":"Atlas bar reference; properties apply only to the stated supply condition and size.","primary_taxon_id":"carbon-steels","supplemental_taxon_ids":[]},"observations":[{"basis":"typical","conditions":{"product_form":"bar"},"id":"obs-97bda4c0370410bf69bf","material_id":"steel-atlas-12l14fm","notes":"Bar diameter ≤16 mm. Typical reference values; not guaranteed supply requirements. Printed minimum labels are retained as typical lower bounds. Cold drawn. The source does not define the yield offset.","property_id":"ultimate_tensile_strength","result":{"canonical":{"unit":"Pa","value":480000000.0},"kind":"lower_bound","reported":{"significant_figures":3,"unit":"MPa","value":480.0}},"source_id":"atlas-engineering-bar","source_locator":{"label":"Page 40, Atlas 12L14FM, Bar diameter ≤16 mm, row 4.5.4, Tensile strength, printed min","page":40},"state_id":"steel-atlas-12l14fm-reference","status":"active","supersedes_observation_ids":[],"test_method":{"reported_label":"Atlas handbook section 4.5.4"},"uncertainty":null},{"basis":"typical","conditions":{"product_form":"bar"},"id":"obs-5881d20558bd8b16e15c","material_id":"steel-atlas-12l14fm","notes":"Bar diameter ≤16 mm. Typical reference values; not guaranteed supply requirements. Printed minimum labels are retained as typical lower bounds. Cold drawn. The source does not define the yield offset.","property_id":"tensile_yield_strength","result":{"canonical":{"unit":"Pa","value":350000000.0},"kind":"lower_bound","reported":{"significant_figures":3,"unit":"MPa","value":350.0}},"source_id":"atlas-engineering-bar","source_locator":{"label":"Page 40, Atlas 12L14FM, Bar diameter ≤16 mm, row 4.5.4, Yield stress, printed min","page":40},"state_id":"steel-atlas-12l14fm-reference","status":"active","supersedes_observation_ids":[],"test_method":{"reported_label":"Atlas handbook section 4.5.4"},"uncertainty":null},{"basis":"typical","conditions":{"product_form":"bar"},"id":"obs-c78f14567325e2c61df9","material_id":"steel-atlas-12l14fm","notes":"Bar diameter ≤16 mm. Typical reference values; not guaranteed supply requirements. Printed minimum labels are retained as typical lower bounds. Cold drawn. The source does not define the yield offset.","property_id":"elongation_at_break","result":{"canonical":{"unit":"1","value":0.07},"kind":"lower_bound","reported":{"significant_figures":1,"unit":"%","value":7.0}},"source_id":"atlas-engineering-bar","source_locator":{"label":"Page 40, Atlas 12L14FM, Bar diameter ≤16 mm, row 4.5.4, Elongation in 50 mm, printed min","page":40},"state_id":"steel-atlas-12l14fm-reference","status":"active","supersedes_observation_ids":[],"test_method":{"reported_label":"Atlas handbook section 4.5.4"},"uncertainty":null},{"basis":"typical","conditions":{"product_form":"bar"},"id":"obs-69a3a8ba4aa7c4fe44ac","material_id":"steel-atlas-12l14fm","notes":"Bar diameter >16 to ≤38 mm. Typical reference values; not guaranteed supply requirements. Printed minimum labels are retained as typical lower bounds. Cold drawn. The source does not define the yield offset.","property_id":"ultimate_tensile_strength","result":{"canonical":{"unit":"Pa","value":430000000.0},"kind":"lower_bound","reported":{"significant_figures":3,"unit":"MPa","value":430.0}},"source_id":"atlas-engineering-bar","source_locator":{"label":"Page 40, Atlas 12L14FM, Bar diameter >16 to ≤38 mm, row 4.5.4, Tensile strength, printed min","page":40},"state_id":"steel-atlas-12l14fm-reference","status":"active","supersedes_observation_ids":[],"test_method":{"reported_label":"Atlas handbook section 4.5.4"},"uncertainty":null},{"basis":"typical","conditions":{"product_form":"bar"},"id":"obs-1c0c592f43e63378204e","material_id":"steel-atlas-12l14fm","notes":"Bar diameter >16 to ≤38 mm. Typical reference values; not guaranteed supply requirements. Printed minimum labels are retained as typical lower bounds. Cold drawn. The source does not define the yield offset.","property_id":"tensile_yield_strength","result":{"canonical":{"unit":"Pa","value":330000000.0},"kind":"lower_bound","reported":{"significant_figures":3,"unit":"MPa","value":330.0}},"source_id":"atlas-engineering-bar","source_locator":{"label":"Page 40, Atlas 12L14FM, Bar diameter >16 to ≤38 mm, row 4.5.4, Yield stress, printed min","page":40},"state_id":"steel-atlas-12l14fm-reference","status":"active","supersedes_observation_ids":[],"test_method":{"reported_label":"Atlas handbook section 4.5.4"},"uncertainty":null},{"basis":"typical","conditions":{"product_form":"bar"},"id":"obs-50fd546de83bbfe90964","material_id":"steel-atlas-12l14fm","notes":"Bar diameter >16 to ≤38 mm. Typical reference values; not guaranteed supply requirements. Printed minimum labels are retained as typical lower bounds. Cold drawn. The source does not define the yield offset.","property_id":"elongation_at_break","result":{"canonical":{"unit":"1","value":0.08},"kind":"lower_bound","reported":{"significant_figures":1,"unit":"%","value":8.0}},"source_id":"atlas-engineering-bar","source_locator":{"label":"Page 40, Atlas 12L14FM, Bar diameter >16 to ≤38 mm, row 4.5.4, Elongation in 50 mm, printed min","page":40},"state_id":"steel-atlas-12l14fm-reference","status":"active","supersedes_observation_ids":[],"test_method":{"reported_label":"Atlas handbook section 4.5.4"},"uncertainty":null},{"basis":"typical","conditions":{"product_form":"bar"},"id":"obs-c043e7bd12e1afb9d6b8","material_id":"steel-atlas-12l14fm","notes":"Bar diameter >38 to ≤100 mm. Typical reference values; not guaranteed supply requirements. Printed minimum labels are retained as typical lower bounds. Cold drawn. The source does not define the yield offset.","property_id":"ultimate_tensile_strength","result":{"canonical":{"unit":"Pa","value":400000000.0},"kind":"lower_bound","reported":{"significant_figures":3,"unit":"MPa","value":400.0}},"source_id":"atlas-engineering-bar","source_locator":{"label":"Page 40, Atlas 12L14FM, Bar diameter >38 to ≤100 mm, row 4.5.4, Tensile strength, printed min","page":40},"state_id":"steel-atlas-12l14fm-reference","status":"active","supersedes_observation_ids":[],"test_method":{"reported_label":"Atlas handbook section 4.5.4"},"uncertainty":null},{"basis":"typical","conditions":{"product_form":"bar"},"id":"obs-f5a903e7edee389a4035","material_id":"steel-atlas-12l14fm","notes":"Bar diameter >38 to ≤100 mm. Typical reference values; not guaranteed supply requirements. Printed minimum labels are retained as typical lower bounds. Cold drawn. The source does not define the yield offset.","property_id":"tensile_yield_strength","result":{"canonical":{"unit":"Pa","value":290000000.0},"kind":"lower_bound","reported":{"significant_figures":3,"unit":"MPa","value":290.0}},"source_id":"atlas-engineering-bar","source_locator":{"label":"Page 40, Atlas 12L14FM, Bar diameter >38 to ≤100 mm, row 4.5.4, Yield stress, printed min","page":40},"state_id":"steel-atlas-12l14fm-reference","status":"active","supersedes_observation_ids":[],"test_method":{"reported_label":"Atlas handbook section 4.5.4"},"uncertainty":null},{"basis":"typical","conditions":{"product_form":"bar"},"id":"obs-26a2720148a8482d575e","material_id":"steel-atlas-12l14fm","notes":"Bar diameter >38 to ≤100 mm. Typical reference values; not guaranteed supply requirements. Printed minimum labels are retained as typical lower bounds. Cold drawn. The source does not define the yield offset.","property_id":"elongation_at_break","result":{"canonical":{"unit":"1","value":0.09},"kind":"lower_bound","reported":{"significant_figures":1,"unit":"%","value":9.0}},"source_id":"atlas-engineering-bar","source_locator":{"label":"Page 40, Atlas 12L14FM, Bar diameter >38 to ≤100 mm, row 4.5.4, Elongation in 50 mm, printed min","page":40},"state_id":"steel-atlas-12l14fm-reference","status":"active","supersedes_observation_ids":[],"test_method":{"reported_label":"Atlas handbook section 4.5.4"},"uncertainty":null}],"source_values":{"obs-1c0c592f43e63378204e":{"offset_to_si":0,"scale_to_si":1000000.0,"significant_figures":3,"text":"330","unit":"MPa"},"obs-26a2720148a8482d575e":{"offset_to_si":0,"scale_to_si":0.01,"significant_figures":1,"text":"9","unit":"%"},"obs-50fd546de83bbfe90964":{"offset_to_si":0,"scale_to_si":0.01,"significant_figures":1,"text":"8","unit":"%"},"obs-5881d20558bd8b16e15c":{"offset_to_si":0,"scale_to_si":1000000.0,"significant_figures":3,"text":"350","unit":"MPa"},"obs-69a3a8ba4aa7c4fe44ac":{"offset_to_si":0,"scale_to_si":1000000.0,"significant_figures":3,"text":"430","unit":"MPa"},"obs-97bda4c0370410bf69bf":{"offset_to_si":0,"scale_to_si":1000000.0,"significant_figures":3,"text":"480","unit":"MPa"},"obs-c043e7bd12e1afb9d6b8":{"offset_to_si":0,"scale_to_si":1000000.0,"significant_figures":3,"text":"400","unit":"MPa"},"obs-c78f14567325e2c61df9":{"offset_to_si":0,"scale_to_si":0.01,"significant_figures":1,"text":"7","unit":"%"},"obs-f5a903e7edee389a4035":{"offset_to_si":0,"scale_to_si":1000000.0,"significant_figures":3,"text":"290","unit":"MPa"}},"sources":[{"id":"atlas-engineering-bar","license":"Publisher copyright retained; selected numerical facts with attribution. Source document not redistributed.","notes":"Selected sections 4.1–4.13. Carbon/free-machining and case-hardened core values are typical references, not guaranteed supply minima. Through-hardening and Micro900 supply limits are separately identified. Diameter, gauge-length and heat-treatment qualifications retained. Printed January 2005, edition 1; URL filename also mentions October 2011.","organization":"Atlas Specialty Metals","publication_date":"2005-01","retrieved_date":"2026-09-10","revision":"Snapshot 93df7cb85e0e","sha256":"93df7cb85e0e977836c6ff5388be1a12a129fca1ffb8889894931ab3d9c4d71d","source_type":"supplier_catalog","title":"Technical Handbook of Bar Products"}],"states":[{"aliases":["12L14","12L14FM","Atlas 12L14FM","Steel Atlas 12L14FM — cold drawn"],"fixed_attributes":{"work_condition":"cold_drawn"},"id":"steel-atlas-12l14fm-reference","material_id":"steel-atlas-12l14fm","name":"Cold drawn","supplemental_taxon_ids":[]}],"summaries":{"density":{"bases":[],"limits":{},"material_count":0,"mixed_conditions":[],"observation_count":0,"range":null},"elongation_at_break":{"bases":["typical"],"limits":{"lower_bound":{"count":3,"maximum":0.09,"minimum":0.07,"significant_figures":1}},"material_count":1,"mixed_conditions":[],"observation_count":3,"range":null},"flexural_strength":{"bases":[],"limits":{},"material_count":0,"mixed_conditions":[],"observation_count":0,"range":null},"max_service_temperature":{"bases":[],"limits":{},"material_count":0,"mixed_conditions":[],"observation_count":0,"range":null},"poissons_ratio":{"bases":[],"limits":{},"material_count":0,"mixed_conditions":[],"observation_count":0,"range":null},"specific_heat":{"bases":[],"limits":{},"material_count":0,"mixed_conditions":[],"observation_count":0,"range":null},"tensile_yield_strength":{"bases":["typical"],"limits":{"lower_bound":{"count":3,"maximum":350000000.0,"minimum":290000000.0,"significant_figures":3}},"material_count":1,"mixed_conditions":[],"observation_count":3,"range":null},"thermal_conductivity":{"bases":[],"limits":{},"material_count":0,"mixed_conditions":[],"observation_count":0,"range":null},"ultimate_tensile_strength":{"bases":["typical"],"limits":{"lower_bound":{"count":3,"maximum":480000000.0,"minimum":400000000.0,"significant_figures":3}},"material_count":1,"mixed_conditions":[],"observation_count":3,"range":null},"youngs_modulus":{"bases":[],"limits":{},"material_count":0,"mixed_conditions":[],"observation_count":0,"range":null}}}
