Repository: amarschn/tools

# Materials Lookup

A local release candidate for source-traceable material and property lookup.
The static site contains **134 material identities, 24 named states, 840
observations, 10 registered properties and 5 source documents**. It has no
runtime dependencies, backend, accounts, or network search service.

Material queries open complete datasheets. Exact property queries open
category-grouped reference ranges. Broad queries such as `plastic strength`
ask for a precise property. Specified limits stay distinct from measured
values, and every observation retains its conditions and source citation.

File: incoming/materials/materials/data/8835c14ab59056175d2f/records/steel-atlas-6580.json
{"build_id":"8835c14ab59056175d2f","contract_version":"0.1.0","material":{"aliases":["1.6580","30CrNiMo8","6580","Atlas 6580"],"designations":[{"system_id":"en","value":"30CrNiMo8"},{"system_id":"din","value":"1.6580"},{"system_id":"supplier","value":"Atlas 6580"}],"id":"steel-atlas-6580","identity_kind":"standard_grade","name":"Steel Atlas 6580","notes":"Atlas bar reference; properties apply only to the stated supply condition and size.","primary_taxon_id":"alloy-steels","supplemental_taxon_ids":[]},"observations":[{"basis":"specified_range","conditions":{"product_form":"bar"},"id":"obs-92e5bcf4f8849f3d7ffe","material_id":"steel-atlas-6580","notes":"Bar diameter ≤40 mm.","property_id":"ultimate_tensile_strength","result":{"canonical":{"maximum":1450000000.0,"minimum":1300000000.0,"unit":"Pa"},"kind":"interval","reported":{"maximum":1450.0,"minimum":1300.0,"significant_figures":4,"unit":"MPa"}},"source_id":"atlas-engineering-bar","source_locator":{"label":"Page 51, Atlas 6580, Bar diameter ≤40 mm, row 4.9.4, Tensile strength","page":51},"state_id":"steel-atlas-6580-reference","status":"active","supersedes_observation_ids":[],"test_method":{"reported_label":"Atlas handbook section 4.9.4"},"uncertainty":null},{"basis":"minimum","conditions":{"product_form":"bar"},"id":"obs-c43bb48561ba638dfbb9","material_id":"steel-atlas-6580","notes":"Bar diameter ≤40 mm.","property_id":"tensile_yield_strength","result":{"canonical":{"unit":"Pa","value":1100000000.0},"kind":"lower_bound","reported":{"significant_figures":4,"unit":"MPa","value":1100.0}},"source_id":"atlas-engineering-bar","source_locator":{"label":"Page 51, Atlas 6580, Bar diameter ≤40 mm, row 4.9.4, 0.2% proof stress, printed min","page":51},"state_id":"steel-atlas-6580-reference","status":"active","supersedes_observation_ids":[],"test_method":{"reported_label":"Atlas handbook section 4.9.4"},"uncertainty":null},{"basis":"minimum","conditions":{"product_form":"bar"},"id":"obs-180718b1c8e16fdfcc20","material_id":"steel-atlas-6580","notes":"Bar diameter ≤40 mm.","property_id":"elongation_at_break","result":{"canonical":{"unit":"1","value":0.09},"kind":"lower_bound","reported":{"significant_figures":1,"unit":"%","value":9.0}},"source_id":"atlas-engineering-bar","source_locator":{"label":"Page 51, Atlas 6580, Bar diameter ≤40 mm, row 4.9.4, Elongation A%, printed min","page":51},"state_id":"steel-atlas-6580-reference","status":"active","supersedes_observation_ids":[],"test_method":{"reported_label":"Atlas handbook section 4.9.4"},"uncertainty":null},{"basis":"specified_range","conditions":{"product_form":"bar"},"id":"obs-c3783a1b26aaac83bc29","material_id":"steel-atlas-6580","notes":"Bar diameter >40 to ≤100 mm.","property_id":"ultimate_tensile_strength","result":{"canonical":{"maximum":1300000000.0,"minimum":1200000000.0,"unit":"Pa"},"kind":"interval","reported":{"maximum":1300.0,"minimum":1200.0,"significant_figures":4,"unit":"MPa"}},"source_id":"atlas-engineering-bar","source_locator":{"label":"Page 51, Atlas 6580, Bar diameter >40 to ≤100 mm, row 4.9.4, Tensile strength","page":51},"state_id":"steel-atlas-6580-reference","status":"active","supersedes_observation_ids":[],"test_method":{"reported_label":"Atlas handbook section 4.9.4"},"uncertainty":null},{"basis":"minimum","conditions":{"product_form":"bar"},"id":"obs-39af534c38a69e8c23dc","material_id":"steel-atlas-6580","notes":"Bar diameter >40 to ≤100 mm.","property_id":"tensile_yield_strength","result":{"canonical":{"unit":"Pa","value":1020000000.0},"kind":"lower_bound","reported":{"significant_figures":4,"unit":"MPa","value":1020.0}},"source_id":"atlas-engineering-bar","source_locator":{"label":"Page 51, Atlas 6580, Bar diameter >40 to ≤100 mm, row 4.9.4, 0.2% proof stress, printed min","page":51},"state_id":"steel-atlas-6580-reference","status":"active","supersedes_observation_ids":[],"test_method":{"reported_label":"Atlas handbook section 4.9.4"},"uncertainty":null},{"basis":"minimum","conditions":{"product_form":"bar"},"id":"obs-c208e603d8450846eec1","material_id":"steel-atlas-6580","notes":"Bar diameter >40 to ≤100 mm.","property_id":"elongation_at_break","result":{"canonical":{"unit":"1","value":0.1},"kind":"lower_bound","reported":{"significant_figures":2,"unit":"%","value":10.0}},"source_id":"atlas-engineering-bar","source_locator":{"label":"Page 51, Atlas 6580, Bar diameter >40 to ≤100 mm, row 4.9.4, Elongation A%, printed min","page":51},"state_id":"steel-atlas-6580-reference","status":"active","supersedes_observation_ids":[],"test_method":{"reported_label":"Atlas handbook section 4.9.4"},"uncertainty":null},{"basis":"specified_range","conditions":{"product_form":"bar"},"id":"obs-af044b3907f6ec12639f","material_id":"steel-atlas-6580","notes":"Bar diameter >100 to ≤160 mm.","property_id":"ultimate_tensile_strength","result":{"canonical":{"maximum":1200000000.0,"minimum":1100000000.0,"unit":"Pa"},"kind":"interval","reported":{"maximum":1200.0,"minimum":1100.0,"significant_figures":4,"unit":"MPa"}},"source_id":"atlas-engineering-bar","source_locator":{"label":"Page 51, Atlas 6580, Bar diameter >100 to ≤160 mm, row 4.9.4, Tensile strength","page":51},"state_id":"steel-atlas-6580-reference","status":"active","supersedes_observation_ids":[],"test_method":{"reported_label":"Atlas handbook section 4.9.4"},"uncertainty":null},{"basis":"minimum","conditions":{"product_form":"bar"},"id":"obs-01ae5dea7b0d7ea684c1","material_id":"steel-atlas-6580","notes":"Bar diameter >100 to ≤160 mm.","property_id":"tensile_yield_strength","result":{"canonical":{"unit":"Pa","value":925000000.0},"kind":"lower_bound","reported":{"significant_figures":3,"unit":"MPa","value":925.0}},"source_id":"atlas-engineering-bar","source_locator":{"label":"Page 51, Atlas 6580, Bar diameter >100 to ≤160 mm, row 4.9.4, 0.2% proof stress, printed min","page":51},"state_id":"steel-atlas-6580-reference","status":"active","supersedes_observation_ids":[],"test_method":{"reported_label":"Atlas handbook section 4.9.4"},"uncertainty":null},{"basis":"minimum","conditions":{"product_form":"bar"},"id":"obs-5fe2ee70f52990f8366b","material_id":"steel-atlas-6580","notes":"Bar diameter >100 to ≤160 mm.","property_id":"elongation_at_break","result":{"canonical":{"unit":"1","value":0.11},"kind":"lower_bound","reported":{"significant_figures":2,"unit":"%","value":11.0}},"source_id":"atlas-engineering-bar","source_locator":{"label":"Page 51, Atlas 6580, Bar diameter >100 to ≤160 mm, row 4.9.4, Elongation A%, printed min","page":51},"state_id":"steel-atlas-6580-reference","status":"active","supersedes_observation_ids":[],"test_method":{"reported_label":"Atlas handbook section 4.9.4"},"uncertainty":null},{"basis":"specified_range","conditions":{"product_form":"bar"},"id":"obs-23347fb45d60d2170963","material_id":"steel-atlas-6580","notes":"Bar diameter >160 to ≤250 mm.","property_id":"ultimate_tensile_strength","result":{"canonical":{"maximum":1100000000.0,"minimum":1000000000.0,"unit":"Pa"},"kind":"interval","reported":{"maximum":1100.0,"minimum":1000.0,"significant_figures":4,"unit":"MPa"}},"source_id":"atlas-engineering-bar","source_locator":{"label":"Page 51, Atlas 6580, Bar diameter >160 to ≤250 mm, row 4.9.4, Tensile strength","page":51},"state_id":"steel-atlas-6580-reference","status":"active","supersedes_observation_ids":[],"test_method":{"reported_label":"Atlas handbook section 4.9.4"},"uncertainty":null},{"basis":"minimum","conditions":{"product_form":"bar"},"id":"obs-188fce46ea2da3996309","material_id":"steel-atlas-6580","notes":"Bar diameter >160 to ≤250 mm.","property_id":"tensile_yield_strength","result":{"canonical":{"unit":"Pa","value":820000000.0},"kind":"lower_bound","reported":{"significant_figures":3,"unit":"MPa","value":820.0}},"source_id":"atlas-engineering-bar","source_locator":{"label":"Page 51, Atlas 6580, Bar diameter >160 to ≤250 mm, row 4.9.4, 0.2% proof stress, printed min","page":51},"state_id":"steel-atlas-6580-reference","status":"active","supersedes_observation_ids":[],"test_method":{"reported_label":"Atlas handbook section 4.9.4"},"uncertainty":null},{"basis":"minimum","conditions":{"product_form":"bar"},"id":"obs-521f057a4e02153d20cb","material_id":"steel-atlas-6580","notes":"Bar diameter >160 to ≤250 mm.","property_id":"elongation_at_break","result":{"canonical":{"unit":"1","value":0.12},"kind":"lower_bound","reported":{"significant_figures":2,"unit":"%","value":12.0}},"source_id":"atlas-engineering-bar","source_locator":{"label":"Page 51, Atlas 6580, Bar diameter >160 to ≤250 mm, row 4.9.4, Elongation A%, printed min","page":51},"state_id":"steel-atlas-6580-reference","status":"active","supersedes_observation_ids":[],"test_method":{"reported_label":"Atlas handbook section 4.9.4"},"uncertainty":null},{"basis":"specified_range","conditions":{"product_form":"bar"},"id":"obs-18532bab8111ab3e2359","material_id":"steel-atlas-6580","notes":"Bar diameter >250 to ≤500 mm.","property_id":"ultimate_tensile_strength","result":{"canonical":{"maximum":1000000000.0,"minimum":900000000.0,"unit":"Pa"},"kind":"interval","reported":{"maximum":1000.0,"minimum":900.0,"significant_figures":3,"unit":"MPa"}},"source_id":"atlas-engineering-bar","source_locator":{"label":"Page 51, Atlas 6580, Bar diameter >250 to ≤500 mm, row 4.9.4, Tensile strength","page":51},"state_id":"steel-atlas-6580-reference","status":"active","supersedes_observation_ids":[],"test_method":{"reported_label":"Atlas handbook section 4.9.4"},"uncertainty":null},{"basis":"minimum","conditions":{"product_form":"bar"},"id":"obs-c293719cc3fdc4f102fd","material_id":"steel-atlas-6580","notes":"Bar diameter >250 to ≤500 mm.","property_id":"tensile_yield_strength","result":{"canonical":{"unit":"Pa","value":700000000.0},"kind":"lower_bound","reported":{"significant_figures":3,"unit":"MPa","value":700.0}},"source_id":"atlas-engineering-bar","source_locator":{"label":"Page 51, Atlas 6580, Bar diameter >250 to ≤500 mm, row 4.9.4, 0.2% proof stress, printed min","page":51},"state_id":"steel-atlas-6580-reference","status":"active","supersedes_observation_ids":[],"test_method":{"reported_label":"Atlas handbook section 4.9.4"},"uncertainty":null},{"basis":"minimum","conditions":{"product_form":"bar"},"id":"obs-6cf1c31943382512e7c6","material_id":"steel-atlas-6580","notes":"Bar diameter >250 to ≤500 mm.","property_id":"elongation_at_break","result":{"canonical":{"unit":"1","value":0.12},"kind":"lower_bound","reported":{"significant_figures":2,"unit":"%","value":12.0}},"source_id":"atlas-engineering-bar","source_locator":{"label":"Page 51, Atlas 6580, Bar diameter >250 to ≤500 mm, row 4.9.4, Elongation A%, printed min","page":51},"state_id":"steel-atlas-6580-reference","status":"active","supersedes_observation_ids":[],"test_method":{"reported_label":"Atlas handbook section 4.9.4"},"uncertainty":null}],"source_values":{"obs-01ae5dea7b0d7ea684c1":{"offset_to_si":0,"scale_to_si":1000000.0,"significant_figures":3,"text":"925","unit":"MPa"},"obs-180718b1c8e16fdfcc20":{"offset_to_si":0,"scale_to_si":0.01,"significant_figures":1,"text":"9","unit":"%"},"obs-18532bab8111ab3e2359":{"offset_to_si":0,"scale_to_si":1000000.0,"significant_figures":3,"text":"900–1000","unit":"MPa"},"obs-188fce46ea2da3996309":{"offset_to_si":0,"scale_to_si":1000000.0,"significant_figures":3,"text":"820","unit":"MPa"},"obs-23347fb45d60d2170963":{"offset_to_si":0,"scale_to_si":1000000.0,"significant_figures":4,"text":"1000–1100","unit":"MPa"},"obs-39af534c38a69e8c23dc":{"offset_to_si":0,"scale_to_si":1000000.0,"significant_figures":4,"text":"1020","unit":"MPa"},"obs-521f057a4e02153d20cb":{"offset_to_si":0,"scale_to_si":0.01,"significant_figures":2,"text":"12","unit":"%"},"obs-5fe2ee70f52990f8366b":{"offset_to_si":0,"scale_to_si":0.01,"significant_figures":2,"text":"11","unit":"%"},"obs-6cf1c31943382512e7c6":{"offset_to_si":0,"scale_to_si":0.01,"significant_figures":2,"text":"12","unit":"%"},"obs-92e5bcf4f8849f3d7ffe":{"offset_to_si":0,"scale_to_si":1000000.0,"significant_figures":4,"text":"1300–1450","unit":"MPa"},"obs-af044b3907f6ec12639f":{"offset_to_si":0,"scale_to_si":1000000.0,"significant_figures":4,"text":"1100–1200","unit":"MPa"},"obs-c208e603d8450846eec1":{"offset_to_si":0,"scale_to_si":0.01,"significant_figures":2,"text":"10","unit":"%"},"obs-c293719cc3fdc4f102fd":{"offset_to_si":0,"scale_to_si":1000000.0,"significant_figures":3,"text":"700","unit":"MPa"},"obs-c3783a1b26aaac83bc29":{"offset_to_si":0,"scale_to_si":1000000.0,"significant_figures":4,"text":"1200–1300","unit":"MPa"},"obs-c43bb48561ba638dfbb9":{"offset_to_si":0,"scale_to_si":1000000.0,"significant_figures":4,"text":"1100","unit":"MPa"}},"sources":[{"id":"atlas-engineering-bar","license":"Publisher copyright retained; selected numerical facts with attribution. Source document not redistributed.","notes":"Selected sections 4.1–4.13. Carbon/free-machining and case-hardened core values are typical references, not guaranteed supply minima. Through-hardening and Micro900 supply limits are separately identified. Diameter, gauge-length and heat-treatment qualifications retained. Printed January 2005, edition 1; URL filename also mentions October 2011.","organization":"Atlas Specialty Metals","publication_date":"2005-01","retrieved_date":"2026-09-10","revision":"Snapshot 93df7cb85e0e","sha256":"93df7cb85e0e977836c6ff5388be1a12a129fca1ffb8889894931ab3d9c4d71d","source_type":"supplier_catalog","title":"Technical Handbook of Bar Products"}],"states":[{"aliases":["1.6580","30CrNiMo8","6580","Atlas 6580","Steel Atlas 6580 — hardened and tempered"],"fixed_attributes":{"heat_treatment":"hardened_tempered"},"id":"steel-atlas-6580-reference","material_id":"steel-atlas-6580","name":"Hardened and tempered","supplemental_taxon_ids":[]}],"summaries":{"density":{"bases":[],"limits":{},"material_count":0,"mixed_conditions":[],"observation_count":0,"range":null},"elongation_at_break":{"bases":["minimum"],"limits":{"lower_bound":{"count":5,"maximum":0.12,"minimum":0.09,"significant_figures":1}},"material_count":1,"mixed_conditions":[],"observation_count":5,"range":null},"flexural_strength":{"bases":[],"limits":{},"material_count":0,"mixed_conditions":[],"observation_count":0,"range":null},"max_service_temperature":{"bases":[],"limits":{},"material_count":0,"mixed_conditions":[],"observation_count":0,"range":null},"poissons_ratio":{"bases":[],"limits":{},"material_count":0,"mixed_conditions":[],"observation_count":0,"range":null},"specific_heat":{"bases":[],"limits":{},"material_count":0,"mixed_conditions":[],"observation_count":0,"range":null},"tensile_yield_strength":{"bases":["minimum"],"limits":{"lower_bound":{"count":5,"maximum":1100000000.0,"minimum":700000000.0,"significant_figures":3}},"material_count":1,"mixed_conditions":[],"observation_count":5,"range":null},"thermal_conductivity":{"bases":[],"limits":{},"material_count":0,"mixed_conditions":[],"observation_count":0,"range":null},"ultimate_tensile_strength":{"bases":["specified_range"],"limits":{},"material_count":1,"mixed_conditions":[],"observation_count":5,"range":{"includes_bound":false,"maximum":1450000000.0,"minimum":900000000.0,"observation_count":5,"property_id":"ultimate_tensile_strength","significant_figures":3,"singleton":false,"unavailable_count":0,"unit":"Pa"}},"youngs_modulus":{"bases":[],"limits":{},"material_count":0,"mixed_conditions":[],"observation_count":0,"range":null}}}

File: incoming/materials/materials/data/8835c14ab59056175d2f/records/steel-atlas-6582.json
{"build_id":"8835c14ab59056175d2f","contract_version":"0.1.0","material":{"aliases":["1.6582","34CrNiMo6","6582","Atlas 6582"],"designations":[{"system_id":"en","value":"34CrNiMo6"},{"system_id":"din","value":"1.6582"},{"system_id":"supplier","value":"Atlas 6582"}],"id":"steel-atlas-6582","identity_kind":"standard_grade","name":"Steel Atlas 6582","notes":"Atlas bar reference; properties apply only to the stated supply condition and size.","primary_taxon_id":"alloy-steels","supplemental_taxon_ids":[]},"observations":[{"basis":"specified_range","conditions":{"product_form":"bar"},"id":"obs-920bba4b32e84bf5b287","material_id":"steel-atlas-6582","notes":"Bar diameter ≤40 mm.","property_id":"ultimate_tensile_strength","result":{"canonical":{"maximum":1300000000.0,"minimum":1100000000.0,"unit":"Pa"},"kind":"interval","reported":{"maximum":1300.0,"minimum":1100.0,"significant_figures":4,"unit":"MPa"}},"source_id":"atlas-engineering-bar","source_locator":{"label":"Page 45, Atlas 6582, Bar diameter ≤40 mm, row 4.7.4, Tensile strength","page":45},"state_id":"steel-atlas-6582-reference","status":"active","supersedes_observation_ids":[],"test_method":{"reported_label":"Atlas handbook section 4.7.4"},"uncertainty":null},{"basis":"minimum","conditions":{"product_form":"bar"},"id":"obs-049eb792cc4fd2bd799b","material_id":"steel-atlas-6582","notes":"Bar diameter ≤40 mm.","property_id":"tensile_yield_strength","result":{"canonical":{"unit":"Pa","value":900000000.0},"kind":"lower_bound","reported":{"significant_figures":3,"unit":"MPa","value":900.0}},"source_id":"atlas-engineering-bar","source_locator":{"label":"Page 45, Atlas 6582, Bar diameter ≤40 mm, row 4.7.4, 0.2% proof stress, printed min","page":45},"state_id":"steel-atlas-6582-reference","status":"active","supersedes_observation_ids":[],"test_method":{"reported_label":"Atlas handbook section 4.7.4"},"uncertainty":null},{"basis":"minimum","conditions":{"product_form":"bar"},"id":"obs-e23ca074f3509bc189ca","material_id":"steel-atlas-6582","notes":"Bar diameter ≤40 mm.","property_id":"elongation_at_break","result":{"canonical":{"unit":"1","value":0.1},"kind":"lower_bound","reported":{"significant_figures":2,"unit":"%","value":10.0}},"source_id":"atlas-engineering-bar","source_locator":{"label":"Page 45, Atlas 6582, Bar diameter ≤40 mm, row 4.7.4, Elongation A%, printed min","page":45},"state_id":"steel-atlas-6582-reference","status":"active","supersedes_observation_ids":[],"test_method":{"reported_label":"Atlas handbook section 4.7.4"},"uncertainty":null},{"basis":"specified_range","conditions":{"product_form":"bar"},"id":"obs-297f5aeebc65a9307e6c","material_id":"steel-atlas-6582","notes":"Bar diameter >40 to ≤100 mm.","property_id":"ultimate_tensile_strength","result":{"canonical":{"maximum":1200000000.0,"minimum":1000000000.0,"unit":"Pa"},"kind":"interval","reported":{"maximum":1200.0,"minimum":1000.0,"significant_figures":4,"unit":"MPa"}},"source_id":"atlas-engineering-bar","source_locator":{"label":"Page 45, Atlas 6582, Bar diameter >40 to ≤100 mm, row 4.7.4, Tensile strength","page":45},"state_id":"steel-atlas-6582-reference","status":"active","supersedes_observation_ids":[],"test_method":{"reported_label":"Atlas handbook section 4.7.4"},"uncertainty":null},{"basis":"minimum","conditions":{"product_form":"bar"},"id":"obs-17ed632e9a8b16a2cbf5","material_id":"steel-atlas-6582","notes":"Bar diameter >40 to ≤100 mm.","property_id":"tensile_yield_strength","result":{"canonical":{"unit":"Pa","value":800000000.0},"kind":"lower_bound","reported":{"significant_figures":3,"unit":"MPa","value":800.0}},"source_id":"atlas-engineering-bar","source_locator":{"label":"Page 45, Atlas 6582, Bar diameter >40 to ≤100 mm, row 4.7.4, 0.2% proof stress, printed min","page":45},"state_id":"steel-atlas-6582-reference","status":"active","supersedes_observation_ids":[],"test_method":{"reported_label":"Atlas handbook section 4.7.4"},"uncertainty":null},{"basis":"minimum","conditions":{"product_form":"bar"},"id":"obs-e386710d0059410c798b","material_id":"steel-atlas-6582","notes":"Bar diameter >40 to ≤100 mm.","property_id":"elongation_at_break","result":{"canonical":{"unit":"1","value":0.11},"kind":"lower_bound","reported":{"significant_figures":2,"unit":"%","value":11.0}},"source_id":"atlas-engineering-bar","source_locator":{"label":"Page 45, Atlas 6582, Bar diameter >40 to ≤100 mm, row 4.7.4, Elongation A%, printed min","page":45},"state_id":"steel-atlas-6582-reference","status":"active","supersedes_observation_ids":[],"test_method":{"reported_label":"Atlas handbook section 4.7.4"},"uncertainty":null},{"basis":"specified_range","conditions":{"product_form":"bar"},"id":"obs-232ccbc2027c1b9b05a2","material_id":"steel-atlas-6582","notes":"Bar diameter >100 to ≤160 mm.","property_id":"ultimate_tensile_strength","result":{"canonical":{"maximum":1100000000.0,"minimum":900000000.0,"unit":"Pa"},"kind":"interval","reported":{"maximum":1100.0,"minimum":900.0,"significant_figures":3,"unit":"MPa"}},"source_id":"atlas-engineering-bar","source_locator":{"label":"Page 45, Atlas 6582, Bar diameter >100 to ≤160 mm, row 4.7.4, Tensile strength","page":45},"state_id":"steel-atlas-6582-reference","status":"active","supersedes_observation_ids":[],"test_method":{"reported_label":"Atlas handbook section 4.7.4"},"uncertainty":null},{"basis":"minimum","conditions":{"product_form":"bar"},"id":"obs-3fe8e995947a5cbc58c7","material_id":"steel-atlas-6582","notes":"Bar diameter >100 to ≤160 mm.","property_id":"tensile_yield_strength","result":{"canonical":{"unit":"Pa","value":700000000.0},"kind":"lower_bound","reported":{"significant_figures":3,"unit":"MPa","value":700.0}},"source_id":"atlas-engineering-bar","source_locator":{"label":"Page 45, Atlas 6582, Bar diameter >100 to ≤160 mm, row 4.7.4, 0.2% proof stress, printed min","page":45},"state_id":"steel-atlas-6582-reference","status":"active","supersedes_observation_ids":[],"test_method":{"reported_label":"Atlas handbook section 4.7.4"},"uncertainty":null},{"basis":"minimum","conditions":{"product_form":"bar"},"id":"obs-b0dc7b3ebeb9d51690ec","material_id":"steel-atlas-6582","notes":"Bar diameter >100 to ≤160 mm.","property_id":"elongation_at_break","result":{"canonical":{"unit":"1","value":0.12},"kind":"lower_bound","reported":{"significant_figures":2,"unit":"%","value":12.0}},"source_id":"atlas-engineering-bar","source_locator":{"label":"Page 45, Atlas 6582, Bar diameter >100 to ≤160 mm, row 4.7.4, Elongation A%, printed min","page":45},"state_id":"steel-atlas-6582-reference","status":"active","supersedes_observation_ids":[],"test_method":{"reported_label":"Atlas handbook section 4.7.4"},"uncertainty":null},{"basis":"specified_range","conditions":{"product_form":"bar"},"id":"obs-4d06ac9ee3b7db3e5c46","material_id":"steel-atlas-6582","notes":"Bar diameter >160 to ≤250 mm.","property_id":"ultimate_tensile_strength","result":{"canonical":{"maximum":950000000.0,"minimum":800000000.0,"unit":"Pa"},"kind":"interval","reported":{"maximum":950.0,"minimum":800.0,"significant_figures":3,"unit":"MPa"}},"source_id":"atlas-engineering-bar","source_locator":{"label":"Page 45, Atlas 6582, Bar diameter >160 to ≤250 mm, row 4.7.4, Tensile strength","page":45},"state_id":"steel-atlas-6582-reference","status":"active","supersedes_observation_ids":[],"test_method":{"reported_label":"Atlas handbook section 4.7.4"},"uncertainty":null},{"basis":"minimum","conditions":{"product_form":"bar"},"id":"obs-c6de3ecdbd0844e6d451","material_id":"steel-atlas-6582","notes":"Bar diameter >160 to ≤250 mm.","property_id":"tensile_yield_strength","result":{"canonical":{"unit":"Pa","value":600000000.0},"kind":"lower_bound","reported":{"significant_figures":3,"unit":"MPa","value":600.0}},"source_id":"atlas-engineering-bar","source_locator":{"label":"Page 45, Atlas 6582, Bar diameter >160 to ≤250 mm, row 4.7.4, 0.2% proof stress, printed min","page":45},"state_id":"steel-atlas-6582-reference","status":"active","supersedes_observation_ids":[],"test_method":{"reported_label":"Atlas handbook section 4.7.4"},"uncertainty":null},{"basis":"minimum","conditions":{"product_form":"bar"},"id":"obs-2fa283f7e3b569977439","material_id":"steel-atlas-6582","notes":"Bar diameter >160 to ≤250 mm.","property_id":"elongation_at_break","result":{"canonical":{"unit":"1","value":0.13},"kind":"lower_bound","reported":{"significant_figures":2,"unit":"%","value":13.0}},"source_id":"atlas-engineering-bar","source_locator":{"label":"Page 45, Atlas 6582, Bar diameter >160 to ≤250 mm, row 4.7.4, Elongation A%, printed min","page":45},"state_id":"steel-atlas-6582-reference","status":"active","supersedes_observation_ids":[],"test_method":{"reported_label":"Atlas handbook section 4.7.4"},"uncertainty":null},{"basis":"specified_range","conditions":{"product_form":"bar"},"id":"obs-779e01f7294fd0a5eadd","material_id":"steel-atlas-6582","notes":"Bar diameter >250 to ≤500 mm.","property_id":"ultimate_tensile_strength","result":{"canonical":{"maximum":900000000.0,"minimum":750000000.0,"unit":"Pa"},"kind":"interval","reported":{"maximum":900.0,"minimum":750.0,"significant_figures":3,"unit":"MPa"}},"source_id":"atlas-engineering-bar","source_locator":{"label":"Page 45, Atlas 6582, Bar diameter >250 to ≤500 mm, row 4.7.4, Tensile strength","page":45},"state_id":"steel-atlas-6582-reference","status":"active","supersedes_observation_ids":[],"test_method":{"reported_label":"Atlas handbook section 4.7.4"},"uncertainty":null},{"basis":"minimum","conditions":{"product_form":"bar"},"id":"obs-e377929223993c279eea","material_id":"steel-atlas-6582","notes":"Bar diameter >250 to ≤500 mm.","property_id":"tensile_yield_strength","result":{"canonical":{"unit":"Pa","value":540000000.0},"kind":"lower_bound","reported":{"significant_figures":3,"unit":"MPa","value":540.0}},"source_id":"atlas-engineering-bar","source_locator":{"label":"Page 45, Atlas 6582, Bar diameter >250 to ≤500 mm, row 4.7.4, 0.2% proof stress, printed min","page":45},"state_id":"steel-atlas-6582-reference","status":"active","supersedes_observation_ids":[],"test_method":{"reported_label":"Atlas handbook section 4.7.4"},"uncertainty":null},{"basis":"minimum","conditions":{"product_form":"bar"},"id":"obs-28bec869103328073e23","material_id":"steel-atlas-6582","notes":"Bar diameter >250 to ≤500 mm.","property_id":"elongation_at_break","result":{"canonical":{"unit":"1","value":0.14},"kind":"lower_bound","reported":{"significant_figures":2,"unit":"%","value":14.0}},"source_id":"atlas-engineering-bar","source_locator":{"label":"Page 45, Atlas 6582, Bar diameter >250 to ≤500 mm, row 4.7.4, Elongation A%, printed min","page":45},"state_id":"steel-atlas-6582-reference","status":"active","supersedes_observation_ids":[],"test_method":{"reported_label":"Atlas handbook section 4.7.4"},"uncertainty":null}],"source_values":{"obs-049eb792cc4fd2bd799b":{"offset_to_si":0,"scale_to_si":1000000.0,"significant_figures":3,"text":"900","unit":"MPa"},"obs-17ed632e9a8b16a2cbf5":{"offset_to_si":0,"scale_to_si":1000000.0,"significant_figures":3,"text":"800","unit":"MPa"},"obs-232ccbc2027c1b9b05a2":{"offset_to_si":0,"scale_to_si":1000000.0,"significant_figures":3,"text":"900–1100","unit":"MPa"},"obs-28bec869103328073e23":{"offset_to_si":0,"scale_to_si":0.01,"significant_figures":2,"text":"14","unit":"%"},"obs-297f5aeebc65a9307e6c":{"offset_to_si":0,"scale_to_si":1000000.0,"significant_figures":4,"text":"1000–1200","unit":"MPa"},"obs-2fa283f7e3b569977439":{"offset_to_si":0,"scale_to_si":0.01,"significant_figures":2,"text":"13","unit":"%"},"obs-3fe8e995947a5cbc58c7":{"offset_to_si":0,"scale_to_si":1000000.0,"significant_figures":3,"text":"700","unit":"MPa"},"obs-4d06ac9ee3b7db3e5c46":{"offset_to_si":0,"scale_to_si":1000000.0,"significant_figures":3,"text":"800–950","unit":"MPa"},"obs-779e01f7294fd0a5eadd":{"offset_to_si":0,"scale_to_si":1000000.0,"significant_figures":3,"text":"750–900","unit":"MPa"},"obs-920bba4b32e84bf5b287":{"offset_to_si":0,"scale_to_si":1000000.0,"significant_figures":4,"text":"1100–1300","unit":"MPa"},"obs-b0dc7b3ebeb9d51690ec":{"offset_to_si":0,"scale_to_si":0.01,"significant_figures":2,"text":"12","unit":"%"},"obs-c6de3ecdbd0844e6d451":{"offset_to_si":0,"scale_to_si":1000000.0,"significant_figures":3,"text":"600","unit":"MPa"},"obs-e23ca074f3509bc189ca":{"offset_to_si":0,"scale_to_si":0.01,"significant_figures":2,"text":"10","unit":"%"},"obs-e377929223993c279eea":{"offset_to_si":0,"scale_to_si":1000000.0,"significant_figures":3,"text":"540","unit":"MPa"},"obs-e386710d0059410c798b":{"offset_to_si":0,"scale_to_si":0.01,"significant_figures":2,"text":"11","unit":"%"}},"sources":[{"id":"atlas-engineering-bar","license":"Publisher copyright retained; selected numerical facts with attribution. Source document not redistributed.","notes":"Selected sections 4.1–4.13. Carbon/free-machining and case-hardened core values are typical references, not guaranteed supply minima. Through-hardening and Micro900 supply limits are separately identified. Diameter, gauge-length and heat-treatment qualifications retained. Printed January 2005, edition 1; URL filename also mentions October 2011.","organization":"Atlas Specialty Metals","publication_date":"2005-01","retrieved_date":"2026-09-10","revision":"Snapshot 93df7cb85e0e","sha256":"93df7cb85e0e977836c6ff5388be1a12a129fca1ffb8889894931ab3d9c4d71d","source_type":"supplier_catalog","title":"Technical Handbook of Bar Products"}],"states":[{"aliases":["1.6582","34CrNiMo6","6582","Atlas 6582","Steel Atlas 6582 — hardened and tempered"],"fixed_attributes":{"heat_treatment":"hardened_tempered"},"id":"steel-atlas-6582-reference","material_id":"steel-atlas-6582","name":"Hardened and tempered","supplemental_taxon_ids":[]}],"summaries":{"density":{"bases":[],"limits":{},"material_count":0,"mixed_conditions":[],"observation_count":0,"range":null},"elongation_at_break":{"bases":["minimum"],"limits":{"lower_bound":{"count":5,"maximum":0.14,"minimum":0.1,"significant_figures":2}},"material_count":1,"mixed_conditions":[],"observation_count":5,"range":null},"flexural_strength":{"bases":[],"limits":{},"material_count":0,"mixed_conditions":[],"observation_count":0,"range":null},"max_service_temperature":{"bases":[],"limits":{},"material_count":0,"mixed_conditions":[],"observation_count":0,"range":null},"poissons_ratio":{"bases":[],"limits":{},"material_count":0,"mixed_conditions":[],"observation_count":0,"range":null},"specific_heat":{"bases":[],"limits":{},"material_count":0,"mixed_conditions":[],"observation_count":0,"range":null},"tensile_yield_strength":{"bases":["minimum"],"limits":{"lower_bound":{"count":5,"maximum":900000000.0,"minimum":540000000.0,"significant_figures":3}},"material_count":1,"mixed_conditions":[],"observation_count":5,"range":null},"thermal_conductivity":{"bases":[],"limits":{},"material_count":0,"mixed_conditions":[],"observation_count":0,"range":null},"ultimate_tensile_strength":{"bases":["specified_range"],"limits":{},"material_count":1,"mixed_conditions":[],"observation_count":5,"range":{"includes_bound":false,"maximum":1300000000.0,"minimum":750000000.0,"observation_count":5,"property_id":"ultimate_tensile_strength","significant_figures":3,"singleton":false,"unavailable_count":0,"unit":"Pa"}},"youngs_modulus":{"bases":[],"limits":{},"material_count":0,"mixed_conditions":[],"observation_count":0,"range":null}}}

File: incoming/materials/materials/data/8835c14ab59056175d2f/records/steel-uddeholm-arne.json
{"build_id":"8835c14ab59056175d2f","contract_version":"0.1.0","material":{"aliases":["1.2510","Arne","O1","Uddeholm Arne"],"designations":[{"system_id":"aisi","value":"O1"},{"system_id":"din","value":"1.2510"},{"system_id":"supplier","value":"Uddeholm Arne"}],"id":"steel-uddeholm-arne","identity_kind":"standard_grade","name":"Tool steel Uddeholm Arne","notes":"Uddeholm tool steel; each property retains its hardness and heat-treatment condition.","primary_taxon_id":"tool-steels","supplemental_taxon_ids":[]},"observations":[{"basis":"reference","conditions":{"temperature_K":293.15},"id":"obs-ddc1695cc9a8bfdf86d9","material_id":"steel-uddeholm-arne","notes":"Hardened and tempered to 62 HRC.","property_id":"density","result":{"canonical":{"unit":"kg/m^3","value":7800.0},"kind":"point","reported":{"significant_figures":4,"unit":"kg/m³","value":7800.0}},"source_id":"uddeholm-arne","source_locator":{"label":"Page 3, Physical properties, 62 HRC, row density at 20 °C","page":3},"state_id":"steel-uddeholm-arne-hardened-and-tempered-62-hrc","status":"active","supersedes_observation_ids":[],"test_method":{"reported_label":"Uddeholm physical-property table"},"uncertainty":null},{"basis":"reference","conditions":{"temperature_K":473.15},"id":"obs-a85009d4227051e34a84","material_id":"steel-uddeholm-arne","notes":"Hardened and tempered to 62 HRC.","property_id":"density","result":{"canonical":{"unit":"kg/m^3","value":7750.0},"kind":"point","reported":{"significant_figures":4,"unit":"kg/m³","value":7750.0}},"source_id":"uddeholm-arne","source_locator":{"label":"Page 3, Physical properties, 62 HRC, row density at 200 °C","page":3},"state_id":"steel-uddeholm-arne-hardened-and-tempered-62-hrc","status":"active","supersedes_observation_ids":[],"test_method":{"reported_label":"Uddeholm physical-property table"},"uncertainty":null},{"basis":"reference","conditions":{"temperature_K":673.15},"id":"obs-a81a3f883d2a037f103c","material_id":"steel-uddeholm-arne","notes":"Hardened and tempered to 62 HRC.","property_id":"density","result":{"canonical":{"unit":"kg/m^3","value":7700.0},"kind":"point","reported":{"significant_figures":4,"unit":"kg/m³","value":7700.0}},"source_id":"uddeholm-arne","source_locator":{"label":"Page 3, Physical properties, 62 HRC, row density at 400 °C","page":3},"state_id":"steel-uddeholm-arne-hardened-and-tempered-62-hrc","status":"active","supersedes_observation_ids":[],"test_method":{"reported_label":"Uddeholm physical-property table"},"uncertainty":null},{"basis":"reference","conditions":{"temperature_K":293.15},"id":"obs-25aa4c272aea65b7bde9","material_id":"steel-uddeholm-arne","notes":"Hardened and tempered to 62 HRC.","property_id":"youngs_modulus","result":{"canonical":{"unit":"Pa","value":190000000000.0},"kind":"point","reported":{"significant_figures":2,"unit":"N/mm²","value":190000.0}},"source_id":"uddeholm-arne","source_locator":{"label":"Page 3, Physical properties, 62 HRC, row youngs_modulus at 20 °C","page":3},"state_id":"steel-uddeholm-arne-hardened-and-tempered-62-hrc","status":"active","supersedes_observation_ids":[],"test_method":{"reported_label":"Uddeholm physical-property table"},"uncertainty":null},{"basis":"reference","conditions":{"temperature_K":473.15},"id":"obs-11ea50f8703c7e7b1e59","material_id":"steel-uddeholm-arne","notes":"Hardened and tempered to 62 HRC.","property_id":"youngs_modulus","result":{"canonical":{"unit":"Pa","value":185000000000.0},"kind":"point","reported":{"significant_figures":3,"unit":"N/mm²","value":185000.0}},"source_id":"uddeholm-arne","source_locator":{"label":"Page 3, Physical properties, 62 HRC, row youngs_modulus at 200 °C","page":3},"state_id":"steel-uddeholm-arne-hardened-and-tempered-62-hrc","status":"active","supersedes_observation_ids":[],"test_method":{"reported_label":"Uddeholm physical-property table"},"uncertainty":null},{"basis":"reference","conditions":{"temperature_K":673.15},"id":"obs-ca782d18f13cac6d7dfa","material_id":"steel-uddeholm-arne","notes":"Hardened and tempered to 62 HRC.","property_id":"youngs_modulus","result":{"canonical":{"unit":"Pa","value":170000000000.0},"kind":"point","reported":{"significant_figures":2,"unit":"N/mm²","value":170000.0}},"source_id":"uddeholm-arne","source_locator":{"label":"Page 3, Physical properties, 62 HRC, row youngs_modulus at 400 °C","page":3},"state_id":"steel-uddeholm-arne-hardened-and-tempered-62-hrc","status":"active","supersedes_observation_ids":[],"test_method":{"reported_label":"Uddeholm physical-property table"},"uncertainty":null},{"basis":"reference","conditions":{"temperature_K":293.15},"id":"obs-617b87beb64bfacb2739","material_id":"steel-uddeholm-arne","notes":"Hardened and tempered to 62 HRC.","property_id":"thermal_conductivity","result":{"canonical":{"unit":"W/(m*K)","value":32.0},"kind":"point","reported":{"significant_figures":2,"unit":"W/(m·°C)","value":32.0}},"source_id":"uddeholm-arne","source_locator":{"label":"Page 3, Physical properties, 62 HRC, row thermal_conductivity at 20 °C","page":3},"state_id":"steel-uddeholm-arne-hardened-and-tempered-62-hrc","status":"active","supersedes_observation_ids":[],"test_method":{"reported_label":"Uddeholm physical-property table"},"uncertainty":null},{"basis":"reference","conditions":{"temperature_K":473.15},"id":"obs-fb9750f8990e90553677","material_id":"steel-uddeholm-arne","notes":"Hardened and tempered to 62 HRC.","property_id":"thermal_conductivity","result":{"canonical":{"unit":"W/(m*K)","value":33.0},"kind":"point","reported":{"significant_figures":2,"unit":"W/(m·°C)","value":33.0}},"source_id":"uddeholm-arne","source_locator":{"label":"Page 3, Physical properties, 62 HRC, row thermal_conductivity at 200 °C","page":3},"state_id":"steel-uddeholm-arne-hardened-and-tempered-62-hrc","status":"active","supersedes_observation_ids":[],"test_method":{"reported_label":"Uddeholm physical-property table"},"uncertainty":null},{"basis":"reference","conditions":{"temperature_K":673.15},"id":"obs-9f631df4cc53feec7380","material_id":"steel-uddeholm-arne","notes":"Hardened and tempered to 62 HRC.","property_id":"thermal_conductivity","result":{"canonical":{"unit":"W/(m*K)","value":34.0},"kind":"point","reported":{"significant_figures":2,"unit":"W/(m·°C)","value":34.0}},"source_id":"uddeholm-arne","source_locator":{"label":"Page 3, Physical properties, 62 HRC, row thermal_conductivity at 400 °C","page":3},"state_id":"steel-uddeholm-arne-hardened-and-tempered-62-hrc","status":"active","supersedes_observation_ids":[],"test_method":{"reported_label":"Uddeholm physical-property table"},"uncertainty":null},{"basis":"reference","conditions":{"temperature_K":293.15},"id":"obs-74ed2ba6f44ae4c91c6d","material_id":"steel-uddeholm-arne","notes":"Hardened and tempered to 62 HRC.","property_id":"specific_heat","result":{"canonical":{"unit":"J/(kg*K)","value":460.0},"kind":"point","reported":{"significant_figures":3,"unit":"J/(kg·°C)","value":460.0}},"source_id":"uddeholm-arne","source_locator":{"label":"Page 3, Physical properties, 62 HRC, row specific_heat at 20 °C","page":3},"state_id":"steel-uddeholm-arne-hardened-and-tempered-62-hrc","status":"active","supersedes_observation_ids":[],"test_method":{"reported_label":"Uddeholm physical-property table"},"uncertainty":null}],"source_values":{"obs-11ea50f8703c7e7b1e59":{"offset_to_si":0,"scale_to_si":1000000.0,"significant_figures":3,"text":"185000","unit":"N/mm²"},"obs-25aa4c272aea65b7bde9":{"offset_to_si":0,"scale_to_si":1000000.0,"significant_figures":2,"text":"190000","unit":"N/mm²"},"obs-617b87beb64bfacb2739":{"offset_to_si":0,"scale_to_si":1,"significant_figures":2,"text":"32","unit":"W/(m·°C)"},"obs-74ed2ba6f44ae4c91c6d":{"offset_to_si":0,"scale_to_si":1,"significant_figures":3,"text":"460","unit":"J/(kg·°C)"},"obs-9f631df4cc53feec7380":{"offset_to_si":0,"scale_to_si":1,"significant_figures":2,"text":"34","unit":"W/(m·°C)"},"obs-a81a3f883d2a037f103c":{"offset_to_si":0,"scale_to_si":1,"significant_figures":4,"text":"7700","unit":"kg/m³"},"obs-a85009d4227051e34a84":{"offset_to_si":0,"scale_to_si":1,"significant_figures":4,"text":"7750","unit":"kg/m³"},"obs-ca782d18f13cac6d7dfa":{"offset_to_si":0,"scale_to_si":1000000.0,"significant_figures":2,"text":"170000","unit":"N/mm²"},"obs-ddc1695cc9a8bfdf86d9":{"offset_to_si":0,"scale_to_si":1,"significant_figures":4,"text":"7800","unit":"kg/m³"},"obs-fb9750f8990e90553677":{"offset_to_si":0,"scale_to_si":1,"significant_figures":2,"text":"33","unit":"W/(m·°C)"}},"sources":[{"id":"uddeholm-arne","license":"Publisher copyright retained; selected numerical facts with attribution. Source document not redistributed.","notes":"Selected metric physical-property tables and tabulated tensile properties. Heat treatment, hardness, specimen scope and temperatures retained. No compressive strengths substituted for tensile yield; chart-derived values excluded.","organization":"Uddeholm","publication_date":"2019-04","retrieved_date":"2026-09-10","revision":"Snapshot 60cd5fd761dc","sha256":"60cd5fd761dcbb01cbc5f440ae4352f5a81fefdbee7c33775ef657f3454d109c","source_type":"manufacturer_datasheet","title":"Uddeholm Arne technical brochure"}],"states":[{"aliases":["Arne hardened and tempered (62 HRC)","Uddeholm Arne — hardened and tempered (62 HRC)"],"fixed_attributes":{"hardness_condition":"62 HRC","heat_treatment":"hardened_tempered"},"id":"steel-uddeholm-arne-hardened-and-tempered-62-hrc","material_id":"steel-uddeholm-arne","name":"Hardened and tempered (62 HRC)","supplemental_taxon_ids":[]}],"summaries":{"density":{"bases":["reference"],"limits":{},"material_count":1,"mixed_conditions":["temperature_K"],"observation_count":3,"range":{"includes_bound":false,"maximum":7800.0,"minimum":7700.0,"observation_count":3,"property_id":"density","significant_figures":4,"singleton":false,"unavailable_count":0,"unit":"kg/m^3"}},"elongation_at_break":{"bases":[],"limits":{},"material_count":0,"mixed_conditions":[],"observation_count":0,"range":null},"flexural_strength":{"bases":[],"limits":{},"material_count":0,"mixed_conditions":[],"observation_count":0,"range":null},"max_service_temperature":{"bases":[],"limits":{},"material_count":0,"mixed_conditions":[],"observation_count":0,"range":null},"poissons_ratio":{"bases":[],"limits":{},"material_count":0,"mixed_conditions":[],"observation_count":0,"range":null},"specific_heat":{"bases":["reference"],"limits":{},"material_count":1,"mixed_conditions":[],"observation_count":1,"range":{"includes_bound":false,"maximum":460.0,"minimum":460.0,"observation_count":1,"property_id":"specific_heat","significant_figures":3,"singleton":true,"unavailable_count":0,"unit":"J/(kg*K)"}},"tensile_yield_strength":{"bases":[],"limits":{},"material_count":0,"mixed_conditions":[],"observation_count":0,"range":null},"thermal_conductivity":{"bases":["reference"],"limits":{},"material_count":1,"mixed_conditions":["temperature_K"],"observation_count":3,"range":{"includes_bound":false,"maximum":34.0,"minimum":32.0,"observation_count":3,"property_id":"thermal_conductivity","significant_figures":2,"singleton":false,"unavailable_count":0,"unit":"W/(m*K)"}},"ultimate_tensile_strength":{"bases":[],"limits":{},"material_count":0,"mixed_conditions":[],"observation_count":0,"range":null},"youngs_modulus":{"bases":["reference"],"limits":{},"material_count":1,"mixed_conditions":["temperature_K"],"observation_count":3,"range":{"includes_bound":false,"maximum":190000000000.0,"minimum":170000000000.0,"observation_count":3,"property_id":"youngs_modulus","significant_figures":2,"singleton":false,"unavailable_count":0,"unit":"Pa"}}}}
