Repository: amarschn/tools

# Materials Lookup

A local release candidate for source-traceable material and property lookup.
The static site contains **134 material identities, 24 named states, 840
observations, 10 registered properties and 5 source documents**. It has no
runtime dependencies, backend, accounts, or network search service.

Material queries open complete datasheets. Exact property queries open
category-grouped reference ranges. Broad queries such as `plastic strength`
ask for a precise property. Specified limits stay distinct from measured
values, and every observation retains its conditions and source citation.

File: incoming/materials/materials/data/8835c14ab59056175d2f/records/steel-uddeholm-dievar.json
{"build_id":"8835c14ab59056175d2f","contract_version":"0.1.0","material":{"aliases":["Dievar","Uddeholm Dievar"],"designations":[{"system_id":"supplier","value":"Uddeholm Dievar"}],"id":"steel-uddeholm-dievar","identity_kind":"commercial_grade","name":"Tool steel Uddeholm Dievar","notes":"Uddeholm tool steel; each property retains its hardness and heat-treatment condition.","primary_taxon_id":"tool-steels","supplemental_taxon_ids":[]},"observations":[{"basis":"reference","conditions":{"temperature_K":293.15},"id":"obs-c5613b403bcfa3552957","material_id":"steel-uddeholm-dievar","notes":"Samples from the centre of a 610 × 203 mm bar; hardened at 1025 °C, oil quenched, tempered twice at 615 °C for 2 h; 44–46 HRC.","property_id":"density","result":{"canonical":{"unit":"kg/m^3","value":7800.0},"kind":"point","reported":{"significant_figures":4,"unit":"kg/m³","value":7800.0}},"source_id":"uddeholm-dievar","source_locator":{"label":"Page 4, Physical properties, 44–46 HRC, row density at 20 °C","page":4},"state_id":"steel-uddeholm-dievar-hardened-and-tempered-44-46-hrc","status":"active","supersedes_observation_ids":[],"test_method":{"reported_label":"Uddeholm physical-property table"},"uncertainty":null},{"basis":"reference","conditions":{"temperature_K":673.15},"id":"obs-c1489d4bb4b0b6624521","material_id":"steel-uddeholm-dievar","notes":"Samples from the centre of a 610 × 203 mm bar; hardened at 1025 °C, oil quenched, tempered twice at 615 °C for 2 h; 44–46 HRC.","property_id":"density","result":{"canonical":{"unit":"kg/m^3","value":7700.0},"kind":"point","reported":{"significant_figures":4,"unit":"kg/m³","value":7700.0}},"source_id":"uddeholm-dievar","source_locator":{"label":"Page 4, Physical properties, 44–46 HRC, row density at 400 °C","page":4},"state_id":"steel-uddeholm-dievar-hardened-and-tempered-44-46-hrc","status":"active","supersedes_observation_ids":[],"test_method":{"reported_label":"Uddeholm physical-property table"},"uncertainty":null},{"basis":"reference","conditions":{"temperature_K":873.15},"id":"obs-ace289b89bb770e3a8d2","material_id":"steel-uddeholm-dievar","notes":"Samples from the centre of a 610 × 203 mm bar; hardened at 1025 °C, oil quenched, tempered twice at 615 °C for 2 h; 44–46 HRC.","property_id":"density","result":{"canonical":{"unit":"kg/m^3","value":7600.0},"kind":"point","reported":{"significant_figures":4,"unit":"kg/m³","value":7600.0}},"source_id":"uddeholm-dievar","source_locator":{"label":"Page 4, Physical properties, 44–46 HRC, row density at 600 °C","page":4},"state_id":"steel-uddeholm-dievar-hardened-and-tempered-44-46-hrc","status":"active","supersedes_observation_ids":[],"test_method":{"reported_label":"Uddeholm physical-property table"},"uncertainty":null},{"basis":"reference","conditions":{"temperature_K":293.15},"id":"obs-c972dfd316f993af0baa","material_id":"steel-uddeholm-dievar","notes":"Samples from the centre of a 610 × 203 mm bar; hardened at 1025 °C, oil quenched, tempered twice at 615 °C for 2 h; 44–46 HRC.","property_id":"youngs_modulus","result":{"canonical":{"unit":"Pa","value":210000000000.0},"kind":"point","reported":{"significant_figures":2,"unit":"MPa","value":210000.0}},"source_id":"uddeholm-dievar","source_locator":{"label":"Page 4, Physical properties, 44–46 HRC, row youngs_modulus at 20 °C","page":4},"state_id":"steel-uddeholm-dievar-hardened-and-tempered-44-46-hrc","status":"active","supersedes_observation_ids":[],"test_method":{"reported_label":"Uddeholm physical-property table"},"uncertainty":null},{"basis":"reference","conditions":{"temperature_K":673.15},"id":"obs-80e1b07e4f4885c991eb","material_id":"steel-uddeholm-dievar","notes":"Samples from the centre of a 610 × 203 mm bar; hardened at 1025 °C, oil quenched, tempered twice at 615 °C for 2 h; 44–46 HRC.","property_id":"youngs_modulus","result":{"canonical":{"unit":"Pa","value":180000000000.0},"kind":"point","reported":{"significant_figures":2,"unit":"MPa","value":180000.0}},"source_id":"uddeholm-dievar","source_locator":{"label":"Page 4, Physical properties, 44–46 HRC, row youngs_modulus at 400 °C","page":4},"state_id":"steel-uddeholm-dievar-hardened-and-tempered-44-46-hrc","status":"active","supersedes_observation_ids":[],"test_method":{"reported_label":"Uddeholm physical-property table"},"uncertainty":null},{"basis":"reference","conditions":{"temperature_K":873.15},"id":"obs-00fd5ecd10a7a1240984","material_id":"steel-uddeholm-dievar","notes":"Samples from the centre of a 610 × 203 mm bar; hardened at 1025 °C, oil quenched, tempered twice at 615 °C for 2 h; 44–46 HRC.","property_id":"youngs_modulus","result":{"canonical":{"unit":"Pa","value":145000000000.0},"kind":"point","reported":{"significant_figures":3,"unit":"MPa","value":145000.0}},"source_id":"uddeholm-dievar","source_locator":{"label":"Page 4, Physical properties, 44–46 HRC, row youngs_modulus at 600 °C","page":4},"state_id":"steel-uddeholm-dievar-hardened-and-tempered-44-46-hrc","status":"active","supersedes_observation_ids":[],"test_method":{"reported_label":"Uddeholm physical-property table"},"uncertainty":null},{"basis":"reference","conditions":{"temperature_K":673.15},"id":"obs-46bcdbd6e970352be623","material_id":"steel-uddeholm-dievar","notes":"Samples from the centre of a 610 × 203 mm bar; hardened at 1025 °C, oil quenched, tempered twice at 615 °C for 2 h; 44–46 HRC.","property_id":"thermal_conductivity","result":{"canonical":{"unit":"W/(m*K)","value":31.0},"kind":"point","reported":{"significant_figures":2,"unit":"W/(m·°C)","value":31.0}},"source_id":"uddeholm-dievar","source_locator":{"label":"Page 4, Physical properties, 44–46 HRC, row thermal_conductivity at 400 °C","page":4},"state_id":"steel-uddeholm-dievar-hardened-and-tempered-44-46-hrc","status":"active","supersedes_observation_ids":[],"test_method":{"reported_label":"Uddeholm physical-property table"},"uncertainty":null},{"basis":"reference","conditions":{"temperature_K":873.15},"id":"obs-7cfeeae3853ddf32c410","material_id":"steel-uddeholm-dievar","notes":"Samples from the centre of a 610 × 203 mm bar; hardened at 1025 °C, oil quenched, tempered twice at 615 °C for 2 h; 44–46 HRC.","property_id":"thermal_conductivity","result":{"canonical":{"unit":"W/(m*K)","value":32.0},"kind":"point","reported":{"significant_figures":2,"unit":"W/(m·°C)","value":32.0}},"source_id":"uddeholm-dievar","source_locator":{"label":"Page 4, Physical properties, 44–46 HRC, row thermal_conductivity at 600 °C","page":4},"state_id":"steel-uddeholm-dievar-hardened-and-tempered-44-46-hrc","status":"active","supersedes_observation_ids":[],"test_method":{"reported_label":"Uddeholm physical-property table"},"uncertainty":null},{"basis":"reference","conditions":{"orientation":"ST","product_form":"bar"},"id":"obs-8690b2a3b38e418ebbd8","material_id":"steel-uddeholm-dievar","notes":"Room temperature (not quantified); hardness 44 HRC. Samples from the centre of 610 × 203 mm bar; short transverse direction. Hardness-specific tempering cycles are not supplied in this table.","property_id":"ultimate_tensile_strength","result":{"canonical":{"unit":"Pa","value":1480000000.0},"kind":"point","reported":{"significant_figures":4,"unit":"MPa","value":1480.0}},"source_id":"uddeholm-dievar","source_locator":{"label":"Page 4, Tensile properties at room temperature, 44 HRC, row Tensile strength Rm","page":4},"state_id":"steel-uddeholm-dievar-hardened-and-tempered-44-hrc","status":"active","supersedes_observation_ids":[],"test_method":{"reported_label":"Uddeholm tabulated tensile properties"},"uncertainty":null},{"basis":"reference","conditions":{"orientation":"ST","product_form":"bar"},"id":"obs-2329b90b9b13fca3399e","material_id":"steel-uddeholm-dievar","notes":"Room temperature (not quantified); hardness 44 HRC. Samples from the centre of 610 × 203 mm bar; short transverse direction. Hardness-specific tempering cycles are not supplied in this table.","property_id":"tensile_yield_strength","result":{"canonical":{"unit":"Pa","value":1210000000.0},"kind":"point","reported":{"significant_figures":4,"unit":"MPa","value":1210.0}},"source_id":"uddeholm-dievar","source_locator":{"label":"Page 4, Tensile properties at room temperature, 44 HRC, row 0.2% proof strength Rp0.2","page":4},"state_id":"steel-uddeholm-dievar-hardened-and-tempered-44-hrc","status":"active","supersedes_observation_ids":[],"test_method":{"reported_label":"Uddeholm tabulated tensile properties"},"uncertainty":null},{"basis":"reference","conditions":{"orientation":"ST","product_form":"bar"},"id":"obs-2d9f6bb86b00a7e76e4d","material_id":"steel-uddeholm-dievar","notes":"Room temperature (not quantified); hardness 44 HRC. Samples from the centre of 610 × 203 mm bar; short transverse direction. Hardness-specific tempering cycles are not supplied in this table.","property_id":"elongation_at_break","result":{"canonical":{"unit":"1","value":0.13},"kind":"point","reported":{"significant_figures":2,"unit":"%","value":13.0}},"source_id":"uddeholm-dievar","source_locator":{"label":"Page 4, Tensile properties at room temperature, 44 HRC, row Elongation A5","page":4},"state_id":"steel-uddeholm-dievar-hardened-and-tempered-44-hrc","status":"active","supersedes_observation_ids":[],"test_method":{"reported_label":"Uddeholm tabulated tensile properties"},"uncertainty":null},{"basis":"reference","conditions":{"orientation":"ST","product_form":"bar"},"id":"obs-860ad9c1c8bb660ef26e","material_id":"steel-uddeholm-dievar","notes":"Room temperature (not quantified); hardness 48 HRC. Samples from the centre of 610 × 203 mm bar; short transverse direction. Hardness-specific tempering cycles are not supplied in this table.","property_id":"ultimate_tensile_strength","result":{"canonical":{"unit":"Pa","value":1640000000.0},"kind":"point","reported":{"significant_figures":4,"unit":"MPa","value":1640.0}},"source_id":"uddeholm-dievar","source_locator":{"label":"Page 4, Tensile properties at room temperature, 48 HRC, row Tensile strength Rm","page":4},"state_id":"steel-uddeholm-dievar-hardened-and-tempered-48-hrc","status":"active","supersedes_observation_ids":[],"test_method":{"reported_label":"Uddeholm tabulated tensile properties"},"uncertainty":null},{"basis":"reference","conditions":{"orientation":"ST","product_form":"bar"},"id":"obs-6ee6db66ecc4a3c82ebf","material_id":"steel-uddeholm-dievar","notes":"Room temperature (not quantified); hardness 48 HRC. Samples from the centre of 610 × 203 mm bar; short transverse direction. Hardness-specific tempering cycles are not supplied in this table.","property_id":"tensile_yield_strength","result":{"canonical":{"unit":"Pa","value":1380000000.0},"kind":"point","reported":{"significant_figures":4,"unit":"MPa","value":1380.0}},"source_id":"uddeholm-dievar","source_locator":{"label":"Page 4, Tensile properties at room temperature, 48 HRC, row 0.2% proof strength Rp0.2","page":4},"state_id":"steel-uddeholm-dievar-hardened-and-tempered-48-hrc","status":"active","supersedes_observation_ids":[],"test_method":{"reported_label":"Uddeholm tabulated tensile properties"},"uncertainty":null},{"basis":"reference","conditions":{"orientation":"ST","product_form":"bar"},"id":"obs-49f178bc13e47f7033fa","material_id":"steel-uddeholm-dievar","notes":"Room temperature (not quantified); hardness 48 HRC. Samples from the centre of 610 × 203 mm bar; short transverse direction. Hardness-specific tempering cycles are not supplied in this table.","property_id":"elongation_at_break","result":{"canonical":{"unit":"1","value":0.13},"kind":"point","reported":{"significant_figures":2,"unit":"%","value":13.0}},"source_id":"uddeholm-dievar","source_locator":{"label":"Page 4, Tensile properties at room temperature, 48 HRC, row Elongation A5","page":4},"state_id":"steel-uddeholm-dievar-hardened-and-tempered-48-hrc","status":"active","supersedes_observation_ids":[],"test_method":{"reported_label":"Uddeholm tabulated tensile properties"},"uncertainty":null},{"basis":"reference","conditions":{"orientation":"ST","product_form":"bar"},"id":"obs-369629929ed1a9bf8ac7","material_id":"steel-uddeholm-dievar","notes":"Room temperature (not quantified); hardness 52 HRC. Samples from the centre of 610 × 203 mm bar; short transverse direction. Hardness-specific tempering cycles are not supplied in this table.","property_id":"ultimate_tensile_strength","result":{"canonical":{"unit":"Pa","value":1900000000.0},"kind":"point","reported":{"significant_figures":4,"unit":"MPa","value":1900.0}},"source_id":"uddeholm-dievar","source_locator":{"label":"Page 4, Tensile properties at room temperature, 52 HRC, row Tensile strength Rm","page":4},"state_id":"steel-uddeholm-dievar-hardened-and-tempered-52-hrc","status":"active","supersedes_observation_ids":[],"test_method":{"reported_label":"Uddeholm tabulated tensile properties"},"uncertainty":null},{"basis":"reference","conditions":{"orientation":"ST","product_form":"bar"},"id":"obs-652751ffce9317313275","material_id":"steel-uddeholm-dievar","notes":"Room temperature (not quantified); hardness 52 HRC. Samples from the centre of 610 × 203 mm bar; short transverse direction. Hardness-specific tempering cycles are not supplied in this table.","property_id":"tensile_yield_strength","result":{"canonical":{"unit":"Pa","value":1560000000.0},"kind":"point","reported":{"significant_figures":4,"unit":"MPa","value":1560.0}},"source_id":"uddeholm-dievar","source_locator":{"label":"Page 4, Tensile properties at room temperature, 52 HRC, row 0.2% proof strength Rp0.2","page":4},"state_id":"steel-uddeholm-dievar-hardened-and-tempered-52-hrc","status":"active","supersedes_observation_ids":[],"test_method":{"reported_label":"Uddeholm tabulated tensile properties"},"uncertainty":null},{"basis":"reference","conditions":{"orientation":"ST","product_form":"bar"},"id":"obs-6f88d5afaaec5e1bb177","material_id":"steel-uddeholm-dievar","notes":"Room temperature (not quantified); hardness 52 HRC. Samples from the centre of 610 × 203 mm bar; short transverse direction. Hardness-specific tempering cycles are not supplied in this table.","property_id":"elongation_at_break","result":{"canonical":{"unit":"1","value":0.125},"kind":"point","reported":{"significant_figures":3,"unit":"%","value":12.5}},"source_id":"uddeholm-dievar","source_locator":{"label":"Page 4, Tensile properties at room temperature, 52 HRC, row Elongation A5","page":4},"state_id":"steel-uddeholm-dievar-hardened-and-tempered-52-hrc","status":"active","supersedes_observation_ids":[],"test_method":{"reported_label":"Uddeholm tabulated tensile properties"},"uncertainty":null}],"source_values":{"obs-00fd5ecd10a7a1240984":{"offset_to_si":0,"scale_to_si":1000000.0,"significant_figures":3,"text":"145000","unit":"MPa"},"obs-2329b90b9b13fca3399e":{"offset_to_si":0,"scale_to_si":1000000.0,"significant_figures":4,"text":"1210","unit":"MPa"},"obs-2d9f6bb86b00a7e76e4d":{"offset_to_si":0,"scale_to_si":0.01,"significant_figures":2,"text":"13","unit":"%"},"obs-369629929ed1a9bf8ac7":{"offset_to_si":0,"scale_to_si":1000000.0,"significant_figures":4,"text":"1900","unit":"MPa"},"obs-46bcdbd6e970352be623":{"offset_to_si":0,"scale_to_si":1,"significant_figures":2,"text":"31","unit":"W/(m·°C)"},"obs-49f178bc13e47f7033fa":{"offset_to_si":0,"scale_to_si":0.01,"significant_figures":2,"text":"13","unit":"%"},"obs-652751ffce9317313275":{"offset_to_si":0,"scale_to_si":1000000.0,"significant_figures":4,"text":"1560","unit":"MPa"},"obs-6ee6db66ecc4a3c82ebf":{"offset_to_si":0,"scale_to_si":1000000.0,"significant_figures":4,"text":"1380","unit":"MPa"},"obs-6f88d5afaaec5e1bb177":{"offset_to_si":0,"scale_to_si":0.01,"significant_figures":3,"text":"12.5","unit":"%"},"obs-7cfeeae3853ddf32c410":{"offset_to_si":0,"scale_to_si":1,"significant_figures":2,"text":"32","unit":"W/(m·°C)"},"obs-80e1b07e4f4885c991eb":{"offset_to_si":0,"scale_to_si":1000000.0,"significant_figures":2,"text":"180000","unit":"MPa"},"obs-860ad9c1c8bb660ef26e":{"offset_to_si":0,"scale_to_si":1000000.0,"significant_figures":4,"text":"1640","unit":"MPa"},"obs-8690b2a3b38e418ebbd8":{"offset_to_si":0,"scale_to_si":1000000.0,"significant_figures":4,"text":"1480","unit":"MPa"},"obs-ace289b89bb770e3a8d2":{"offset_to_si":0,"scale_to_si":1,"significant_figures":4,"text":"7600","unit":"kg/m³"},"obs-c1489d4bb4b0b6624521":{"offset_to_si":0,"scale_to_si":1,"significant_figures":4,"text":"7700","unit":"kg/m³"},"obs-c5613b403bcfa3552957":{"offset_to_si":0,"scale_to_si":1,"significant_figures":4,"text":"7800","unit":"kg/m³"},"obs-c972dfd316f993af0baa":{"offset_to_si":0,"scale_to_si":1000000.0,"significant_figures":2,"text":"210000","unit":"MPa"}},"sources":[{"id":"uddeholm-dievar","license":"Publisher copyright retained; selected numerical facts with attribution. Source document not redistributed.","notes":"Selected metric physical-property tables and tabulated tensile properties. Heat treatment, hardness, specimen scope and temperatures retained. No compressive strengths substituted for tensile yield; chart-derived values excluded.","organization":"Uddeholm","publication_date":"2026-09","retrieved_date":"2026-09-10","revision":"Snapshot 5ac4869cfd1d","sha256":"5ac4869cfd1dac6dd199cfb8d6ba71b3f76e5fbd96e8b8ed2df1988a2057ea88","source_type":"manufacturer_datasheet","title":"Uddeholm Dievar technical brochure"}],"states":[{"aliases":["Dievar hardened and tempered (44 HRC)","Uddeholm Dievar — hardened and tempered (44 HRC)"],"fixed_attributes":{"hardness_condition":"44 HRC","heat_treatment":"hardened_tempered"},"id":"steel-uddeholm-dievar-hardened-and-tempered-44-hrc","material_id":"steel-uddeholm-dievar","name":"Hardened and tempered (44 HRC)","supplemental_taxon_ids":[]},{"aliases":["Dievar hardened and tempered (44–46 HRC)","Uddeholm Dievar — hardened and tempered (44–46 HRC)"],"fixed_attributes":{"hardness_condition":"44–46 HRC","heat_treatment":"hardened_tempered"},"id":"steel-uddeholm-dievar-hardened-and-tempered-44-46-hrc","material_id":"steel-uddeholm-dievar","name":"Hardened and tempered (44–46 HRC)","supplemental_taxon_ids":[]},{"aliases":["Dievar hardened and tempered (48 HRC)","Uddeholm Dievar — hardened and tempered (48 HRC)"],"fixed_attributes":{"hardness_condition":"48 HRC","heat_treatment":"hardened_tempered"},"id":"steel-uddeholm-dievar-hardened-and-tempered-48-hrc","material_id":"steel-uddeholm-dievar","name":"Hardened and tempered (48 HRC)","supplemental_taxon_ids":[]},{"aliases":["Dievar hardened and tempered (52 HRC)","Uddeholm Dievar — hardened and tempered (52 HRC)"],"fixed_attributes":{"hardness_condition":"52 HRC","heat_treatment":"hardened_tempered"},"id":"steel-uddeholm-dievar-hardened-and-tempered-52-hrc","material_id":"steel-uddeholm-dievar","name":"Hardened and tempered (52 HRC)","supplemental_taxon_ids":[]}],"summaries":{"density":{"bases":["reference"],"limits":{},"material_count":1,"mixed_conditions":["temperature_K"],"observation_count":3,"range":{"includes_bound":false,"maximum":7800.0,"minimum":7600.0,"observation_count":3,"property_id":"density","significant_figures":4,"singleton":false,"unavailable_count":0,"unit":"kg/m^3"}},"elongation_at_break":{"bases":["reference"],"limits":{},"material_count":1,"mixed_conditions":[],"observation_count":3,"range":{"includes_bound":false,"maximum":0.13,"minimum":0.125,"observation_count":3,"property_id":"elongation_at_break","significant_figures":2,"singleton":false,"unavailable_count":0,"unit":"1"}},"flexural_strength":{"bases":[],"limits":{},"material_count":0,"mixed_conditions":[],"observation_count":0,"range":null},"max_service_temperature":{"bases":[],"limits":{},"material_count":0,"mixed_conditions":[],"observation_count":0,"range":null},"poissons_ratio":{"bases":[],"limits":{},"material_count":0,"mixed_conditions":[],"observation_count":0,"range":null},"specific_heat":{"bases":[],"limits":{},"material_count":0,"mixed_conditions":[],"observation_count":0,"range":null},"tensile_yield_strength":{"bases":["reference"],"limits":{},"material_count":1,"mixed_conditions":[],"observation_count":3,"range":{"includes_bound":false,"maximum":1560000000.0,"minimum":1210000000.0,"observation_count":3,"property_id":"tensile_yield_strength","significant_figures":4,"singleton":false,"unavailable_count":0,"unit":"Pa"}},"thermal_conductivity":{"bases":["reference"],"limits":{},"material_count":1,"mixed_conditions":["temperature_K"],"observation_count":2,"range":{"includes_bound":false,"maximum":32.0,"minimum":31.0,"observation_count":2,"property_id":"thermal_conductivity","significant_figures":2,"singleton":false,"unavailable_count":0,"unit":"W/(m*K)"}},"ultimate_tensile_strength":{"bases":["reference"],"limits":{},"material_count":1,"mixed_conditions":[],"observation_count":3,"range":{"includes_bound":false,"maximum":1900000000.0,"minimum":1480000000.0,"observation_count":3,"property_id":"ultimate_tensile_strength","significant_figures":4,"singleton":false,"unavailable_count":0,"unit":"Pa"}},"youngs_modulus":{"bases":["reference"],"limits":{},"material_count":1,"mixed_conditions":["temperature_K"],"observation_count":3,"range":{"includes_bound":false,"maximum":210000000000.0,"minimum":145000000000.0,"observation_count":3,"property_id":"youngs_modulus","significant_figures":2,"singleton":false,"unavailable_count":0,"unit":"Pa"}}}}

File: incoming/materials/materials/data/8835c14ab59056175d2f/records/tecaform-ah-id-blue.json
{"build_id":"8835c14ab59056175d2f","contract_version":"0.1.0","material":{"aliases":["POM-C","Acetal copolymer","TECA FORM AH ID blue","POM","acetal","polyoxymethylene"],"designations":[{"system_id":"supplier","value":"TECAFORM AH ID blue"},{"system_id":"polymer","value":"POM-C"}],"id":"tecaform-ah-id-blue","identity_kind":"standard_grade","name":"TECAFORM AH ID blue","notes":"Ensinger POM-C formulation. Published stock-shape reference data for this named product.","primary_taxon_id":"polymer-pom-c","supplemental_taxon_ids":[]},"observations":[{"basis":"typical","conditions":{"product_form":"stock_shape"},"id":"obs-86b315a003162b118ee1","material_id":"tecaform-ah-id-blue","notes":"Machined specimen; tested after machining. Humidity affects polyamides; orientation and exact test temperature are not specified in this table.","property_id":"density","result":{"canonical":{"unit":"kg/m^3","value":1490.0},"kind":"point","reported":{"significant_figures":3,"unit":"g/cm³","value":1.49}},"source_id":"ensinger-manual","source_locator":{"label":"Page 89, Material standard values, column 2 (TECAFORM AH ID blue), row Density","page":89},"state_id":null,"status":"active","supersedes_observation_ids":[],"test_method":{"reported_label":"DIN EN ISO 1183"},"uncertainty":null},{"basis":"typical","conditions":{"product_form":"stock_shape"},"id":"obs-ff3ba9bc18ab1c422b58","material_id":"tecaform-ah-id-blue","notes":"Machined specimen; tested after machining. Humidity affects polyamides; orientation and exact test temperature are not specified in this table.","property_id":"youngs_modulus","result":{"canonical":{"unit":"Pa","value":3200000000.0},"kind":"point","reported":{"significant_figures":4,"unit":"MPa","value":3200.0}},"source_id":"ensinger-manual","source_locator":{"label":"Page 89, Material standard values, column 2 (TECAFORM AH ID blue), row Modulus of elasticity (tensile test)","page":89},"state_id":null,"status":"active","supersedes_observation_ids":[],"test_method":{"reported_label":"DIN EN ISO 527-2"},"uncertainty":null},{"basis":"typical","conditions":{"product_form":"stock_shape"},"id":"obs-ec0764fbe1fd73b96092","material_id":"tecaform-ah-id-blue","notes":"Machined specimen; tested after machining. Humidity affects polyamides; orientation and exact test temperature are not specified in this table.","property_id":"ultimate_tensile_strength","result":{"canonical":{"unit":"Pa","value":68000000.0},"kind":"point","reported":{"significant_figures":2,"unit":"MPa","value":68.0}},"source_id":"ensinger-manual","source_locator":{"label":"Page 89, Material standard values, column 2 (TECAFORM AH ID blue), row Tensile strength","page":89},"state_id":null,"status":"active","supersedes_observation_ids":[],"test_method":{"reported_label":"DIN EN ISO 527-2"},"uncertainty":null},{"basis":"typical","conditions":{"product_form":"stock_shape"},"id":"obs-3d4567a78c984b43f1ae","material_id":"tecaform-ah-id-blue","notes":"Machined specimen; tested after machining. Humidity affects polyamides; orientation and exact test temperature are not specified in this table.","property_id":"tensile_yield_strength","result":{"canonical":{"unit":"Pa","value":68000000.0},"kind":"point","reported":{"significant_figures":2,"unit":"MPa","value":68.0}},"source_id":"ensinger-manual","source_locator":{"label":"Page 89, Material standard values, column 2 (TECAFORM AH ID blue), row Tensile strength at yield","page":89},"state_id":null,"status":"active","supersedes_observation_ids":[],"test_method":{"reported_label":"DIN EN ISO 527-2"},"uncertainty":null},{"basis":"typical","conditions":{"product_form":"stock_shape"},"id":"obs-d4ba73e4d86a66d339a3","material_id":"tecaform-ah-id-blue","notes":"Machined specimen; tested after machining. Humidity affects polyamides; orientation and exact test temperature are not specified in this table.","property_id":"elongation_at_break","result":{"canonical":{"unit":"1","value":0.1},"kind":"point","reported":{"significant_figures":2,"unit":"%","value":10.0}},"source_id":"ensinger-manual","source_locator":{"label":"Page 89, Material standard values, column 2 (TECAFORM AH ID blue), row Elongation at break","page":89},"state_id":null,"status":"active","supersedes_observation_ids":[],"test_method":{"reported_label":"DIN EN ISO 527-2"},"uncertainty":null},{"basis":"typical","conditions":{"product_form":"stock_shape"},"id":"obs-2c67866d633b69338d37","material_id":"tecaform-ah-id-blue","notes":"Machined specimen; tested after machining. Humidity affects polyamides; orientation and exact test temperature are not specified in this table.","property_id":"thermal_conductivity","result":{"canonical":{"unit":"W/(m*K)","value":0.39},"kind":"point","reported":{"significant_figures":2,"unit":"W/(m·K)","value":0.39}},"source_id":"ensinger-manual","source_locator":{"label":"Page 89, Material standard values, column 2 (TECAFORM AH ID blue), row Thermal conductivity","page":89},"state_id":null,"status":"active","supersedes_observation_ids":[],"test_method":{"reported_label":"ISO 22007-4:2008"},"uncertainty":null},{"basis":"typical","conditions":{"product_form":"stock_shape"},"id":"obs-10bad260f81816f5f587","material_id":"tecaform-ah-id-blue","notes":"Machined specimen; tested after machining. Humidity affects polyamides; orientation and exact test temperature are not specified in this table.","property_id":"flexural_strength","result":{"canonical":{"unit":"Pa","value":100000000.0},"kind":"point","reported":{"significant_figures":3,"unit":"MPa","value":100.0}},"source_id":"ensinger-manual","source_locator":{"label":"Page 89, Material standard values, column 2 (TECAFORM AH ID blue), row Flexural strength","page":89},"state_id":null,"status":"active","supersedes_observation_ids":[],"test_method":{"reported_label":"DIN EN ISO 178"},"uncertainty":null}],"source_values":{"obs-10bad260f81816f5f587":{"offset_to_si":0,"scale_to_si":1000000.0,"significant_figures":3,"text":"100","unit":"MPa"},"obs-2c67866d633b69338d37":{"offset_to_si":0,"scale_to_si":1,"significant_figures":2,"text":"0.39","unit":"W/(m·K)"},"obs-3d4567a78c984b43f1ae":{"offset_to_si":0,"scale_to_si":1000000.0,"significant_figures":2,"text":"68","unit":"MPa"},"obs-86b315a003162b118ee1":{"offset_to_si":0,"scale_to_si":1000,"significant_figures":3,"text":"1.49","unit":"g/cm³"},"obs-d4ba73e4d86a66d339a3":{"offset_to_si":0,"scale_to_si":0.01,"significant_figures":2,"text":"10","unit":"%"},"obs-ec0764fbe1fd73b96092":{"offset_to_si":0,"scale_to_si":1000000.0,"significant_figures":2,"text":"68","unit":"MPa"},"obs-ff3ba9bc18ab1c422b58":{"offset_to_si":0,"scale_to_si":1000000.0,"significant_figures":4,"text":"3,200","unit":"MPa"}},"sources":[{"id":"ensinger-manual","license":"Publisher copyright retained; selected numerical facts with attribution. Source document not redistributed.","notes":"Material standard values, pages 88–97. Typical guideline values after machining; moisture and specimen orientation affect results. The manual does not establish present product availability.","organization":"Ensinger","publication_date":null,"retrieved_date":"2026-09-07","revision":"Snapshot 9b46c0ae1e72","sha256":"9b46c0ae1e7253fcbd39da6a36cfc2e7f00abbb3bba4e882795c2e18b86b7b4c","source_type":"manufacturer_datasheet","title":"Stock shapes — Engineering plastics manual"}],"states":[],"summaries":{"density":{"bases":["typical"],"limits":{},"material_count":1,"mixed_conditions":[],"observation_count":1,"range":{"includes_bound":false,"maximum":1490.0,"minimum":1490.0,"observation_count":1,"property_id":"density","significant_figures":3,"singleton":true,"unavailable_count":0,"unit":"kg/m^3"}},"elongation_at_break":{"bases":["typical"],"limits":{},"material_count":1,"mixed_conditions":[],"observation_count":1,"range":{"includes_bound":false,"maximum":0.1,"minimum":0.1,"observation_count":1,"property_id":"elongation_at_break","significant_figures":2,"singleton":true,"unavailable_count":0,"unit":"1"}},"flexural_strength":{"bases":["typical"],"limits":{},"material_count":1,"mixed_conditions":[],"observation_count":1,"range":{"includes_bound":false,"maximum":100000000.0,"minimum":100000000.0,"observation_count":1,"property_id":"flexural_strength","significant_figures":3,"singleton":true,"unavailable_count":0,"unit":"Pa"}},"max_service_temperature":{"bases":[],"limits":{},"material_count":0,"mixed_conditions":[],"observation_count":0,"range":null},"poissons_ratio":{"bases":[],"limits":{},"material_count":0,"mixed_conditions":[],"observation_count":0,"range":null},"specific_heat":{"bases":[],"limits":{},"material_count":0,"mixed_conditions":[],"observation_count":0,"range":null},"tensile_yield_strength":{"bases":["typical"],"limits":{},"material_count":1,"mixed_conditions":[],"observation_count":1,"range":{"includes_bound":false,"maximum":68000000.0,"minimum":68000000.0,"observation_count":1,"property_id":"tensile_yield_strength","significant_figures":2,"singleton":true,"unavailable_count":0,"unit":"Pa"}},"thermal_conductivity":{"bases":["typical"],"limits":{},"material_count":1,"mixed_conditions":[],"observation_count":1,"range":{"includes_bound":false,"maximum":0.39,"minimum":0.39,"observation_count":1,"property_id":"thermal_conductivity","significant_figures":2,"singleton":true,"unavailable_count":0,"unit":"W/(m*K)"}},"ultimate_tensile_strength":{"bases":["typical"],"limits":{},"material_count":1,"mixed_conditions":[],"observation_count":1,"range":{"includes_bound":false,"maximum":68000000.0,"minimum":68000000.0,"observation_count":1,"property_id":"ultimate_tensile_strength","significant_figures":2,"singleton":true,"unavailable_count":0,"unit":"Pa"}},"youngs_modulus":{"bases":["typical"],"limits":{},"material_count":1,"mixed_conditions":[],"observation_count":1,"range":{"includes_bound":false,"maximum":3200000000.0,"minimum":3200000000.0,"observation_count":1,"property_id":"youngs_modulus","significant_figures":4,"singleton":true,"unavailable_count":0,"unit":"Pa"}}}}
