Repository: amarschn/tools

# Materials Lookup

A local release candidate for source-traceable material and property lookup.
The static site contains **134 material identities, 24 named states, 840
observations, 10 registered properties and 5 source documents**. It has no
runtime dependencies, backend, accounts, or network search service.

Material queries open complete datasheets. Exact property queries open
category-grouped reference ranges. Broad queries such as `plastic strength`
ask for a precise property. Specified limits stay distinct from measured
values, and every observation retains its conditions and source citation.

File: incoming/materials/materials/data/8835c14ab59056175d2f/records/tecaform-ah-mt-coloured.json
{"build_id":"8835c14ab59056175d2f","contract_version":"0.1.0","material":{"aliases":["POM-C","Acetal copolymer","TECA FORM AH MT coloured","POM","acetal","polyoxymethylene"],"designations":[{"system_id":"supplier","value":"TECAFORM AH MT coloured"},{"system_id":"polymer","value":"POM-C"}],"id":"tecaform-ah-mt-coloured","identity_kind":"standard_grade","name":"TECAFORM AH MT coloured","notes":"Ensinger POM-C formulation. Published stock-shape reference data for this named product.","primary_taxon_id":"polymer-pom-c","supplemental_taxon_ids":[]},"observations":[{"basis":"typical","conditions":{"product_form":"stock_shape"},"id":"obs-d39e015b605c27408975","material_id":"tecaform-ah-mt-coloured","notes":"Machined specimen; tested after machining. Humidity affects polyamides; orientation and exact test temperature are not specified in this table.","property_id":"density","result":{"canonical":{"unit":"kg/m^3","value":1410.0},"kind":"point","reported":{"significant_figures":3,"unit":"g/cm³","value":1.41}},"source_id":"ensinger-manual","source_locator":{"label":"Page 89, Material standard values, column 5 (TECAFORM AH MT coloured), row Density","page":89},"state_id":null,"status":"active","supersedes_observation_ids":[],"test_method":{"reported_label":"DIN EN ISO 1183"},"uncertainty":null},{"basis":"typical","conditions":{"product_form":"stock_shape"},"id":"obs-3cdb1c0a7703a2c78f18","material_id":"tecaform-ah-mt-coloured","notes":"Machined specimen; tested after machining. Humidity affects polyamides; orientation and exact test temperature are not specified in this table.","property_id":"youngs_modulus","result":{"canonical":{"unit":"Pa","value":2800000000.0},"kind":"point","reported":{"significant_figures":4,"unit":"MPa","value":2800.0}},"source_id":"ensinger-manual","source_locator":{"label":"Page 89, Material standard values, column 5 (TECAFORM AH MT coloured), row Modulus of elasticity (tensile test)","page":89},"state_id":null,"status":"active","supersedes_observation_ids":[],"test_method":{"reported_label":"DIN EN ISO 527-2"},"uncertainty":null},{"basis":"typical","conditions":{"product_form":"stock_shape"},"id":"obs-67b6f89cd1fce0d7c0ac","material_id":"tecaform-ah-mt-coloured","notes":"Machined specimen; tested after machining. Humidity affects polyamides; orientation and exact test temperature are not specified in this table.","property_id":"ultimate_tensile_strength","result":{"canonical":{"unit":"Pa","value":69000000.0},"kind":"point","reported":{"significant_figures":2,"unit":"MPa","value":69.0}},"source_id":"ensinger-manual","source_locator":{"label":"Page 89, Material standard values, column 5 (TECAFORM AH MT coloured), row Tensile strength","page":89},"state_id":null,"status":"active","supersedes_observation_ids":[],"test_method":{"reported_label":"DIN EN ISO 527-2"},"uncertainty":null},{"basis":"typical","conditions":{"product_form":"stock_shape"},"id":"obs-c9124cb115bf82a158c2","material_id":"tecaform-ah-mt-coloured","notes":"Machined specimen; tested after machining. Humidity affects polyamides; orientation and exact test temperature are not specified in this table.","property_id":"tensile_yield_strength","result":{"canonical":{"unit":"Pa","value":70000000.0},"kind":"point","reported":{"significant_figures":2,"unit":"MPa","value":70.0}},"source_id":"ensinger-manual","source_locator":{"label":"Page 89, Material standard values, column 5 (TECAFORM AH MT coloured), row Tensile strength at yield","page":89},"state_id":null,"status":"active","supersedes_observation_ids":[],"test_method":{"reported_label":"DIN EN ISO 527-2"},"uncertainty":null},{"basis":"typical","conditions":{"product_form":"stock_shape"},"id":"obs-9f507e9f1b6df90d61e3","material_id":"tecaform-ah-mt-coloured","notes":"Machined specimen; tested after machining. Humidity affects polyamides; orientation and exact test temperature are not specified in this table.","property_id":"elongation_at_break","result":{"canonical":{"unit":"1","value":0.3},"kind":"point","reported":{"significant_figures":2,"unit":"%","value":30.0}},"source_id":"ensinger-manual","source_locator":{"label":"Page 89, Material standard values, column 5 (TECAFORM AH MT coloured), row Elongation at break","page":89},"state_id":null,"status":"active","supersedes_observation_ids":[],"test_method":{"reported_label":"DIN EN ISO 527-2"},"uncertainty":null},{"basis":"typical","conditions":{"product_form":"stock_shape"},"id":"obs-fde502557626defbf2b8","material_id":"tecaform-ah-mt-coloured","notes":"Machined specimen; tested after machining. Humidity affects polyamides; orientation and exact test temperature are not specified in this table.","property_id":"thermal_conductivity","result":{"canonical":{"unit":"W/(m*K)","value":0.39},"kind":"point","reported":{"significant_figures":2,"unit":"W/(m·K)","value":0.39}},"source_id":"ensinger-manual","source_locator":{"label":"Page 89, Material standard values, column 5 (TECAFORM AH MT coloured), row Thermal conductivity","page":89},"state_id":null,"status":"active","supersedes_observation_ids":[],"test_method":{"reported_label":"ISO 22007-4:2008"},"uncertainty":null},{"basis":"typical","conditions":{"product_form":"stock_shape"},"id":"obs-4a246300fce77f083682","material_id":"tecaform-ah-mt-coloured","notes":"Machined specimen; tested after machining. Humidity affects polyamides; orientation and exact test temperature are not specified in this table.","property_id":"flexural_strength","result":{"canonical":{"unit":"Pa","value":94000000.0},"kind":"point","reported":{"significant_figures":2,"unit":"MPa","value":94.0}},"source_id":"ensinger-manual","source_locator":{"label":"Page 89, Material standard values, column 5 (TECAFORM AH MT coloured), row Flexural strength","page":89},"state_id":null,"status":"active","supersedes_observation_ids":[],"test_method":{"reported_label":"DIN EN ISO 178"},"uncertainty":null}],"source_values":{"obs-3cdb1c0a7703a2c78f18":{"offset_to_si":0,"scale_to_si":1000000.0,"significant_figures":4,"text":"2,800","unit":"MPa"},"obs-4a246300fce77f083682":{"offset_to_si":0,"scale_to_si":1000000.0,"significant_figures":2,"text":"94","unit":"MPa"},"obs-67b6f89cd1fce0d7c0ac":{"offset_to_si":0,"scale_to_si":1000000.0,"significant_figures":2,"text":"69","unit":"MPa"},"obs-9f507e9f1b6df90d61e3":{"offset_to_si":0,"scale_to_si":0.01,"significant_figures":2,"text":"30","unit":"%"},"obs-c9124cb115bf82a158c2":{"offset_to_si":0,"scale_to_si":1000000.0,"significant_figures":2,"text":"70","unit":"MPa"},"obs-d39e015b605c27408975":{"offset_to_si":0,"scale_to_si":1000,"significant_figures":3,"text":"1.41","unit":"g/cm³"},"obs-fde502557626defbf2b8":{"offset_to_si":0,"scale_to_si":1,"significant_figures":2,"text":"0.39","unit":"W/(m·K)"}},"sources":[{"id":"ensinger-manual","license":"Publisher copyright retained; selected numerical facts with attribution. Source document not redistributed.","notes":"Material standard values, pages 88–97. Typical guideline values after machining; moisture and specimen orientation affect results. The manual does not establish present product availability.","organization":"Ensinger","publication_date":null,"retrieved_date":"2026-09-07","revision":"Snapshot 9b46c0ae1e72","sha256":"9b46c0ae1e7253fcbd39da6a36cfc2e7f00abbb3bba4e882795c2e18b86b7b4c","source_type":"manufacturer_datasheet","title":"Stock shapes — Engineering plastics manual"}],"states":[],"summaries":{"density":{"bases":["typical"],"limits":{},"material_count":1,"mixed_conditions":[],"observation_count":1,"range":{"includes_bound":false,"maximum":1410.0,"minimum":1410.0,"observation_count":1,"property_id":"density","significant_figures":3,"singleton":true,"unavailable_count":0,"unit":"kg/m^3"}},"elongation_at_break":{"bases":["typical"],"limits":{},"material_count":1,"mixed_conditions":[],"observation_count":1,"range":{"includes_bound":false,"maximum":0.3,"minimum":0.3,"observation_count":1,"property_id":"elongation_at_break","significant_figures":2,"singleton":true,"unavailable_count":0,"unit":"1"}},"flexural_strength":{"bases":["typical"],"limits":{},"material_count":1,"mixed_conditions":[],"observation_count":1,"range":{"includes_bound":false,"maximum":94000000.0,"minimum":94000000.0,"observation_count":1,"property_id":"flexural_strength","significant_figures":2,"singleton":true,"unavailable_count":0,"unit":"Pa"}},"max_service_temperature":{"bases":[],"limits":{},"material_count":0,"mixed_conditions":[],"observation_count":0,"range":null},"poissons_ratio":{"bases":[],"limits":{},"material_count":0,"mixed_conditions":[],"observation_count":0,"range":null},"specific_heat":{"bases":[],"limits":{},"material_count":0,"mixed_conditions":[],"observation_count":0,"range":null},"tensile_yield_strength":{"bases":["typical"],"limits":{},"material_count":1,"mixed_conditions":[],"observation_count":1,"range":{"includes_bound":false,"maximum":70000000.0,"minimum":70000000.0,"observation_count":1,"property_id":"tensile_yield_strength","significant_figures":2,"singleton":true,"unavailable_count":0,"unit":"Pa"}},"thermal_conductivity":{"bases":["typical"],"limits":{},"material_count":1,"mixed_conditions":[],"observation_count":1,"range":{"includes_bound":false,"maximum":0.39,"minimum":0.39,"observation_count":1,"property_id":"thermal_conductivity","significant_figures":2,"singleton":true,"unavailable_count":0,"unit":"W/(m*K)"}},"ultimate_tensile_strength":{"bases":["typical"],"limits":{},"material_count":1,"mixed_conditions":[],"observation_count":1,"range":{"includes_bound":false,"maximum":69000000.0,"minimum":69000000.0,"observation_count":1,"property_id":"ultimate_tensile_strength","significant_figures":2,"singleton":true,"unavailable_count":0,"unit":"Pa"}},"youngs_modulus":{"bases":["typical"],"limits":{},"material_count":1,"mixed_conditions":[],"observation_count":1,"range":{"includes_bound":false,"maximum":2800000000.0,"minimum":2800000000.0,"observation_count":1,"property_id":"youngs_modulus","significant_figures":4,"singleton":true,"unavailable_count":0,"unit":"Pa"}}}}

File: incoming/materials/materials/data/8835c14ab59056175d2f/records/tecaform-ah-natural.json
{"build_id":"8835c14ab59056175d2f","contract_version":"0.1.0","material":{"aliases":["POM-C","Acetal copolymer","TECA FORM AH natural","POM","acetal","polyoxymethylene"],"designations":[{"system_id":"supplier","value":"TECAFORM AH natural"},{"system_id":"polymer","value":"POM-C"}],"id":"tecaform-ah-natural","identity_kind":"standard_grade","name":"TECAFORM AH natural","notes":"Ensinger POM-C formulation. Published stock-shape reference data for this named product.","primary_taxon_id":"polymer-pom-c","supplemental_taxon_ids":[]},"observations":[{"basis":"typical","conditions":{"product_form":"stock_shape"},"id":"obs-be60646c0de3ba72c818","material_id":"tecaform-ah-natural","notes":"Machined specimen; tested after machining. Humidity affects polyamides; orientation and exact test temperature are not specified in this table.","property_id":"density","result":{"canonical":{"unit":"kg/m^3","value":1410.0},"kind":"point","reported":{"significant_figures":3,"unit":"g/cm³","value":1.41}},"source_id":"ensinger-manual","source_locator":{"label":"Page 88, Material standard values, column 7 (TECAFORM AH natural), row Density","page":88},"state_id":null,"status":"active","supersedes_observation_ids":[],"test_method":{"reported_label":"DIN EN ISO 1183"},"uncertainty":null},{"basis":"typical","conditions":{"product_form":"stock_shape"},"id":"obs-e9a3fc924aadf35cdd15","material_id":"tecaform-ah-natural","notes":"Machined specimen; tested after machining. Humidity affects polyamides; orientation and exact test temperature are not specified in this table.","property_id":"youngs_modulus","result":{"canonical":{"unit":"Pa","value":2800000000.0},"kind":"point","reported":{"significant_figures":4,"unit":"MPa","value":2800.0}},"source_id":"ensinger-manual","source_locator":{"label":"Page 88, Material standard values, column 7 (TECAFORM AH natural), row Modulus of elasticity (tensile test)","page":88},"state_id":null,"status":"active","supersedes_observation_ids":[],"test_method":{"reported_label":"DIN EN ISO 527-2"},"uncertainty":null},{"basis":"typical","conditions":{"product_form":"stock_shape"},"id":"obs-cb07983115d764d31b42","material_id":"tecaform-ah-natural","notes":"Machined specimen; tested after machining. Humidity affects polyamides; orientation and exact test temperature are not specified in this table.","property_id":"ultimate_tensile_strength","result":{"canonical":{"unit":"Pa","value":67000000.0},"kind":"point","reported":{"significant_figures":2,"unit":"MPa","value":67.0}},"source_id":"ensinger-manual","source_locator":{"label":"Page 88, Material standard values, column 7 (TECAFORM AH natural), row Tensile strength","page":88},"state_id":null,"status":"active","supersedes_observation_ids":[],"test_method":{"reported_label":"DIN EN ISO 527-2"},"uncertainty":null},{"basis":"typical","conditions":{"product_form":"stock_shape"},"id":"obs-eb2aa55fa6e27ee0d18b","material_id":"tecaform-ah-natural","notes":"Machined specimen; tested after machining. Humidity affects polyamides; orientation and exact test temperature are not specified in this table.","property_id":"tensile_yield_strength","result":{"canonical":{"unit":"Pa","value":67000000.0},"kind":"point","reported":{"significant_figures":2,"unit":"MPa","value":67.0}},"source_id":"ensinger-manual","source_locator":{"label":"Page 88, Material standard values, column 7 (TECAFORM AH natural), row Tensile strength at yield","page":88},"state_id":null,"status":"active","supersedes_observation_ids":[],"test_method":{"reported_label":"DIN EN ISO 527-2"},"uncertainty":null},{"basis":"typical","conditions":{"product_form":"stock_shape"},"id":"obs-524fda91c8b3b85c1a89","material_id":"tecaform-ah-natural","notes":"Machined specimen; tested after machining. Humidity affects polyamides; orientation and exact test temperature are not specified in this table.","property_id":"elongation_at_break","result":{"canonical":{"unit":"1","value":0.32},"kind":"point","reported":{"significant_figures":2,"unit":"%","value":32.0}},"source_id":"ensinger-manual","source_locator":{"label":"Page 88, Material standard values, column 7 (TECAFORM AH natural), row Elongation at break","page":88},"state_id":null,"status":"active","supersedes_observation_ids":[],"test_method":{"reported_label":"DIN EN ISO 527-2"},"uncertainty":null},{"basis":"typical","conditions":{"product_form":"stock_shape"},"id":"obs-d981ce28a7fac3b35c53","material_id":"tecaform-ah-natural","notes":"Machined specimen; tested after machining. Humidity affects polyamides; orientation and exact test temperature are not specified in this table.","property_id":"thermal_conductivity","result":{"canonical":{"unit":"W/(m*K)","value":0.39},"kind":"point","reported":{"significant_figures":2,"unit":"W/(m·K)","value":0.39}},"source_id":"ensinger-manual","source_locator":{"label":"Page 88, Material standard values, column 7 (TECAFORM AH natural), row Thermal conductivity","page":88},"state_id":null,"status":"active","supersedes_observation_ids":[],"test_method":{"reported_label":"ISO 22007-4:2008"},"uncertainty":null},{"basis":"typical","conditions":{"product_form":"stock_shape"},"id":"obs-3da47c7aa6455fd36a3d","material_id":"tecaform-ah-natural","notes":"Machined specimen; tested after machining. Humidity affects polyamides; orientation and exact test temperature are not specified in this table.","property_id":"flexural_strength","result":{"canonical":{"unit":"Pa","value":91000000.0},"kind":"point","reported":{"significant_figures":2,"unit":"MPa","value":91.0}},"source_id":"ensinger-manual","source_locator":{"label":"Page 88, Material standard values, column 7 (TECAFORM AH natural), row Flexural strength","page":88},"state_id":null,"status":"active","supersedes_observation_ids":[],"test_method":{"reported_label":"DIN EN ISO 178"},"uncertainty":null}],"source_values":{"obs-3da47c7aa6455fd36a3d":{"offset_to_si":0,"scale_to_si":1000000.0,"significant_figures":2,"text":"91","unit":"MPa"},"obs-524fda91c8b3b85c1a89":{"offset_to_si":0,"scale_to_si":0.01,"significant_figures":2,"text":"32","unit":"%"},"obs-be60646c0de3ba72c818":{"offset_to_si":0,"scale_to_si":1000,"significant_figures":3,"text":"1.41","unit":"g/cm³"},"obs-cb07983115d764d31b42":{"offset_to_si":0,"scale_to_si":1000000.0,"significant_figures":2,"text":"67","unit":"MPa"},"obs-d981ce28a7fac3b35c53":{"offset_to_si":0,"scale_to_si":1,"significant_figures":2,"text":"0.39","unit":"W/(m·K)"},"obs-e9a3fc924aadf35cdd15":{"offset_to_si":0,"scale_to_si":1000000.0,"significant_figures":4,"text":"2,800","unit":"MPa"},"obs-eb2aa55fa6e27ee0d18b":{"offset_to_si":0,"scale_to_si":1000000.0,"significant_figures":2,"text":"67","unit":"MPa"}},"sources":[{"id":"ensinger-manual","license":"Publisher copyright retained; selected numerical facts with attribution. Source document not redistributed.","notes":"Material standard values, pages 88–97. Typical guideline values after machining; moisture and specimen orientation affect results. The manual does not establish present product availability.","organization":"Ensinger","publication_date":null,"retrieved_date":"2026-09-07","revision":"Snapshot 9b46c0ae1e72","sha256":"9b46c0ae1e7253fcbd39da6a36cfc2e7f00abbb3bba4e882795c2e18b86b7b4c","source_type":"manufacturer_datasheet","title":"Stock shapes — Engineering plastics manual"}],"states":[],"summaries":{"density":{"bases":["typical"],"limits":{},"material_count":1,"mixed_conditions":[],"observation_count":1,"range":{"includes_bound":false,"maximum":1410.0,"minimum":1410.0,"observation_count":1,"property_id":"density","significant_figures":3,"singleton":true,"unavailable_count":0,"unit":"kg/m^3"}},"elongation_at_break":{"bases":["typical"],"limits":{},"material_count":1,"mixed_conditions":[],"observation_count":1,"range":{"includes_bound":false,"maximum":0.32,"minimum":0.32,"observation_count":1,"property_id":"elongation_at_break","significant_figures":2,"singleton":true,"unavailable_count":0,"unit":"1"}},"flexural_strength":{"bases":["typical"],"limits":{},"material_count":1,"mixed_conditions":[],"observation_count":1,"range":{"includes_bound":false,"maximum":91000000.0,"minimum":91000000.0,"observation_count":1,"property_id":"flexural_strength","significant_figures":2,"singleton":true,"unavailable_count":0,"unit":"Pa"}},"max_service_temperature":{"bases":[],"limits":{},"material_count":0,"mixed_conditions":[],"observation_count":0,"range":null},"poissons_ratio":{"bases":[],"limits":{},"material_count":0,"mixed_conditions":[],"observation_count":0,"range":null},"specific_heat":{"bases":[],"limits":{},"material_count":0,"mixed_conditions":[],"observation_count":0,"range":null},"tensile_yield_strength":{"bases":["typical"],"limits":{},"material_count":1,"mixed_conditions":[],"observation_count":1,"range":{"includes_bound":false,"maximum":67000000.0,"minimum":67000000.0,"observation_count":1,"property_id":"tensile_yield_strength","significant_figures":2,"singleton":true,"unavailable_count":0,"unit":"Pa"}},"thermal_conductivity":{"bases":["typical"],"limits":{},"material_count":1,"mixed_conditions":[],"observation_count":1,"range":{"includes_bound":false,"maximum":0.39,"minimum":0.39,"observation_count":1,"property_id":"thermal_conductivity","significant_figures":2,"singleton":true,"unavailable_count":0,"unit":"W/(m*K)"}},"ultimate_tensile_strength":{"bases":["typical"],"limits":{},"material_count":1,"mixed_conditions":[],"observation_count":1,"range":{"includes_bound":false,"maximum":67000000.0,"minimum":67000000.0,"observation_count":1,"property_id":"ultimate_tensile_strength","significant_figures":2,"singleton":true,"unavailable_count":0,"unit":"Pa"}},"youngs_modulus":{"bases":["typical"],"limits":{},"material_count":1,"mixed_conditions":[],"observation_count":1,"range":{"includes_bound":false,"maximum":2800000000.0,"minimum":2800000000.0,"observation_count":1,"property_id":"youngs_modulus","significant_figures":4,"singleton":true,"unavailable_count":0,"unit":"Pa"}}}}

File: incoming/materials/materials/data/8835c14ab59056175d2f/records/tecamid-6.json
{"build_id":"8835c14ab59056175d2f","contract_version":"0.1.0","material":{"aliases":["PA6","Nylon 6","TECA MID 6","nylon","polyamide"],"designations":[{"system_id":"supplier","value":"TECAMID 6"},{"system_id":"polymer","value":"PA6"}],"id":"tecamid-6","identity_kind":"standard_grade","name":"TECAMID 6","notes":"Ensinger PA6 formulation. Published stock-shape reference data for this named product.","primary_taxon_id":"polymer-pa6","supplemental_taxon_ids":[]},"observations":[{"basis":"typical","conditions":{"product_form":"stock_shape"},"id":"obs-9675e7ca62ff43eef11e","material_id":"tecamid-6","notes":"Machined specimen; tested after machining. Humidity affects polyamides; orientation and exact test temperature are not specified in this table.","property_id":"density","result":{"canonical":{"unit":"kg/m^3","value":1140.0},"kind":"point","reported":{"significant_figures":3,"unit":"g/cm³","value":1.14}},"source_id":"ensinger-manual","source_locator":{"label":"Page 90, Material standard values, column 6 (TECAMID 6), row Density","page":90},"state_id":null,"status":"active","supersedes_observation_ids":[],"test_method":{"reported_label":"DIN EN ISO 1183"},"uncertainty":null},{"basis":"typical","conditions":{"product_form":"stock_shape"},"id":"obs-99293a3bdd90b60beddd","material_id":"tecamid-6","notes":"Machined specimen; tested after machining. Humidity affects polyamides; orientation and exact test temperature are not specified in this table.","property_id":"youngs_modulus","result":{"canonical":{"unit":"Pa","value":3300000000.0},"kind":"point","reported":{"significant_figures":4,"unit":"MPa","value":3300.0}},"source_id":"ensinger-manual","source_locator":{"label":"Page 90, Material standard values, column 6 (TECAMID 6), row Modulus of elasticity (tensile test)","page":90},"state_id":null,"status":"active","supersedes_observation_ids":[],"test_method":{"reported_label":"DIN EN ISO 527-2"},"uncertainty":null},{"basis":"typical","conditions":{"product_form":"stock_shape"},"id":"obs-16f8ab6b0e1f4ae9d56c","material_id":"tecamid-6","notes":"Machined specimen; tested after machining. Humidity affects polyamides; orientation and exact test temperature are not specified in this table.","property_id":"ultimate_tensile_strength","result":{"canonical":{"unit":"Pa","value":79000000.0},"kind":"point","reported":{"significant_figures":2,"unit":"MPa","value":79.0}},"source_id":"ensinger-manual","source_locator":{"label":"Page 90, Material standard values, column 6 (TECAMID 6), row Tensile strength","page":90},"state_id":null,"status":"active","supersedes_observation_ids":[],"test_method":{"reported_label":"DIN EN ISO 527-2"},"uncertainty":null},{"basis":"typical","conditions":{"product_form":"stock_shape"},"id":"obs-5ff8f4e4e82c086cf32c","material_id":"tecamid-6","notes":"Machined specimen; tested after machining. Humidity affects polyamides; orientation and exact test temperature are not specified in this table.","property_id":"tensile_yield_strength","result":{"canonical":{"unit":"Pa","value":78000000.0},"kind":"point","reported":{"significant_figures":2,"unit":"MPa","value":78.0}},"source_id":"ensinger-manual","source_locator":{"label":"Page 90, Material standard values, column 6 (TECAMID 6), row Tensile strength at yield","page":90},"state_id":null,"status":"active","supersedes_observation_ids":[],"test_method":{"reported_label":"DIN EN ISO 527-2"},"uncertainty":null},{"basis":"typical","conditions":{"product_form":"stock_shape"},"id":"obs-bb0d1ea3881a307a5fe5","material_id":"tecamid-6","notes":"Machined specimen; tested after machining. Humidity affects polyamides; orientation and exact test temperature are not specified in this table.","property_id":"elongation_at_break","result":{"canonical":{"unit":"1","value":1.3},"kind":"point","reported":{"significant_figures":3,"unit":"%","value":130.0}},"source_id":"ensinger-manual","source_locator":{"label":"Page 90, Material standard values, column 6 (TECAMID 6), row Elongation at break","page":90},"state_id":null,"status":"active","supersedes_observation_ids":[],"test_method":{"reported_label":"DIN EN ISO 527-2"},"uncertainty":null},{"basis":"typical","conditions":{"product_form":"stock_shape"},"id":"obs-1fa6d2600547d54309fc","material_id":"tecamid-6","notes":"Machined specimen; tested after machining. Humidity affects polyamides; orientation and exact test temperature are not specified in this table.","property_id":"thermal_conductivity","result":{"canonical":{"unit":"W/(m*K)","value":0.37},"kind":"point","reported":{"significant_figures":2,"unit":"W/(m·K)","value":0.37}},"source_id":"ensinger-manual","source_locator":{"label":"Page 90, Material standard values, column 6 (TECAMID 6), row Thermal conductivity","page":90},"state_id":null,"status":"active","supersedes_observation_ids":[],"test_method":{"reported_label":"ISO 22007-4:2008"},"uncertainty":null},{"basis":"typical","conditions":{"product_form":"stock_shape"},"id":"obs-3205e67731e150579dca","material_id":"tecamid-6","notes":"Machined specimen; tested after machining. Humidity affects polyamides; orientation and exact test temperature are not specified in this table.","property_id":"flexural_strength","result":{"canonical":{"unit":"Pa","value":100000000.0},"kind":"point","reported":{"significant_figures":3,"unit":"MPa","value":100.0}},"source_id":"ensinger-manual","source_locator":{"label":"Page 90, Material standard values, column 6 (TECAMID 6), row Flexural strength","page":90},"state_id":null,"status":"active","supersedes_observation_ids":[],"test_method":{"reported_label":"DIN EN ISO 178"},"uncertainty":null}],"source_values":{"obs-16f8ab6b0e1f4ae9d56c":{"offset_to_si":0,"scale_to_si":1000000.0,"significant_figures":2,"text":"79","unit":"MPa"},"obs-1fa6d2600547d54309fc":{"offset_to_si":0,"scale_to_si":1,"significant_figures":2,"text":"0.37","unit":"W/(m·K)"},"obs-3205e67731e150579dca":{"offset_to_si":0,"scale_to_si":1000000.0,"significant_figures":3,"text":"100","unit":"MPa"},"obs-5ff8f4e4e82c086cf32c":{"offset_to_si":0,"scale_to_si":1000000.0,"significant_figures":2,"text":"78","unit":"MPa"},"obs-9675e7ca62ff43eef11e":{"offset_to_si":0,"scale_to_si":1000,"significant_figures":3,"text":"1.14","unit":"g/cm³"},"obs-99293a3bdd90b60beddd":{"offset_to_si":0,"scale_to_si":1000000.0,"significant_figures":4,"text":"3,300","unit":"MPa"},"obs-bb0d1ea3881a307a5fe5":{"offset_to_si":0,"scale_to_si":0.01,"significant_figures":3,"text":"130","unit":"%"}},"sources":[{"id":"ensinger-manual","license":"Publisher copyright retained; selected numerical facts with attribution. Source document not redistributed.","notes":"Material standard values, pages 88–97. Typical guideline values after machining; moisture and specimen orientation affect results. The manual does not establish present product availability.","organization":"Ensinger","publication_date":null,"retrieved_date":"2026-09-07","revision":"Snapshot 9b46c0ae1e72","sha256":"9b46c0ae1e7253fcbd39da6a36cfc2e7f00abbb3bba4e882795c2e18b86b7b4c","source_type":"manufacturer_datasheet","title":"Stock shapes — Engineering plastics manual"}],"states":[],"summaries":{"density":{"bases":["typical"],"limits":{},"material_count":1,"mixed_conditions":[],"observation_count":1,"range":{"includes_bound":false,"maximum":1140.0,"minimum":1140.0,"observation_count":1,"property_id":"density","significant_figures":3,"singleton":true,"unavailable_count":0,"unit":"kg/m^3"}},"elongation_at_break":{"bases":["typical"],"limits":{},"material_count":1,"mixed_conditions":[],"observation_count":1,"range":{"includes_bound":false,"maximum":1.3,"minimum":1.3,"observation_count":1,"property_id":"elongation_at_break","significant_figures":3,"singleton":true,"unavailable_count":0,"unit":"1"}},"flexural_strength":{"bases":["typical"],"limits":{},"material_count":1,"mixed_conditions":[],"observation_count":1,"range":{"includes_bound":false,"maximum":100000000.0,"minimum":100000000.0,"observation_count":1,"property_id":"flexural_strength","significant_figures":3,"singleton":true,"unavailable_count":0,"unit":"Pa"}},"max_service_temperature":{"bases":[],"limits":{},"material_count":0,"mixed_conditions":[],"observation_count":0,"range":null},"poissons_ratio":{"bases":[],"limits":{},"material_count":0,"mixed_conditions":[],"observation_count":0,"range":null},"specific_heat":{"bases":[],"limits":{},"material_count":0,"mixed_conditions":[],"observation_count":0,"range":null},"tensile_yield_strength":{"bases":["typical"],"limits":{},"material_count":1,"mixed_conditions":[],"observation_count":1,"range":{"includes_bound":false,"maximum":78000000.0,"minimum":78000000.0,"observation_count":1,"property_id":"tensile_yield_strength","significant_figures":2,"singleton":true,"unavailable_count":0,"unit":"Pa"}},"thermal_conductivity":{"bases":["typical"],"limits":{},"material_count":1,"mixed_conditions":[],"observation_count":1,"range":{"includes_bound":false,"maximum":0.37,"minimum":0.37,"observation_count":1,"property_id":"thermal_conductivity","significant_figures":2,"singleton":true,"unavailable_count":0,"unit":"W/(m*K)"}},"ultimate_tensile_strength":{"bases":["typical"],"limits":{},"material_count":1,"mixed_conditions":[],"observation_count":1,"range":{"includes_bound":false,"maximum":79000000.0,"minimum":79000000.0,"observation_count":1,"property_id":"ultimate_tensile_strength","significant_figures":2,"singleton":true,"unavailable_count":0,"unit":"Pa"}},"youngs_modulus":{"bases":["typical"],"limits":{},"material_count":1,"mixed_conditions":[],"observation_count":1,"range":{"includes_bound":false,"maximum":3300000000.0,"minimum":3300000000.0,"observation_count":1,"property_id":"youngs_modulus","significant_figures":4,"singleton":true,"unavailable_count":0,"unit":"Pa"}}}}

File: incoming/materials/materials/data/8835c14ab59056175d2f/records/tecamid-66-cf20-black.json
{"build_id":"8835c14ab59056175d2f","contract_version":"0.1.0","material":{"aliases":["PA66","Nylon 66","TECA MID 66 CF20 black","nylon","polyamide"],"designations":[{"system_id":"supplier","value":"TECAMID 66 CF20 black"},{"system_id":"polymer","value":"PA66"}],"id":"tecamid-66-cf20-black","identity_kind":"standard_grade","name":"TECAMID 66 CF20 black","notes":"Ensinger PA66 formulation. Published stock-shape reference data for this named product.","primary_taxon_id":"polymer-pa66","supplemental_taxon_ids":[]},"observations":[{"basis":"typical","conditions":{"product_form":"stock_shape"},"id":"obs-d9c0135d79b758e48775","material_id":"tecamid-66-cf20-black","notes":"Machined specimen; tested after machining. Humidity affects polyamides; orientation and exact test temperature are not specified in this table.","property_id":"density","result":{"canonical":{"unit":"kg/m^3","value":1230.0},"kind":"point","reported":{"significant_figures":3,"unit":"g/cm³","value":1.23}},"source_id":"ensinger-manual","source_locator":{"label":"Page 91, Material standard values, column 3 (TECAMID 66 CF20 black), row Density","page":91},"state_id":null,"status":"active","supersedes_observation_ids":[],"test_method":{"reported_label":"DIN EN ISO 1183"},"uncertainty":null},{"basis":"typical","conditions":{"product_form":"stock_shape"},"id":"obs-0318c6539ecda9016b53","material_id":"tecamid-66-cf20-black","notes":"Machined specimen; tested after machining. Humidity affects polyamides; orientation and exact test temperature are not specified in this table.","property_id":"youngs_modulus","result":{"canonical":{"unit":"Pa","value":5100000000.0},"kind":"point","reported":{"significant_figures":4,"unit":"MPa","value":5100.0}},"source_id":"ensinger-manual","source_locator":{"label":"Page 91, Material standard values, column 3 (TECAMID 66 CF20 black), row Modulus of elasticity (tensile test)","page":91},"state_id":null,"status":"active","supersedes_observation_ids":[],"test_method":{"reported_label":"DIN EN ISO 527-2"},"uncertainty":null},{"basis":"typical","conditions":{"product_form":"stock_shape"},"id":"obs-e48da4b39b3d09726ff4","material_id":"tecamid-66-cf20-black","notes":"Machined specimen; tested after machining. Humidity affects polyamides; orientation and exact test temperature are not specified in this table.","property_id":"ultimate_tensile_strength","result":{"canonical":{"unit":"Pa","value":104000000.0},"kind":"point","reported":{"significant_figures":3,"unit":"MPa","value":104.0}},"source_id":"ensinger-manual","source_locator":{"label":"Page 91, Material standard values, column 3 (TECAMID 66 CF20 black), row Tensile strength","page":91},"state_id":null,"status":"active","supersedes_observation_ids":[],"test_method":{"reported_label":"DIN EN ISO 527-2"},"uncertainty":null},{"basis":"typical","conditions":{"product_form":"stock_shape"},"id":"obs-91738f21700f12f66503","material_id":"tecamid-66-cf20-black","notes":"Machined specimen; tested after machining. Humidity affects polyamides; orientation and exact test temperature are not specified in this table.","property_id":"tensile_yield_strength","result":{"canonical":{"unit":"Pa","value":104000000.0},"kind":"point","reported":{"significant_figures":3,"unit":"MPa","value":104.0}},"source_id":"ensinger-manual","source_locator":{"label":"Page 91, Material standard values, column 3 (TECAMID 66 CF20 black), row Tensile strength at yield","page":91},"state_id":null,"status":"active","supersedes_observation_ids":[],"test_method":{"reported_label":"DIN EN ISO 527-2"},"uncertainty":null},{"basis":"typical","conditions":{"product_form":"stock_shape"},"id":"obs-d3325f2234484ff91526","material_id":"tecamid-66-cf20-black","notes":"Machined specimen; tested after machining. Humidity affects polyamides; orientation and exact test temperature are not specified in this table.","property_id":"elongation_at_break","result":{"canonical":{"unit":"1","value":0.13},"kind":"point","reported":{"significant_figures":2,"unit":"%","value":13.0}},"source_id":"ensinger-manual","source_locator":{"label":"Page 91, Material standard values, column 3 (TECAMID 66 CF20 black), row Elongation at break","page":91},"state_id":null,"status":"active","supersedes_observation_ids":[],"test_method":{"reported_label":"DIN EN ISO 527-2"},"uncertainty":null},{"basis":"typical","conditions":{"product_form":"stock_shape"},"id":"obs-261acc703c641768b302","material_id":"tecamid-66-cf20-black","notes":"Machined specimen; tested after machining. Humidity affects polyamides; orientation and exact test temperature are not specified in this table.","property_id":"thermal_conductivity","result":{"canonical":{"unit":"W/(m*K)","value":0.72},"kind":"point","reported":{"significant_figures":2,"unit":"W/(m·K)","value":0.72}},"source_id":"ensinger-manual","source_locator":{"label":"Page 91, Material standard values, column 3 (TECAMID 66 CF20 black), row Thermal conductivity","page":91},"state_id":null,"status":"active","supersedes_observation_ids":[],"test_method":{"reported_label":"ISO 22007-4:2008"},"uncertainty":null},{"basis":"typical","conditions":{"product_form":"stock_shape"},"id":"obs-d8561e1e6c94e3e3e3f5","material_id":"tecamid-66-cf20-black","notes":"Machined specimen; tested after machining. Humidity affects polyamides; orientation and exact test temperature are not specified in this table.","property_id":"flexural_strength","result":{"canonical":{"unit":"Pa","value":135000000.0},"kind":"point","reported":{"significant_figures":3,"unit":"MPa","value":135.0}},"source_id":"ensinger-manual","source_locator":{"label":"Page 91, Material standard values, column 3 (TECAMID 66 CF20 black), row Flexural strength","page":91},"state_id":null,"status":"active","supersedes_observation_ids":[],"test_method":{"reported_label":"DIN EN ISO 178"},"uncertainty":null}],"source_values":{"obs-0318c6539ecda9016b53":{"offset_to_si":0,"scale_to_si":1000000.0,"significant_figures":4,"text":"5,100","unit":"MPa"},"obs-261acc703c641768b302":{"offset_to_si":0,"scale_to_si":1,"significant_figures":2,"text":"0.72","unit":"W/(m·K)"},"obs-91738f21700f12f66503":{"offset_to_si":0,"scale_to_si":1000000.0,"significant_figures":3,"text":"104","unit":"MPa"},"obs-d3325f2234484ff91526":{"offset_to_si":0,"scale_to_si":0.01,"significant_figures":2,"text":"13","unit":"%"},"obs-d8561e1e6c94e3e3e3f5":{"offset_to_si":0,"scale_to_si":1000000.0,"significant_figures":3,"text":"135","unit":"MPa"},"obs-d9c0135d79b758e48775":{"offset_to_si":0,"scale_to_si":1000,"significant_figures":3,"text":"1.23","unit":"g/cm³"},"obs-e48da4b39b3d09726ff4":{"offset_to_si":0,"scale_to_si":1000000.0,"significant_figures":3,"text":"104","unit":"MPa"}},"sources":[{"id":"ensinger-manual","license":"Publisher copyright retained; selected numerical facts with attribution. Source document not redistributed.","notes":"Material standard values, pages 88–97. Typical guideline values after machining; moisture and specimen orientation affect results. The manual does not establish present product availability.","organization":"Ensinger","publication_date":null,"retrieved_date":"2026-09-07","revision":"Snapshot 9b46c0ae1e72","sha256":"9b46c0ae1e7253fcbd39da6a36cfc2e7f00abbb3bba4e882795c2e18b86b7b4c","source_type":"manufacturer_datasheet","title":"Stock shapes — Engineering plastics manual"}],"states":[],"summaries":{"density":{"bases":["typical"],"limits":{},"material_count":1,"mixed_conditions":[],"observation_count":1,"range":{"includes_bound":false,"maximum":1230.0,"minimum":1230.0,"observation_count":1,"property_id":"density","significant_figures":3,"singleton":true,"unavailable_count":0,"unit":"kg/m^3"}},"elongation_at_break":{"bases":["typical"],"limits":{},"material_count":1,"mixed_conditions":[],"observation_count":1,"range":{"includes_bound":false,"maximum":0.13,"minimum":0.13,"observation_count":1,"property_id":"elongation_at_break","significant_figures":2,"singleton":true,"unavailable_count":0,"unit":"1"}},"flexural_strength":{"bases":["typical"],"limits":{},"material_count":1,"mixed_conditions":[],"observation_count":1,"range":{"includes_bound":false,"maximum":135000000.0,"minimum":135000000.0,"observation_count":1,"property_id":"flexural_strength","significant_figures":3,"singleton":true,"unavailable_count":0,"unit":"Pa"}},"max_service_temperature":{"bases":[],"limits":{},"material_count":0,"mixed_conditions":[],"observation_count":0,"range":null},"poissons_ratio":{"bases":[],"limits":{},"material_count":0,"mixed_conditions":[],"observation_count":0,"range":null},"specific_heat":{"bases":[],"limits":{},"material_count":0,"mixed_conditions":[],"observation_count":0,"range":null},"tensile_yield_strength":{"bases":["typical"],"limits":{},"material_count":1,"mixed_conditions":[],"observation_count":1,"range":{"includes_bound":false,"maximum":104000000.0,"minimum":104000000.0,"observation_count":1,"property_id":"tensile_yield_strength","significant_figures":3,"singleton":true,"unavailable_count":0,"unit":"Pa"}},"thermal_conductivity":{"bases":["typical"],"limits":{},"material_count":1,"mixed_conditions":[],"observation_count":1,"range":{"includes_bound":false,"maximum":0.72,"minimum":0.72,"observation_count":1,"property_id":"thermal_conductivity","significant_figures":2,"singleton":true,"unavailable_count":0,"unit":"W/(m*K)"}},"ultimate_tensile_strength":{"bases":["typical"],"limits":{},"material_count":1,"mixed_conditions":[],"observation_count":1,"range":{"includes_bound":false,"maximum":104000000.0,"minimum":104000000.0,"observation_count":1,"property_id":"ultimate_tensile_strength","significant_figures":3,"singleton":true,"unavailable_count":0,"unit":"Pa"}},"youngs_modulus":{"bases":["typical"],"limits":{},"material_count":1,"mixed_conditions":[],"observation_count":1,"range":{"includes_bound":false,"maximum":5100000000.0,"minimum":5100000000.0,"observation_count":1,"property_id":"youngs_modulus","significant_figures":4,"singleton":true,"unavailable_count":0,"unit":"Pa"}}}}
