Repository: amarschn/tools

# Materials Lookup

A local release candidate for source-traceable material and property lookup.
The static site contains **134 material identities, 24 named states, 840
observations, 10 registered properties and 5 source documents**. It has no
runtime dependencies, backend, accounts, or network search service.

Material queries open complete datasheets. Exact property queries open
category-grouped reference ranges. Broad queries such as `plastic strength`
ask for a precise property. Specified limits stay distinct from measured
values, and every observation retains its conditions and source citation.

File: incoming/materials/materials/data/8835c14ab59056175d2f/records/tecamid-66-gf30-black.json
{"build_id":"8835c14ab59056175d2f","contract_version":"0.1.0","material":{"aliases":["PA66","Nylon 66","TECA MID 66 GF30 black","nylon","polyamide"],"designations":[{"system_id":"supplier","value":"TECAMID 66 GF30 black"},{"system_id":"polymer","value":"PA66"}],"id":"tecamid-66-gf30-black","identity_kind":"standard_grade","name":"TECAMID 66 GF30 black","notes":"Ensinger PA66 formulation. Published stock-shape reference data for this named product.","primary_taxon_id":"polymer-pa66","supplemental_taxon_ids":[]},"observations":[{"basis":"typical","conditions":{"product_form":"stock_shape"},"id":"obs-50c34d6fdc4537573496","material_id":"tecamid-66-gf30-black","notes":"Machined specimen; tested after machining. Humidity affects polyamides; orientation and exact test temperature are not specified in this table.","property_id":"density","result":{"canonical":{"unit":"kg/m^3","value":1340.0},"kind":"point","reported":{"significant_figures":3,"unit":"g/cm³","value":1.34}},"source_id":"ensinger-manual","source_locator":{"label":"Page 91, Material standard values, column 2 (TECAMID 66 GF30 black), row Density","page":91},"state_id":null,"status":"active","supersedes_observation_ids":[],"test_method":{"reported_label":"DIN EN ISO 1183"},"uncertainty":null},{"basis":"typical","conditions":{"product_form":"stock_shape"},"id":"obs-b98c3c9575d2cde4794e","material_id":"tecamid-66-gf30-black","notes":"Machined specimen; tested after machining. Humidity affects polyamides; orientation and exact test temperature are not specified in this table.","property_id":"youngs_modulus","result":{"canonical":{"unit":"Pa","value":5500000000.0},"kind":"point","reported":{"significant_figures":4,"unit":"MPa","value":5500.0}},"source_id":"ensinger-manual","source_locator":{"label":"Page 91, Material standard values, column 2 (TECAMID 66 GF30 black), row Modulus of elasticity (tensile test)","page":91},"state_id":null,"status":"active","supersedes_observation_ids":[],"test_method":{"reported_label":"DIN EN ISO 527-2"},"uncertainty":null},{"basis":"typical","conditions":{"product_form":"stock_shape"},"id":"obs-4d991d68817bfa2028af","material_id":"tecamid-66-gf30-black","notes":"Machined specimen; tested after machining. Humidity affects polyamides; orientation and exact test temperature are not specified in this table.","property_id":"ultimate_tensile_strength","result":{"canonical":{"unit":"Pa","value":91000000.0},"kind":"point","reported":{"significant_figures":2,"unit":"MPa","value":91.0}},"source_id":"ensinger-manual","source_locator":{"label":"Page 91, Material standard values, column 2 (TECAMID 66 GF30 black), row Tensile strength","page":91},"state_id":null,"status":"active","supersedes_observation_ids":[],"test_method":{"reported_label":"DIN EN ISO 527-2"},"uncertainty":null},{"basis":"typical","conditions":{"product_form":"stock_shape"},"id":"obs-35fce41c4c6b0018e757","material_id":"tecamid-66-gf30-black","notes":"Machined specimen; tested after machining. Humidity affects polyamides; orientation and exact test temperature are not specified in this table.","property_id":"tensile_yield_strength","result":{"canonical":{"unit":"Pa","value":91000000.0},"kind":"point","reported":{"significant_figures":2,"unit":"MPa","value":91.0}},"source_id":"ensinger-manual","source_locator":{"label":"Page 91, Material standard values, column 2 (TECAMID 66 GF30 black), row Tensile strength at yield","page":91},"state_id":null,"status":"active","supersedes_observation_ids":[],"test_method":{"reported_label":"DIN EN ISO 527-2"},"uncertainty":null},{"basis":"typical","conditions":{"product_form":"stock_shape"},"id":"obs-9efbe4e2a797ddc021a3","material_id":"tecamid-66-gf30-black","notes":"Machined specimen; tested after machining. Humidity affects polyamides; orientation and exact test temperature are not specified in this table.","property_id":"elongation_at_break","result":{"canonical":{"unit":"1","value":0.14},"kind":"point","reported":{"significant_figures":2,"unit":"%","value":14.0}},"source_id":"ensinger-manual","source_locator":{"label":"Page 91, Material standard values, column 2 (TECAMID 66 GF30 black), row Elongation at break","page":91},"state_id":null,"status":"active","supersedes_observation_ids":[],"test_method":{"reported_label":"DIN EN ISO 527-2"},"uncertainty":null},{"basis":"typical","conditions":{"product_form":"stock_shape"},"id":"obs-220b49a33d2e907e98d2","material_id":"tecamid-66-gf30-black","notes":"Machined specimen; tested after machining. Humidity affects polyamides; orientation and exact test temperature are not specified in this table.","property_id":"thermal_conductivity","result":{"canonical":{"unit":"W/(m*K)","value":0.39},"kind":"point","reported":{"significant_figures":2,"unit":"W/(m·K)","value":0.39}},"source_id":"ensinger-manual","source_locator":{"label":"Page 91, Material standard values, column 2 (TECAMID 66 GF30 black), row Thermal conductivity","page":91},"state_id":null,"status":"active","supersedes_observation_ids":[],"test_method":{"reported_label":"ISO 22007-4:2008"},"uncertainty":null},{"basis":"typical","conditions":{"product_form":"stock_shape"},"id":"obs-0754bee98c727e35ae7a","material_id":"tecamid-66-gf30-black","notes":"Machined specimen; tested after machining. Humidity affects polyamides; orientation and exact test temperature are not specified in this table.","property_id":"flexural_strength","result":{"canonical":{"unit":"Pa","value":135000000.0},"kind":"point","reported":{"significant_figures":3,"unit":"MPa","value":135.0}},"source_id":"ensinger-manual","source_locator":{"label":"Page 91, Material standard values, column 2 (TECAMID 66 GF30 black), row Flexural strength","page":91},"state_id":null,"status":"active","supersedes_observation_ids":[],"test_method":{"reported_label":"DIN EN ISO 178"},"uncertainty":null}],"source_values":{"obs-0754bee98c727e35ae7a":{"offset_to_si":0,"scale_to_si":1000000.0,"significant_figures":3,"text":"135","unit":"MPa"},"obs-220b49a33d2e907e98d2":{"offset_to_si":0,"scale_to_si":1,"significant_figures":2,"text":"0.39","unit":"W/(m·K)"},"obs-35fce41c4c6b0018e757":{"offset_to_si":0,"scale_to_si":1000000.0,"significant_figures":2,"text":"91","unit":"MPa"},"obs-4d991d68817bfa2028af":{"offset_to_si":0,"scale_to_si":1000000.0,"significant_figures":2,"text":"91","unit":"MPa"},"obs-50c34d6fdc4537573496":{"offset_to_si":0,"scale_to_si":1000,"significant_figures":3,"text":"1.34","unit":"g/cm³"},"obs-9efbe4e2a797ddc021a3":{"offset_to_si":0,"scale_to_si":0.01,"significant_figures":2,"text":"14","unit":"%"},"obs-b98c3c9575d2cde4794e":{"offset_to_si":0,"scale_to_si":1000000.0,"significant_figures":4,"text":"5,500","unit":"MPa"}},"sources":[{"id":"ensinger-manual","license":"Publisher copyright retained; selected numerical facts with attribution. Source document not redistributed.","notes":"Material standard values, pages 88–97. Typical guideline values after machining; moisture and specimen orientation affect results. The manual does not establish present product availability.","organization":"Ensinger","publication_date":null,"retrieved_date":"2026-09-07","revision":"Snapshot 9b46c0ae1e72","sha256":"9b46c0ae1e7253fcbd39da6a36cfc2e7f00abbb3bba4e882795c2e18b86b7b4c","source_type":"manufacturer_datasheet","title":"Stock shapes — Engineering plastics manual"}],"states":[],"summaries":{"density":{"bases":["typical"],"limits":{},"material_count":1,"mixed_conditions":[],"observation_count":1,"range":{"includes_bound":false,"maximum":1340.0,"minimum":1340.0,"observation_count":1,"property_id":"density","significant_figures":3,"singleton":true,"unavailable_count":0,"unit":"kg/m^3"}},"elongation_at_break":{"bases":["typical"],"limits":{},"material_count":1,"mixed_conditions":[],"observation_count":1,"range":{"includes_bound":false,"maximum":0.14,"minimum":0.14,"observation_count":1,"property_id":"elongation_at_break","significant_figures":2,"singleton":true,"unavailable_count":0,"unit":"1"}},"flexural_strength":{"bases":["typical"],"limits":{},"material_count":1,"mixed_conditions":[],"observation_count":1,"range":{"includes_bound":false,"maximum":135000000.0,"minimum":135000000.0,"observation_count":1,"property_id":"flexural_strength","significant_figures":3,"singleton":true,"unavailable_count":0,"unit":"Pa"}},"max_service_temperature":{"bases":[],"limits":{},"material_count":0,"mixed_conditions":[],"observation_count":0,"range":null},"poissons_ratio":{"bases":[],"limits":{},"material_count":0,"mixed_conditions":[],"observation_count":0,"range":null},"specific_heat":{"bases":[],"limits":{},"material_count":0,"mixed_conditions":[],"observation_count":0,"range":null},"tensile_yield_strength":{"bases":["typical"],"limits":{},"material_count":1,"mixed_conditions":[],"observation_count":1,"range":{"includes_bound":false,"maximum":91000000.0,"minimum":91000000.0,"observation_count":1,"property_id":"tensile_yield_strength","significant_figures":2,"singleton":true,"unavailable_count":0,"unit":"Pa"}},"thermal_conductivity":{"bases":["typical"],"limits":{},"material_count":1,"mixed_conditions":[],"observation_count":1,"range":{"includes_bound":false,"maximum":0.39,"minimum":0.39,"observation_count":1,"property_id":"thermal_conductivity","significant_figures":2,"singleton":true,"unavailable_count":0,"unit":"W/(m*K)"}},"ultimate_tensile_strength":{"bases":["typical"],"limits":{},"material_count":1,"mixed_conditions":[],"observation_count":1,"range":{"includes_bound":false,"maximum":91000000.0,"minimum":91000000.0,"observation_count":1,"property_id":"ultimate_tensile_strength","significant_figures":2,"singleton":true,"unavailable_count":0,"unit":"Pa"}},"youngs_modulus":{"bases":["typical"],"limits":{},"material_count":1,"mixed_conditions":[],"observation_count":1,"range":{"includes_bound":false,"maximum":5500000000.0,"minimum":5500000000.0,"observation_count":1,"property_id":"youngs_modulus","significant_figures":4,"singleton":true,"unavailable_count":0,"unit":"Pa"}}}}

File: incoming/materials/materials/data/8835c14ab59056175d2f/records/tecamid-66.json
{"build_id":"8835c14ab59056175d2f","contract_version":"0.1.0","material":{"aliases":["PA66","Nylon 66","TECA MID 66","nylon","polyamide"],"designations":[{"system_id":"supplier","value":"TECAMID 66"},{"system_id":"polymer","value":"PA66"}],"id":"tecamid-66","identity_kind":"standard_grade","name":"TECAMID 66","notes":"Ensinger PA66 formulation. Published stock-shape reference data for this named product.","primary_taxon_id":"polymer-pa66","supplemental_taxon_ids":[]},"observations":[{"basis":"typical","conditions":{"product_form":"stock_shape"},"id":"obs-aafba552a1ebae4d52f7","material_id":"tecamid-66","notes":"Machined specimen; tested after machining. Humidity affects polyamides; orientation and exact test temperature are not specified in this table.","property_id":"density","result":{"canonical":{"unit":"kg/m^3","value":1150.0},"kind":"point","reported":{"significant_figures":3,"unit":"g/cm³","value":1.15}},"source_id":"ensinger-manual","source_locator":{"label":"Page 90, Material standard values, column 10 (TECAMID 66), row Density","page":90},"state_id":null,"status":"active","supersedes_observation_ids":[],"test_method":{"reported_label":"DIN EN ISO 1183"},"uncertainty":null},{"basis":"typical","conditions":{"product_form":"stock_shape"},"id":"obs-1004089f7ae50d9e0188","material_id":"tecamid-66","notes":"Machined specimen; tested after machining. Humidity affects polyamides; orientation and exact test temperature are not specified in this table.","property_id":"youngs_modulus","result":{"canonical":{"unit":"Pa","value":3500000000.0},"kind":"point","reported":{"significant_figures":4,"unit":"MPa","value":3500.0}},"source_id":"ensinger-manual","source_locator":{"label":"Page 90, Material standard values, column 10 (TECAMID 66), row Modulus of elasticity (tensile test)","page":90},"state_id":null,"status":"active","supersedes_observation_ids":[],"test_method":{"reported_label":"DIN EN ISO 527-2"},"uncertainty":null},{"basis":"typical","conditions":{"product_form":"stock_shape"},"id":"obs-ba0a0a22021ab6b28af9","material_id":"tecamid-66","notes":"Machined specimen; tested after machining. Humidity affects polyamides; orientation and exact test temperature are not specified in this table.","property_id":"ultimate_tensile_strength","result":{"canonical":{"unit":"Pa","value":85000000.0},"kind":"point","reported":{"significant_figures":2,"unit":"MPa","value":85.0}},"source_id":"ensinger-manual","source_locator":{"label":"Page 90, Material standard values, column 10 (TECAMID 66), row Tensile strength","page":90},"state_id":null,"status":"active","supersedes_observation_ids":[],"test_method":{"reported_label":"DIN EN ISO 527-2"},"uncertainty":null},{"basis":"typical","conditions":{"product_form":"stock_shape"},"id":"obs-5750ec0d50140680ad02","material_id":"tecamid-66","notes":"Machined specimen; tested after machining. Humidity affects polyamides; orientation and exact test temperature are not specified in this table.","property_id":"tensile_yield_strength","result":{"canonical":{"unit":"Pa","value":84000000.0},"kind":"point","reported":{"significant_figures":2,"unit":"MPa","value":84.0}},"source_id":"ensinger-manual","source_locator":{"label":"Page 90, Material standard values, column 10 (TECAMID 66), row Tensile strength at yield","page":90},"state_id":null,"status":"active","supersedes_observation_ids":[],"test_method":{"reported_label":"DIN EN ISO 527-2"},"uncertainty":null},{"basis":"typical","conditions":{"product_form":"stock_shape"},"id":"obs-0f14453a637ba2ea91be","material_id":"tecamid-66","notes":"Machined specimen; tested after machining. Humidity affects polyamides; orientation and exact test temperature are not specified in this table.","property_id":"elongation_at_break","result":{"canonical":{"unit":"1","value":0.7000000000000001},"kind":"point","reported":{"significant_figures":2,"unit":"%","value":70.0}},"source_id":"ensinger-manual","source_locator":{"label":"Page 90, Material standard values, column 10 (TECAMID 66), row Elongation at break","page":90},"state_id":null,"status":"active","supersedes_observation_ids":[],"test_method":{"reported_label":"DIN EN ISO 527-2"},"uncertainty":null},{"basis":"typical","conditions":{"product_form":"stock_shape"},"id":"obs-660f2f55fdc8baa006a8","material_id":"tecamid-66","notes":"Machined specimen; tested after machining. Humidity affects polyamides; orientation and exact test temperature are not specified in this table.","property_id":"thermal_conductivity","result":{"canonical":{"unit":"W/(m*K)","value":0.36},"kind":"point","reported":{"significant_figures":2,"unit":"W/(m·K)","value":0.36}},"source_id":"ensinger-manual","source_locator":{"label":"Page 90, Material standard values, column 10 (TECAMID 66), row Thermal conductivity","page":90},"state_id":null,"status":"active","supersedes_observation_ids":[],"test_method":{"reported_label":"ISO 22007-4:2008"},"uncertainty":null},{"basis":"typical","conditions":{"product_form":"stock_shape"},"id":"obs-7c5f2e8e7406b8fa2361","material_id":"tecamid-66","notes":"Machined specimen; tested after machining. Humidity affects polyamides; orientation and exact test temperature are not specified in this table.","property_id":"flexural_strength","result":{"canonical":{"unit":"Pa","value":110000000.0},"kind":"point","reported":{"significant_figures":3,"unit":"MPa","value":110.0}},"source_id":"ensinger-manual","source_locator":{"label":"Page 90, Material standard values, column 10 (TECAMID 66), row Flexural strength","page":90},"state_id":null,"status":"active","supersedes_observation_ids":[],"test_method":{"reported_label":"DIN EN ISO 178"},"uncertainty":null}],"source_values":{"obs-0f14453a637ba2ea91be":{"offset_to_si":0,"scale_to_si":0.01,"significant_figures":2,"text":"70","unit":"%"},"obs-1004089f7ae50d9e0188":{"offset_to_si":0,"scale_to_si":1000000.0,"significant_figures":4,"text":"3,500","unit":"MPa"},"obs-5750ec0d50140680ad02":{"offset_to_si":0,"scale_to_si":1000000.0,"significant_figures":2,"text":"84","unit":"MPa"},"obs-660f2f55fdc8baa006a8":{"offset_to_si":0,"scale_to_si":1,"significant_figures":2,"text":"0.36","unit":"W/(m·K)"},"obs-7c5f2e8e7406b8fa2361":{"offset_to_si":0,"scale_to_si":1000000.0,"significant_figures":3,"text":"110","unit":"MPa"},"obs-aafba552a1ebae4d52f7":{"offset_to_si":0,"scale_to_si":1000,"significant_figures":3,"text":"1.15","unit":"g/cm³"},"obs-ba0a0a22021ab6b28af9":{"offset_to_si":0,"scale_to_si":1000000.0,"significant_figures":2,"text":"85","unit":"MPa"}},"sources":[{"id":"ensinger-manual","license":"Publisher copyright retained; selected numerical facts with attribution. Source document not redistributed.","notes":"Material standard values, pages 88–97. Typical guideline values after machining; moisture and specimen orientation affect results. The manual does not establish present product availability.","organization":"Ensinger","publication_date":null,"retrieved_date":"2026-09-07","revision":"Snapshot 9b46c0ae1e72","sha256":"9b46c0ae1e7253fcbd39da6a36cfc2e7f00abbb3bba4e882795c2e18b86b7b4c","source_type":"manufacturer_datasheet","title":"Stock shapes — Engineering plastics manual"}],"states":[],"summaries":{"density":{"bases":["typical"],"limits":{},"material_count":1,"mixed_conditions":[],"observation_count":1,"range":{"includes_bound":false,"maximum":1150.0,"minimum":1150.0,"observation_count":1,"property_id":"density","significant_figures":3,"singleton":true,"unavailable_count":0,"unit":"kg/m^3"}},"elongation_at_break":{"bases":["typical"],"limits":{},"material_count":1,"mixed_conditions":[],"observation_count":1,"range":{"includes_bound":false,"maximum":0.7000000000000001,"minimum":0.7000000000000001,"observation_count":1,"property_id":"elongation_at_break","significant_figures":2,"singleton":true,"unavailable_count":0,"unit":"1"}},"flexural_strength":{"bases":["typical"],"limits":{},"material_count":1,"mixed_conditions":[],"observation_count":1,"range":{"includes_bound":false,"maximum":110000000.0,"minimum":110000000.0,"observation_count":1,"property_id":"flexural_strength","significant_figures":3,"singleton":true,"unavailable_count":0,"unit":"Pa"}},"max_service_temperature":{"bases":[],"limits":{},"material_count":0,"mixed_conditions":[],"observation_count":0,"range":null},"poissons_ratio":{"bases":[],"limits":{},"material_count":0,"mixed_conditions":[],"observation_count":0,"range":null},"specific_heat":{"bases":[],"limits":{},"material_count":0,"mixed_conditions":[],"observation_count":0,"range":null},"tensile_yield_strength":{"bases":["typical"],"limits":{},"material_count":1,"mixed_conditions":[],"observation_count":1,"range":{"includes_bound":false,"maximum":84000000.0,"minimum":84000000.0,"observation_count":1,"property_id":"tensile_yield_strength","significant_figures":2,"singleton":true,"unavailable_count":0,"unit":"Pa"}},"thermal_conductivity":{"bases":["typical"],"limits":{},"material_count":1,"mixed_conditions":[],"observation_count":1,"range":{"includes_bound":false,"maximum":0.36,"minimum":0.36,"observation_count":1,"property_id":"thermal_conductivity","significant_figures":2,"singleton":true,"unavailable_count":0,"unit":"W/(m*K)"}},"ultimate_tensile_strength":{"bases":["typical"],"limits":{},"material_count":1,"mixed_conditions":[],"observation_count":1,"range":{"includes_bound":false,"maximum":85000000.0,"minimum":85000000.0,"observation_count":1,"property_id":"ultimate_tensile_strength","significant_figures":2,"singleton":true,"unavailable_count":0,"unit":"Pa"}},"youngs_modulus":{"bases":["typical"],"limits":{},"material_count":1,"mixed_conditions":[],"observation_count":1,"range":{"includes_bound":false,"maximum":3500000000.0,"minimum":3500000000.0,"observation_count":1,"property_id":"youngs_modulus","significant_figures":4,"singleton":true,"unavailable_count":0,"unit":"Pa"}}}}

File: incoming/materials/materials/data/8835c14ab59056175d2f/records/tecanyl-gf30.json
{"build_id":"8835c14ab59056175d2f","contract_version":"0.1.0","material":{"aliases":["PPE","Polyphenylene ether","TECA NYL GF30"],"designations":[{"system_id":"supplier","value":"TECANYL GF30"},{"system_id":"polymer","value":"PPE"}],"id":"tecanyl-gf30","identity_kind":"standard_grade","name":"TECANYL GF30","notes":"Ensinger PPE formulation. Published stock-shape reference data for this named product.","primary_taxon_id":"polymer-ppe","supplemental_taxon_ids":[]},"observations":[{"basis":"typical","conditions":{"product_form":"stock_shape"},"id":"obs-0b00c296d510824baca0","material_id":"tecanyl-gf30","notes":"Machined specimen; tested after machining. Humidity affects polyamides; orientation and exact test temperature are not specified in this table.","property_id":"density","result":{"canonical":{"unit":"kg/m^3","value":1300.0},"kind":"point","reported":{"significant_figures":2,"unit":"g/cm³","value":1.3}},"source_id":"ensinger-manual","source_locator":{"label":"Page 88, Material standard values, column 3 (TECANYL GF30), row Density","page":88},"state_id":null,"status":"active","supersedes_observation_ids":[],"test_method":{"reported_label":"DIN EN ISO 1183"},"uncertainty":null},{"basis":"typical","conditions":{"product_form":"stock_shape"},"id":"obs-e10b65501a2d38d4df35","material_id":"tecanyl-gf30","notes":"Machined specimen; tested after machining. Humidity affects polyamides; orientation and exact test temperature are not specified in this table.","property_id":"youngs_modulus","result":{"canonical":{"unit":"Pa","value":4100000000.0},"kind":"point","reported":{"significant_figures":4,"unit":"MPa","value":4100.0}},"source_id":"ensinger-manual","source_locator":{"label":"Page 88, Material standard values, column 3 (TECANYL GF30), row Modulus of elasticity (tensile test)","page":88},"state_id":null,"status":"active","supersedes_observation_ids":[],"test_method":{"reported_label":"DIN EN ISO 527-2"},"uncertainty":null},{"basis":"typical","conditions":{"product_form":"stock_shape"},"id":"obs-1cc822549376c9f8f15a","material_id":"tecanyl-gf30","notes":"Machined specimen; tested after machining. Humidity affects polyamides; orientation and exact test temperature are not specified in this table.","property_id":"ultimate_tensile_strength","result":{"canonical":{"unit":"Pa","value":73000000.0},"kind":"point","reported":{"significant_figures":2,"unit":"MPa","value":73.0}},"source_id":"ensinger-manual","source_locator":{"label":"Page 88, Material standard values, column 3 (TECANYL GF30), row Tensile strength","page":88},"state_id":null,"status":"active","supersedes_observation_ids":[],"test_method":{"reported_label":"DIN EN ISO 527-2"},"uncertainty":null},{"basis":"typical","conditions":{"product_form":"stock_shape"},"id":"obs-5c851aa28997053b97f2","material_id":"tecanyl-gf30","notes":"Machined specimen; tested after machining. Humidity affects polyamides; orientation and exact test temperature are not specified in this table.","property_id":"tensile_yield_strength","result":{"canonical":{"unit":"Pa","value":73000000.0},"kind":"point","reported":{"significant_figures":2,"unit":"MPa","value":73.0}},"source_id":"ensinger-manual","source_locator":{"label":"Page 88, Material standard values, column 3 (TECANYL GF30), row Tensile strength at yield","page":88},"state_id":null,"status":"active","supersedes_observation_ids":[],"test_method":{"reported_label":"DIN EN ISO 527-2"},"uncertainty":null},{"basis":"typical","conditions":{"product_form":"stock_shape"},"id":"obs-89bf39e016d0998a98a3","material_id":"tecanyl-gf30","notes":"Machined specimen; tested after machining. Humidity affects polyamides; orientation and exact test temperature are not specified in this table.","property_id":"elongation_at_break","result":{"canonical":{"unit":"1","value":0.05},"kind":"point","reported":{"significant_figures":1,"unit":"%","value":5.0}},"source_id":"ensinger-manual","source_locator":{"label":"Page 88, Material standard values, column 3 (TECANYL GF30), row Elongation at break","page":88},"state_id":null,"status":"active","supersedes_observation_ids":[],"test_method":{"reported_label":"DIN EN ISO 527-2"},"uncertainty":null},{"basis":"typical","conditions":{"product_form":"stock_shape"},"id":"obs-44362c0afd787a34bf01","material_id":"tecanyl-gf30","notes":"Machined specimen; tested after machining. Humidity affects polyamides; orientation and exact test temperature are not specified in this table.","property_id":"thermal_conductivity","result":{"canonical":{"unit":"W/(m*K)","value":0.28},"kind":"point","reported":{"significant_figures":2,"unit":"W/(m·K)","value":0.28}},"source_id":"ensinger-manual","source_locator":{"label":"Page 88, Material standard values, column 3 (TECANYL GF30), row Thermal conductivity","page":88},"state_id":null,"status":"active","supersedes_observation_ids":[],"test_method":{"reported_label":"ISO 22007-4:2008"},"uncertainty":null},{"basis":"typical","conditions":{"product_form":"stock_shape"},"id":"obs-92cfd8b9c4a30eb26a02","material_id":"tecanyl-gf30","notes":"Machined specimen; tested after machining. Humidity affects polyamides; orientation and exact test temperature are not specified in this table.","property_id":"flexural_strength","result":{"canonical":{"unit":"Pa","value":116000000.0},"kind":"point","reported":{"significant_figures":3,"unit":"MPa","value":116.0}},"source_id":"ensinger-manual","source_locator":{"label":"Page 88, Material standard values, column 3 (TECANYL GF30), row Flexural strength","page":88},"state_id":null,"status":"active","supersedes_observation_ids":[],"test_method":{"reported_label":"DIN EN ISO 178"},"uncertainty":null}],"source_values":{"obs-0b00c296d510824baca0":{"offset_to_si":0,"scale_to_si":1000,"significant_figures":2,"text":"1.3","unit":"g/cm³"},"obs-1cc822549376c9f8f15a":{"offset_to_si":0,"scale_to_si":1000000.0,"significant_figures":2,"text":"73","unit":"MPa"},"obs-44362c0afd787a34bf01":{"offset_to_si":0,"scale_to_si":1,"significant_figures":2,"text":"0.28","unit":"W/(m·K)"},"obs-5c851aa28997053b97f2":{"offset_to_si":0,"scale_to_si":1000000.0,"significant_figures":2,"text":"73","unit":"MPa"},"obs-89bf39e016d0998a98a3":{"offset_to_si":0,"scale_to_si":0.01,"significant_figures":1,"text":"5","unit":"%"},"obs-92cfd8b9c4a30eb26a02":{"offset_to_si":0,"scale_to_si":1000000.0,"significant_figures":3,"text":"116","unit":"MPa"},"obs-e10b65501a2d38d4df35":{"offset_to_si":0,"scale_to_si":1000000.0,"significant_figures":4,"text":"4,100","unit":"MPa"}},"sources":[{"id":"ensinger-manual","license":"Publisher copyright retained; selected numerical facts with attribution. Source document not redistributed.","notes":"Material standard values, pages 88–97. Typical guideline values after machining; moisture and specimen orientation affect results. The manual does not establish present product availability.","organization":"Ensinger","publication_date":null,"retrieved_date":"2026-09-07","revision":"Snapshot 9b46c0ae1e72","sha256":"9b46c0ae1e7253fcbd39da6a36cfc2e7f00abbb3bba4e882795c2e18b86b7b4c","source_type":"manufacturer_datasheet","title":"Stock shapes — Engineering plastics manual"}],"states":[],"summaries":{"density":{"bases":["typical"],"limits":{},"material_count":1,"mixed_conditions":[],"observation_count":1,"range":{"includes_bound":false,"maximum":1300.0,"minimum":1300.0,"observation_count":1,"property_id":"density","significant_figures":2,"singleton":true,"unavailable_count":0,"unit":"kg/m^3"}},"elongation_at_break":{"bases":["typical"],"limits":{},"material_count":1,"mixed_conditions":[],"observation_count":1,"range":{"includes_bound":false,"maximum":0.05,"minimum":0.05,"observation_count":1,"property_id":"elongation_at_break","significant_figures":1,"singleton":true,"unavailable_count":0,"unit":"1"}},"flexural_strength":{"bases":["typical"],"limits":{},"material_count":1,"mixed_conditions":[],"observation_count":1,"range":{"includes_bound":false,"maximum":116000000.0,"minimum":116000000.0,"observation_count":1,"property_id":"flexural_strength","significant_figures":3,"singleton":true,"unavailable_count":0,"unit":"Pa"}},"max_service_temperature":{"bases":[],"limits":{},"material_count":0,"mixed_conditions":[],"observation_count":0,"range":null},"poissons_ratio":{"bases":[],"limits":{},"material_count":0,"mixed_conditions":[],"observation_count":0,"range":null},"specific_heat":{"bases":[],"limits":{},"material_count":0,"mixed_conditions":[],"observation_count":0,"range":null},"tensile_yield_strength":{"bases":["typical"],"limits":{},"material_count":1,"mixed_conditions":[],"observation_count":1,"range":{"includes_bound":false,"maximum":73000000.0,"minimum":73000000.0,"observation_count":1,"property_id":"tensile_yield_strength","significant_figures":2,"singleton":true,"unavailable_count":0,"unit":"Pa"}},"thermal_conductivity":{"bases":["typical"],"limits":{},"material_count":1,"mixed_conditions":[],"observation_count":1,"range":{"includes_bound":false,"maximum":0.28,"minimum":0.28,"observation_count":1,"property_id":"thermal_conductivity","significant_figures":2,"singleton":true,"unavailable_count":0,"unit":"W/(m*K)"}},"ultimate_tensile_strength":{"bases":["typical"],"limits":{},"material_count":1,"mixed_conditions":[],"observation_count":1,"range":{"includes_bound":false,"maximum":73000000.0,"minimum":73000000.0,"observation_count":1,"property_id":"ultimate_tensile_strength","significant_figures":2,"singleton":true,"unavailable_count":0,"unit":"Pa"}},"youngs_modulus":{"bases":["typical"],"limits":{},"material_count":1,"mixed_conditions":[],"observation_count":1,"range":{"includes_bound":false,"maximum":4100000000.0,"minimum":4100000000.0,"observation_count":1,"property_id":"youngs_modulus","significant_figures":4,"singleton":true,"unavailable_count":0,"unit":"Pa"}}}}

File: incoming/materials/materials/data/8835c14ab59056175d2f/records/tecapeek-pvx.json
{"build_id":"8835c14ab59056175d2f","contract_version":"0.1.0","material":{"aliases":["PEEK","Polyether ether ketone","TECA PEEK PVX"],"designations":[{"system_id":"supplier","value":"TECAPEEK PVX"},{"system_id":"polymer","value":"PEEK"}],"id":"tecapeek-pvx","identity_kind":"standard_grade","name":"TECAPEEK PVX","notes":"Ensinger PEEK formulation. Published stock-shape reference data for this named product.","primary_taxon_id":"polymer-peek","supplemental_taxon_ids":[]},"observations":[{"basis":"typical","conditions":{"product_form":"stock_shape"},"id":"obs-36ee7b8d505993f35023","material_id":"tecapeek-pvx","notes":"Machined specimen; tested after machining. Humidity affects polyamides; orientation and exact test temperature are not specified in this table.","property_id":"density","result":{"canonical":{"unit":"kg/m^3","value":1440.0},"kind":"point","reported":{"significant_figures":3,"unit":"g/cm³","value":1.44}},"source_id":"ensinger-manual","source_locator":{"label":"Page 93, Material standard values, column 10 (TECAPEEK PVX), row Density","page":93},"state_id":null,"status":"active","supersedes_observation_ids":[],"test_method":{"reported_label":"DIN EN ISO 1183"},"uncertainty":null},{"basis":"typical","conditions":{"product_form":"stock_shape"},"id":"obs-5b46ff03667203761100","material_id":"tecapeek-pvx","notes":"Machined specimen; tested after machining. Humidity affects polyamides; orientation and exact test temperature are not specified in this table.","property_id":"youngs_modulus","result":{"canonical":{"unit":"Pa","value":5500000000.0},"kind":"point","reported":{"significant_figures":4,"unit":"MPa","value":5500.0}},"source_id":"ensinger-manual","source_locator":{"label":"Page 93, Material standard values, column 10 (TECAPEEK PVX), row Modulus of elasticity (tensile test)","page":93},"state_id":null,"status":"active","supersedes_observation_ids":[],"test_method":{"reported_label":"DIN EN ISO 527-2"},"uncertainty":null},{"basis":"typical","conditions":{"product_form":"stock_shape"},"id":"obs-1b2ef9026c0cebe59f4c","material_id":"tecapeek-pvx","notes":"Machined specimen; tested after machining. Humidity affects polyamides; orientation and exact test temperature are not specified in this table.","property_id":"ultimate_tensile_strength","result":{"canonical":{"unit":"Pa","value":84000000.0},"kind":"point","reported":{"significant_figures":2,"unit":"MPa","value":84.0}},"source_id":"ensinger-manual","source_locator":{"label":"Page 93, Material standard values, column 10 (TECAPEEK PVX), row Tensile strength","page":93},"state_id":null,"status":"active","supersedes_observation_ids":[],"test_method":{"reported_label":"DIN EN ISO 527-2"},"uncertainty":null},{"basis":"typical","conditions":{"product_form":"stock_shape"},"id":"obs-02ae1585eb7e629d433c","material_id":"tecapeek-pvx","notes":"Machined specimen; tested after machining. Humidity affects polyamides; orientation and exact test temperature are not specified in this table.","property_id":"tensile_yield_strength","result":{"canonical":{"unit":"Pa","value":84000000.0},"kind":"point","reported":{"significant_figures":2,"unit":"MPa","value":84.0}},"source_id":"ensinger-manual","source_locator":{"label":"Page 93, Material standard values, column 10 (TECAPEEK PVX), row Tensile strength at yield","page":93},"state_id":null,"status":"active","supersedes_observation_ids":[],"test_method":{"reported_label":"DIN EN ISO 527-2"},"uncertainty":null},{"basis":"typical","conditions":{"product_form":"stock_shape"},"id":"obs-61c66cd4ee2eb05021fe","material_id":"tecapeek-pvx","notes":"Machined specimen; tested after machining. Humidity affects polyamides; orientation and exact test temperature are not specified in this table.","property_id":"elongation_at_break","result":{"canonical":{"unit":"1","value":0.03},"kind":"point","reported":{"significant_figures":1,"unit":"%","value":3.0}},"source_id":"ensinger-manual","source_locator":{"label":"Page 93, Material standard values, column 10 (TECAPEEK PVX), row Elongation at break","page":93},"state_id":null,"status":"active","supersedes_observation_ids":[],"test_method":{"reported_label":"DIN EN ISO 527-2"},"uncertainty":null},{"basis":"typical","conditions":{"product_form":"stock_shape"},"id":"obs-47a678a8ed65431f8fdc","material_id":"tecapeek-pvx","notes":"Machined specimen; tested after machining. Humidity affects polyamides; orientation and exact test temperature are not specified in this table.","property_id":"thermal_conductivity","result":{"canonical":{"unit":"W/(m*K)","value":0.82},"kind":"point","reported":{"significant_figures":2,"unit":"W/(m·K)","value":0.82}},"source_id":"ensinger-manual","source_locator":{"label":"Page 93, Material standard values, column 10 (TECAPEEK PVX), row Thermal conductivity","page":93},"state_id":null,"status":"active","supersedes_observation_ids":[],"test_method":{"reported_label":"ISO 22007-4:2008"},"uncertainty":null},{"basis":"typical","conditions":{"product_form":"stock_shape"},"id":"obs-6652d25bffd439d5fe83","material_id":"tecapeek-pvx","notes":"Machined specimen; tested after machining. Humidity affects polyamides; orientation and exact test temperature are not specified in this table.","property_id":"flexural_strength","result":{"canonical":{"unit":"Pa","value":142000000.0},"kind":"point","reported":{"significant_figures":3,"unit":"MPa","value":142.0}},"source_id":"ensinger-manual","source_locator":{"label":"Page 93, Material standard values, column 10 (TECAPEEK PVX), row Flexural strength","page":93},"state_id":null,"status":"active","supersedes_observation_ids":[],"test_method":{"reported_label":"DIN EN ISO 178"},"uncertainty":null}],"source_values":{"obs-02ae1585eb7e629d433c":{"offset_to_si":0,"scale_to_si":1000000.0,"significant_figures":2,"text":"84","unit":"MPa"},"obs-1b2ef9026c0cebe59f4c":{"offset_to_si":0,"scale_to_si":1000000.0,"significant_figures":2,"text":"84","unit":"MPa"},"obs-36ee7b8d505993f35023":{"offset_to_si":0,"scale_to_si":1000,"significant_figures":3,"text":"1.44","unit":"g/cm³"},"obs-47a678a8ed65431f8fdc":{"offset_to_si":0,"scale_to_si":1,"significant_figures":2,"text":"0.82","unit":"W/(m·K)"},"obs-5b46ff03667203761100":{"offset_to_si":0,"scale_to_si":1000000.0,"significant_figures":4,"text":"5,500","unit":"MPa"},"obs-61c66cd4ee2eb05021fe":{"offset_to_si":0,"scale_to_si":0.01,"significant_figures":1,"text":"3","unit":"%"},"obs-6652d25bffd439d5fe83":{"offset_to_si":0,"scale_to_si":1000000.0,"significant_figures":3,"text":"142","unit":"MPa"}},"sources":[{"id":"ensinger-manual","license":"Publisher copyright retained; selected numerical facts with attribution. Source document not redistributed.","notes":"Material standard values, pages 88–97. Typical guideline values after machining; moisture and specimen orientation affect results. The manual does not establish present product availability.","organization":"Ensinger","publication_date":null,"retrieved_date":"2026-09-07","revision":"Snapshot 9b46c0ae1e72","sha256":"9b46c0ae1e7253fcbd39da6a36cfc2e7f00abbb3bba4e882795c2e18b86b7b4c","source_type":"manufacturer_datasheet","title":"Stock shapes — Engineering plastics manual"}],"states":[],"summaries":{"density":{"bases":["typical"],"limits":{},"material_count":1,"mixed_conditions":[],"observation_count":1,"range":{"includes_bound":false,"maximum":1440.0,"minimum":1440.0,"observation_count":1,"property_id":"density","significant_figures":3,"singleton":true,"unavailable_count":0,"unit":"kg/m^3"}},"elongation_at_break":{"bases":["typical"],"limits":{},"material_count":1,"mixed_conditions":[],"observation_count":1,"range":{"includes_bound":false,"maximum":0.03,"minimum":0.03,"observation_count":1,"property_id":"elongation_at_break","significant_figures":1,"singleton":true,"unavailable_count":0,"unit":"1"}},"flexural_strength":{"bases":["typical"],"limits":{},"material_count":1,"mixed_conditions":[],"observation_count":1,"range":{"includes_bound":false,"maximum":142000000.0,"minimum":142000000.0,"observation_count":1,"property_id":"flexural_strength","significant_figures":3,"singleton":true,"unavailable_count":0,"unit":"Pa"}},"max_service_temperature":{"bases":[],"limits":{},"material_count":0,"mixed_conditions":[],"observation_count":0,"range":null},"poissons_ratio":{"bases":[],"limits":{},"material_count":0,"mixed_conditions":[],"observation_count":0,"range":null},"specific_heat":{"bases":[],"limits":{},"material_count":0,"mixed_conditions":[],"observation_count":0,"range":null},"tensile_yield_strength":{"bases":["typical"],"limits":{},"material_count":1,"mixed_conditions":[],"observation_count":1,"range":{"includes_bound":false,"maximum":84000000.0,"minimum":84000000.0,"observation_count":1,"property_id":"tensile_yield_strength","significant_figures":2,"singleton":true,"unavailable_count":0,"unit":"Pa"}},"thermal_conductivity":{"bases":["typical"],"limits":{},"material_count":1,"mixed_conditions":[],"observation_count":1,"range":{"includes_bound":false,"maximum":0.82,"minimum":0.82,"observation_count":1,"property_id":"thermal_conductivity","significant_figures":2,"singleton":true,"unavailable_count":0,"unit":"W/(m*K)"}},"ultimate_tensile_strength":{"bases":["typical"],"limits":{},"material_count":1,"mixed_conditions":[],"observation_count":1,"range":{"includes_bound":false,"maximum":84000000.0,"minimum":84000000.0,"observation_count":1,"property_id":"ultimate_tensile_strength","significant_figures":2,"singleton":true,"unavailable_count":0,"unit":"Pa"}},"youngs_modulus":{"bases":["typical"],"limits":{},"material_count":1,"mixed_conditions":[],"observation_count":1,"range":{"includes_bound":false,"maximum":5500000000.0,"minimum":5500000000.0,"observation_count":1,"property_id":"youngs_modulus","significant_figures":4,"singleton":true,"unavailable_count":0,"unit":"Pa"}}}}
