Repository: amarschn/tools

# Materials Lookup

A local release candidate for source-traceable material and property lookup.
The static site contains **134 material identities, 24 named states, 840
observations, 10 registered properties and 5 source documents**. It has no
runtime dependencies, backend, accounts, or network search service.

Material queries open complete datasheets. Exact property queries open
category-grouped reference ranges. Broad queries such as `plastic strength`
ask for a precise property. Specified limits stay distinct from measured
values, and every observation retains its conditions and source citation.

File: incoming/materials/materials/data/8835c14ab59056175d2f/records/tecapeek-ts.json
{"build_id":"8835c14ab59056175d2f","contract_version":"0.1.0","material":{"aliases":["PEEK","Polyether ether ketone","TECA PEEK TS"],"designations":[{"system_id":"supplier","value":"TECAPEEK TS"},{"system_id":"polymer","value":"PEEK"}],"id":"tecapeek-ts","identity_kind":"standard_grade","name":"TECAPEEK TS","notes":"Ensinger PEEK formulation. Published stock-shape reference data for this named product.","primary_taxon_id":"polymer-peek","supplemental_taxon_ids":[]},"observations":[{"basis":"typical","conditions":{"product_form":"stock_shape"},"id":"obs-70845c5a39bfeafb4ce3","material_id":"tecapeek-ts","notes":"Machined specimen; tested after machining. Humidity affects polyamides; orientation and exact test temperature are not specified in this table.","property_id":"density","result":{"canonical":{"unit":"kg/m^3","value":1490.0},"kind":"point","reported":{"significant_figures":3,"unit":"g/cm³","value":1.49}},"source_id":"ensinger-manual","source_locator":{"label":"Page 95, Material standard values, column 3 (TECAPEEK TS), row Density","page":95},"state_id":null,"status":"active","supersedes_observation_ids":[],"test_method":{"reported_label":"DIN EN ISO 1183"},"uncertainty":null},{"basis":"typical","conditions":{"product_form":"stock_shape"},"id":"obs-6d959ea06ae11b9f3b42","material_id":"tecapeek-ts","notes":"Machined specimen; tested after machining. Humidity affects polyamides; orientation and exact test temperature are not specified in this table.","property_id":"youngs_modulus","result":{"canonical":{"unit":"Pa","value":5700000000.0},"kind":"point","reported":{"significant_figures":4,"unit":"MPa","value":5700.0}},"source_id":"ensinger-manual","source_locator":{"label":"Page 95, Material standard values, column 3 (TECAPEEK TS), row Modulus of elasticity (tensile test)","page":95},"state_id":null,"status":"active","supersedes_observation_ids":[],"test_method":{"reported_label":"DIN EN ISO 527-2"},"uncertainty":null},{"basis":"typical","conditions":{"product_form":"stock_shape"},"id":"obs-001ad1e458f77eb3942a","material_id":"tecapeek-ts","notes":"Machined specimen; tested after machining. Humidity affects polyamides; orientation and exact test temperature are not specified in this table.","property_id":"ultimate_tensile_strength","result":{"canonical":{"unit":"Pa","value":110000000.0},"kind":"point","reported":{"significant_figures":3,"unit":"MPa","value":110.0}},"source_id":"ensinger-manual","source_locator":{"label":"Page 95, Material standard values, column 3 (TECAPEEK TS), row Tensile strength","page":95},"state_id":null,"status":"active","supersedes_observation_ids":[],"test_method":{"reported_label":"DIN EN ISO 527-2"},"uncertainty":null},{"basis":"typical","conditions":{"product_form":"stock_shape"},"id":"obs-2ceb598eceaa045b300e","material_id":"tecapeek-ts","notes":"Machined specimen; tested after machining. Humidity affects polyamides; orientation and exact test temperature are not specified in this table.","property_id":"tensile_yield_strength","result":{"canonical":{"unit":"Pa","value":110000000.0},"kind":"point","reported":{"significant_figures":3,"unit":"MPa","value":110.0}},"source_id":"ensinger-manual","source_locator":{"label":"Page 95, Material standard values, column 3 (TECAPEEK TS), row Tensile strength at yield","page":95},"state_id":null,"status":"active","supersedes_observation_ids":[],"test_method":{"reported_label":"DIN EN ISO 527-2"},"uncertainty":null},{"basis":"typical","conditions":{"product_form":"stock_shape"},"id":"obs-7a04138bfea70f979852","material_id":"tecapeek-ts","notes":"Machined specimen; tested after machining. Humidity affects polyamides; orientation and exact test temperature are not specified in this table.","property_id":"elongation_at_break","result":{"canonical":{"unit":"1","value":0.04},"kind":"point","reported":{"significant_figures":1,"unit":"%","value":4.0}},"source_id":"ensinger-manual","source_locator":{"label":"Page 95, Material standard values, column 3 (TECAPEEK TS), row Elongation at break","page":95},"state_id":null,"status":"active","supersedes_observation_ids":[],"test_method":{"reported_label":"DIN EN ISO 527-2"},"uncertainty":null},{"basis":"typical","conditions":{"product_form":"stock_shape"},"id":"obs-1a99d7fbdeb39b015c48","material_id":"tecapeek-ts","notes":"Machined specimen; tested after machining. Humidity affects polyamides; orientation and exact test temperature are not specified in this table.","property_id":"flexural_strength","result":{"canonical":{"unit":"Pa","value":175000000.0},"kind":"point","reported":{"significant_figures":3,"unit":"MPa","value":175.0}},"source_id":"ensinger-manual","source_locator":{"label":"Page 95, Material standard values, column 3 (TECAPEEK TS), row Flexural strength","page":95},"state_id":null,"status":"active","supersedes_observation_ids":[],"test_method":{"reported_label":"DIN EN ISO 178"},"uncertainty":null}],"source_values":{"obs-001ad1e458f77eb3942a":{"offset_to_si":0,"scale_to_si":1000000.0,"significant_figures":3,"text":"110","unit":"MPa"},"obs-1a99d7fbdeb39b015c48":{"offset_to_si":0,"scale_to_si":1000000.0,"significant_figures":3,"text":"175","unit":"MPa"},"obs-2ceb598eceaa045b300e":{"offset_to_si":0,"scale_to_si":1000000.0,"significant_figures":3,"text":"110","unit":"MPa"},"obs-6d959ea06ae11b9f3b42":{"offset_to_si":0,"scale_to_si":1000000.0,"significant_figures":4,"text":"5,700","unit":"MPa"},"obs-70845c5a39bfeafb4ce3":{"offset_to_si":0,"scale_to_si":1000,"significant_figures":3,"text":"1.49","unit":"g/cm³"},"obs-7a04138bfea70f979852":{"offset_to_si":0,"scale_to_si":0.01,"significant_figures":1,"text":"4","unit":"%"}},"sources":[{"id":"ensinger-manual","license":"Publisher copyright retained; selected numerical facts with attribution. Source document not redistributed.","notes":"Material standard values, pages 88–97. Typical guideline values after machining; moisture and specimen orientation affect results. The manual does not establish present product availability.","organization":"Ensinger","publication_date":null,"retrieved_date":"2026-09-07","revision":"Snapshot 9b46c0ae1e72","sha256":"9b46c0ae1e7253fcbd39da6a36cfc2e7f00abbb3bba4e882795c2e18b86b7b4c","source_type":"manufacturer_datasheet","title":"Stock shapes — Engineering plastics manual"}],"states":[],"summaries":{"density":{"bases":["typical"],"limits":{},"material_count":1,"mixed_conditions":[],"observation_count":1,"range":{"includes_bound":false,"maximum":1490.0,"minimum":1490.0,"observation_count":1,"property_id":"density","significant_figures":3,"singleton":true,"unavailable_count":0,"unit":"kg/m^3"}},"elongation_at_break":{"bases":["typical"],"limits":{},"material_count":1,"mixed_conditions":[],"observation_count":1,"range":{"includes_bound":false,"maximum":0.04,"minimum":0.04,"observation_count":1,"property_id":"elongation_at_break","significant_figures":1,"singleton":true,"unavailable_count":0,"unit":"1"}},"flexural_strength":{"bases":["typical"],"limits":{},"material_count":1,"mixed_conditions":[],"observation_count":1,"range":{"includes_bound":false,"maximum":175000000.0,"minimum":175000000.0,"observation_count":1,"property_id":"flexural_strength","significant_figures":3,"singleton":true,"unavailable_count":0,"unit":"Pa"}},"max_service_temperature":{"bases":[],"limits":{},"material_count":0,"mixed_conditions":[],"observation_count":0,"range":null},"poissons_ratio":{"bases":[],"limits":{},"material_count":0,"mixed_conditions":[],"observation_count":0,"range":null},"specific_heat":{"bases":[],"limits":{},"material_count":0,"mixed_conditions":[],"observation_count":0,"range":null},"tensile_yield_strength":{"bases":["typical"],"limits":{},"material_count":1,"mixed_conditions":[],"observation_count":1,"range":{"includes_bound":false,"maximum":110000000.0,"minimum":110000000.0,"observation_count":1,"property_id":"tensile_yield_strength","significant_figures":3,"singleton":true,"unavailable_count":0,"unit":"Pa"}},"thermal_conductivity":{"bases":[],"limits":{},"material_count":0,"mixed_conditions":[],"observation_count":0,"range":null},"ultimate_tensile_strength":{"bases":["typical"],"limits":{},"material_count":1,"mixed_conditions":[],"observation_count":1,"range":{"includes_bound":false,"maximum":110000000.0,"minimum":110000000.0,"observation_count":1,"property_id":"ultimate_tensile_strength","significant_figures":3,"singleton":true,"unavailable_count":0,"unit":"Pa"}},"youngs_modulus":{"bases":["typical"],"limits":{},"material_count":1,"mixed_conditions":[],"observation_count":1,"range":{"includes_bound":false,"maximum":5700000000.0,"minimum":5700000000.0,"observation_count":1,"property_id":"youngs_modulus","significant_figures":4,"singleton":true,"unavailable_count":0,"unit":"Pa"}}}}

File: incoming/materials/materials/data/8835c14ab59056175d2f/records/tecapei.json
{"build_id":"8835c14ab59056175d2f","contract_version":"0.1.0","material":{"aliases":["PEI","Polyetherimide","TECA PEI"],"designations":[{"system_id":"supplier","value":"TECAPEI"},{"system_id":"polymer","value":"PEI"}],"id":"tecapei","identity_kind":"standard_grade","name":"TECAPEI","notes":"Ensinger PEI formulation. Published stock-shape reference data for this named product.","primary_taxon_id":"polymer-pei","supplemental_taxon_ids":[]},"observations":[{"basis":"typical","conditions":{"product_form":"stock_shape"},"id":"obs-a5b118e7b1b0faabe629","material_id":"tecapei","notes":"Machined specimen; tested after machining. Humidity affects polyamides; orientation and exact test temperature are not specified in this table.","property_id":"density","result":{"canonical":{"unit":"kg/m^3","value":1280.0},"kind":"point","reported":{"significant_figures":3,"unit":"g/cm³","value":1.28}},"source_id":"ensinger-manual","source_locator":{"label":"Page 92, Material standard values, column 8 (TECAPEI), row Density","page":92},"state_id":null,"status":"active","supersedes_observation_ids":[],"test_method":{"reported_label":"DIN EN ISO 1183"},"uncertainty":null},{"basis":"typical","conditions":{"product_form":"stock_shape"},"id":"obs-54c5c08184f9ef98211e","material_id":"tecapei","notes":"Machined specimen; tested after machining. Humidity affects polyamides; orientation and exact test temperature are not specified in this table.","property_id":"youngs_modulus","result":{"canonical":{"unit":"Pa","value":3200000000.0},"kind":"point","reported":{"significant_figures":4,"unit":"MPa","value":3200.0}},"source_id":"ensinger-manual","source_locator":{"label":"Page 92, Material standard values, column 8 (TECAPEI), row Modulus of elasticity (tensile test)","page":92},"state_id":null,"status":"active","supersedes_observation_ids":[],"test_method":{"reported_label":"DIN EN ISO 527-2"},"uncertainty":null},{"basis":"typical","conditions":{"product_form":"stock_shape"},"id":"obs-84306fa61f48b42a95c7","material_id":"tecapei","notes":"Machined specimen; tested after machining. Humidity affects polyamides; orientation and exact test temperature are not specified in this table.","property_id":"ultimate_tensile_strength","result":{"canonical":{"unit":"Pa","value":127000000.0},"kind":"point","reported":{"significant_figures":3,"unit":"MPa","value":127.0}},"source_id":"ensinger-manual","source_locator":{"label":"Page 92, Material standard values, column 8 (TECAPEI), row Tensile strength","page":92},"state_id":null,"status":"active","supersedes_observation_ids":[],"test_method":{"reported_label":"DIN EN ISO 527-2"},"uncertainty":null},{"basis":"typical","conditions":{"product_form":"stock_shape"},"id":"obs-3146109e46434205c816","material_id":"tecapei","notes":"Machined specimen; tested after machining. Humidity affects polyamides; orientation and exact test temperature are not specified in this table.","property_id":"tensile_yield_strength","result":{"canonical":{"unit":"Pa","value":127000000.0},"kind":"point","reported":{"significant_figures":3,"unit":"MPa","value":127.0}},"source_id":"ensinger-manual","source_locator":{"label":"Page 92, Material standard values, column 8 (TECAPEI), row Tensile strength at yield","page":92},"state_id":null,"status":"active","supersedes_observation_ids":[],"test_method":{"reported_label":"DIN EN ISO 527-2"},"uncertainty":null},{"basis":"typical","conditions":{"product_form":"stock_shape"},"id":"obs-2aa11a8166dd621f6956","material_id":"tecapei","notes":"Machined specimen; tested after machining. Humidity affects polyamides; orientation and exact test temperature are not specified in this table.","property_id":"elongation_at_break","result":{"canonical":{"unit":"1","value":0.35000000000000003},"kind":"point","reported":{"significant_figures":2,"unit":"%","value":35.0}},"source_id":"ensinger-manual","source_locator":{"label":"Page 92, Material standard values, column 8 (TECAPEI), row Elongation at break","page":92},"state_id":null,"status":"active","supersedes_observation_ids":[],"test_method":{"reported_label":"DIN EN ISO 527-2"},"uncertainty":null},{"basis":"typical","conditions":{"product_form":"stock_shape"},"id":"obs-da4aa36350d2d87320de","material_id":"tecapei","notes":"Machined specimen; tested after machining. Humidity affects polyamides; orientation and exact test temperature are not specified in this table.","property_id":"thermal_conductivity","result":{"canonical":{"unit":"W/(m*K)","value":0.21},"kind":"point","reported":{"significant_figures":2,"unit":"W/(m·K)","value":0.21}},"source_id":"ensinger-manual","source_locator":{"label":"Page 92, Material standard values, column 8 (TECAPEI), row Thermal conductivity","page":92},"state_id":null,"status":"active","supersedes_observation_ids":[],"test_method":{"reported_label":"ISO 22007-4:2008"},"uncertainty":null},{"basis":"typical","conditions":{"product_form":"stock_shape"},"id":"obs-cc0e38516e144f309c38","material_id":"tecapei","notes":"Machined specimen; tested after machining. Humidity affects polyamides; orientation and exact test temperature are not specified in this table.","property_id":"flexural_strength","result":{"canonical":{"unit":"Pa","value":164000000.0},"kind":"point","reported":{"significant_figures":3,"unit":"MPa","value":164.0}},"source_id":"ensinger-manual","source_locator":{"label":"Page 92, Material standard values, column 8 (TECAPEI), row Flexural strength","page":92},"state_id":null,"status":"active","supersedes_observation_ids":[],"test_method":{"reported_label":"DIN EN ISO 178"},"uncertainty":null}],"source_values":{"obs-2aa11a8166dd621f6956":{"offset_to_si":0,"scale_to_si":0.01,"significant_figures":2,"text":"35","unit":"%"},"obs-3146109e46434205c816":{"offset_to_si":0,"scale_to_si":1000000.0,"significant_figures":3,"text":"127","unit":"MPa"},"obs-54c5c08184f9ef98211e":{"offset_to_si":0,"scale_to_si":1000000.0,"significant_figures":4,"text":"3,200","unit":"MPa"},"obs-84306fa61f48b42a95c7":{"offset_to_si":0,"scale_to_si":1000000.0,"significant_figures":3,"text":"127","unit":"MPa"},"obs-a5b118e7b1b0faabe629":{"offset_to_si":0,"scale_to_si":1000,"significant_figures":3,"text":"1.28","unit":"g/cm³"},"obs-cc0e38516e144f309c38":{"offset_to_si":0,"scale_to_si":1000000.0,"significant_figures":3,"text":"164","unit":"MPa"},"obs-da4aa36350d2d87320de":{"offset_to_si":0,"scale_to_si":1,"significant_figures":2,"text":"0.21","unit":"W/(m·K)"}},"sources":[{"id":"ensinger-manual","license":"Publisher copyright retained; selected numerical facts with attribution. Source document not redistributed.","notes":"Material standard values, pages 88–97. Typical guideline values after machining; moisture and specimen orientation affect results. The manual does not establish present product availability.","organization":"Ensinger","publication_date":null,"retrieved_date":"2026-09-07","revision":"Snapshot 9b46c0ae1e72","sha256":"9b46c0ae1e7253fcbd39da6a36cfc2e7f00abbb3bba4e882795c2e18b86b7b4c","source_type":"manufacturer_datasheet","title":"Stock shapes — Engineering plastics manual"}],"states":[],"summaries":{"density":{"bases":["typical"],"limits":{},"material_count":1,"mixed_conditions":[],"observation_count":1,"range":{"includes_bound":false,"maximum":1280.0,"minimum":1280.0,"observation_count":1,"property_id":"density","significant_figures":3,"singleton":true,"unavailable_count":0,"unit":"kg/m^3"}},"elongation_at_break":{"bases":["typical"],"limits":{},"material_count":1,"mixed_conditions":[],"observation_count":1,"range":{"includes_bound":false,"maximum":0.35000000000000003,"minimum":0.35000000000000003,"observation_count":1,"property_id":"elongation_at_break","significant_figures":2,"singleton":true,"unavailable_count":0,"unit":"1"}},"flexural_strength":{"bases":["typical"],"limits":{},"material_count":1,"mixed_conditions":[],"observation_count":1,"range":{"includes_bound":false,"maximum":164000000.0,"minimum":164000000.0,"observation_count":1,"property_id":"flexural_strength","significant_figures":3,"singleton":true,"unavailable_count":0,"unit":"Pa"}},"max_service_temperature":{"bases":[],"limits":{},"material_count":0,"mixed_conditions":[],"observation_count":0,"range":null},"poissons_ratio":{"bases":[],"limits":{},"material_count":0,"mixed_conditions":[],"observation_count":0,"range":null},"specific_heat":{"bases":[],"limits":{},"material_count":0,"mixed_conditions":[],"observation_count":0,"range":null},"tensile_yield_strength":{"bases":["typical"],"limits":{},"material_count":1,"mixed_conditions":[],"observation_count":1,"range":{"includes_bound":false,"maximum":127000000.0,"minimum":127000000.0,"observation_count":1,"property_id":"tensile_yield_strength","significant_figures":3,"singleton":true,"unavailable_count":0,"unit":"Pa"}},"thermal_conductivity":{"bases":["typical"],"limits":{},"material_count":1,"mixed_conditions":[],"observation_count":1,"range":{"includes_bound":false,"maximum":0.21,"minimum":0.21,"observation_count":1,"property_id":"thermal_conductivity","significant_figures":2,"singleton":true,"unavailable_count":0,"unit":"W/(m*K)"}},"ultimate_tensile_strength":{"bases":["typical"],"limits":{},"material_count":1,"mixed_conditions":[],"observation_count":1,"range":{"includes_bound":false,"maximum":127000000.0,"minimum":127000000.0,"observation_count":1,"property_id":"ultimate_tensile_strength","significant_figures":3,"singleton":true,"unavailable_count":0,"unit":"Pa"}},"youngs_modulus":{"bases":["typical"],"limits":{},"material_count":1,"mixed_conditions":[],"observation_count":1,"range":{"includes_bound":false,"maximum":3200000000.0,"minimum":3200000000.0,"observation_count":1,"property_id":"youngs_modulus","significant_figures":4,"singleton":true,"unavailable_count":0,"unit":"Pa"}}}}

File: incoming/materials/materials/data/8835c14ab59056175d2f/records/tecasint-1011.json
{"build_id":"8835c14ab59056175d2f","contract_version":"0.1.0","material":{"aliases":["PI","Polyimide","TECA SINT 1011"],"designations":[{"system_id":"supplier","value":"TECASINT 1011"},{"system_id":"polymer","value":"PI"}],"id":"tecasint-1011","identity_kind":"standard_grade","name":"TECASINT 1011","notes":"Ensinger PI formulation. Published stock-shape reference data for this named product.","primary_taxon_id":"polymer-pi","supplemental_taxon_ids":[]},"observations":[{"basis":"typical","conditions":{"product_form":"stock_shape"},"id":"obs-46f8a7108a56e7b41a3a","material_id":"tecasint-1011","notes":"Machined specimen; tested after machining. Humidity affects polyamides; orientation and exact test temperature are not specified in this table.","property_id":"density","result":{"canonical":{"unit":"kg/m^3","value":1340.0},"kind":"point","reported":{"significant_figures":3,"unit":"g/cm³","value":1.34}},"source_id":"ensinger-manual","source_locator":{"label":"Page 96, Material standard values, column 2 (TECASINT 1011), row Density","page":96},"state_id":null,"status":"active","supersedes_observation_ids":[],"test_method":{"reported_label":"DIN EN ISO 1183"},"uncertainty":null},{"basis":"typical","conditions":{"product_form":"stock_shape"},"id":"obs-b94b53e904e54f1a3559","material_id":"tecasint-1011","notes":"Machined specimen; tested after machining. Humidity affects polyamides; orientation and exact test temperature are not specified in this table.","property_id":"youngs_modulus","result":{"canonical":{"unit":"Pa","value":4000000000.0},"kind":"point","reported":{"significant_figures":4,"unit":"MPa","value":4000.0}},"source_id":"ensinger-manual","source_locator":{"label":"Page 96, Material standard values, column 2 (TECASINT 1011), row Modulus of elasticity (tensile test)","page":96},"state_id":null,"status":"active","supersedes_observation_ids":[],"test_method":{"reported_label":"DIN EN ISO 527-2"},"uncertainty":null},{"basis":"typical","conditions":{"product_form":"stock_shape"},"id":"obs-ea8368d25a91f13748e9","material_id":"tecasint-1011","notes":"Machined specimen; tested after machining. Humidity affects polyamides; orientation and exact test temperature are not specified in this table.","property_id":"ultimate_tensile_strength","result":{"canonical":{"unit":"Pa","value":116000000.0},"kind":"point","reported":{"significant_figures":3,"unit":"MPa","value":116.0}},"source_id":"ensinger-manual","source_locator":{"label":"Page 96, Material standard values, column 2 (TECASINT 1011), row Tensile strength","page":96},"state_id":null,"status":"active","supersedes_observation_ids":[],"test_method":{"reported_label":"DIN EN ISO 527-2"},"uncertainty":null},{"basis":"typical","conditions":{"product_form":"stock_shape"},"id":"obs-88ca2b0bf760cf188ac4","material_id":"tecasint-1011","notes":"Machined specimen; tested after machining. Humidity affects polyamides; orientation and exact test temperature are not specified in this table.","property_id":"elongation_at_break","result":{"canonical":{"unit":"1","value":0.09},"kind":"point","reported":{"significant_figures":2,"unit":"%","value":9.0}},"source_id":"ensinger-manual","source_locator":{"label":"Page 96, Material standard values, column 2 (TECASINT 1011), row Elongation at break","page":96},"state_id":null,"status":"active","supersedes_observation_ids":[],"test_method":{"reported_label":"DIN EN ISO 527-2"},"uncertainty":null},{"basis":"typical","conditions":{"product_form":"stock_shape"},"id":"obs-a17b7d32e22111549b6a","material_id":"tecasint-1011","notes":"Machined specimen; tested after machining. Humidity affects polyamides; orientation and exact test temperature are not specified in this table.","property_id":"thermal_conductivity","result":{"canonical":{"unit":"W/(m*K)","value":0.22},"kind":"point","reported":{"significant_figures":2,"unit":"W/(m·K)","value":0.22}},"source_id":"ensinger-manual","source_locator":{"label":"Page 96, Material standard values, column 2 (TECASINT 1011), row Thermal conductivity","page":96},"state_id":null,"status":"active","supersedes_observation_ids":[],"test_method":{"reported_label":"ISO 8302"},"uncertainty":null},{"basis":"typical","conditions":{"product_form":"stock_shape"},"id":"obs-e3b1a5fb0bed6d0b623e","material_id":"tecasint-1011","notes":"Machined specimen; tested after machining. Humidity affects polyamides; orientation and exact test temperature are not specified in this table.","property_id":"flexural_strength","result":{"canonical":{"unit":"Pa","value":210000000.0},"kind":"point","reported":{"significant_figures":3,"unit":"MPa","value":210.0}},"source_id":"ensinger-manual","source_locator":{"label":"Page 96, Material standard values, column 2 (TECASINT 1011), row Flexural strength","page":96},"state_id":null,"status":"active","supersedes_observation_ids":[],"test_method":{"reported_label":"DIN EN ISO 178"},"uncertainty":null}],"source_values":{"obs-46f8a7108a56e7b41a3a":{"offset_to_si":0,"scale_to_si":1000,"significant_figures":3,"text":"1.34","unit":"g/cm³"},"obs-88ca2b0bf760cf188ac4":{"offset_to_si":0,"scale_to_si":0.01,"significant_figures":2,"text":"9.0","unit":"%"},"obs-a17b7d32e22111549b6a":{"offset_to_si":0,"scale_to_si":1,"significant_figures":2,"text":"0.22","unit":"W/(m·K)"},"obs-b94b53e904e54f1a3559":{"offset_to_si":0,"scale_to_si":1000000.0,"significant_figures":4,"text":"4,000","unit":"MPa"},"obs-e3b1a5fb0bed6d0b623e":{"offset_to_si":0,"scale_to_si":1000000.0,"significant_figures":3,"text":"210","unit":"MPa"},"obs-ea8368d25a91f13748e9":{"offset_to_si":0,"scale_to_si":1000000.0,"significant_figures":3,"text":"116","unit":"MPa"}},"sources":[{"id":"ensinger-manual","license":"Publisher copyright retained; selected numerical facts with attribution. Source document not redistributed.","notes":"Material standard values, pages 88–97. Typical guideline values after machining; moisture and specimen orientation affect results. The manual does not establish present product availability.","organization":"Ensinger","publication_date":null,"retrieved_date":"2026-09-07","revision":"Snapshot 9b46c0ae1e72","sha256":"9b46c0ae1e7253fcbd39da6a36cfc2e7f00abbb3bba4e882795c2e18b86b7b4c","source_type":"manufacturer_datasheet","title":"Stock shapes — Engineering plastics manual"}],"states":[],"summaries":{"density":{"bases":["typical"],"limits":{},"material_count":1,"mixed_conditions":[],"observation_count":1,"range":{"includes_bound":false,"maximum":1340.0,"minimum":1340.0,"observation_count":1,"property_id":"density","significant_figures":3,"singleton":true,"unavailable_count":0,"unit":"kg/m^3"}},"elongation_at_break":{"bases":["typical"],"limits":{},"material_count":1,"mixed_conditions":[],"observation_count":1,"range":{"includes_bound":false,"maximum":0.09,"minimum":0.09,"observation_count":1,"property_id":"elongation_at_break","significant_figures":2,"singleton":true,"unavailable_count":0,"unit":"1"}},"flexural_strength":{"bases":["typical"],"limits":{},"material_count":1,"mixed_conditions":[],"observation_count":1,"range":{"includes_bound":false,"maximum":210000000.0,"minimum":210000000.0,"observation_count":1,"property_id":"flexural_strength","significant_figures":3,"singleton":true,"unavailable_count":0,"unit":"Pa"}},"max_service_temperature":{"bases":[],"limits":{},"material_count":0,"mixed_conditions":[],"observation_count":0,"range":null},"poissons_ratio":{"bases":[],"limits":{},"material_count":0,"mixed_conditions":[],"observation_count":0,"range":null},"specific_heat":{"bases":[],"limits":{},"material_count":0,"mixed_conditions":[],"observation_count":0,"range":null},"tensile_yield_strength":{"bases":[],"limits":{},"material_count":0,"mixed_conditions":[],"observation_count":0,"range":null},"thermal_conductivity":{"bases":["typical"],"limits":{},"material_count":1,"mixed_conditions":[],"observation_count":1,"range":{"includes_bound":false,"maximum":0.22,"minimum":0.22,"observation_count":1,"property_id":"thermal_conductivity","significant_figures":2,"singleton":true,"unavailable_count":0,"unit":"W/(m*K)"}},"ultimate_tensile_strength":{"bases":["typical"],"limits":{},"material_count":1,"mixed_conditions":[],"observation_count":1,"range":{"includes_bound":false,"maximum":116000000.0,"minimum":116000000.0,"observation_count":1,"property_id":"ultimate_tensile_strength","significant_figures":3,"singleton":true,"unavailable_count":0,"unit":"Pa"}},"youngs_modulus":{"bases":["typical"],"limits":{},"material_count":1,"mixed_conditions":[],"observation_count":1,"range":{"includes_bound":false,"maximum":4000000000.0,"minimum":4000000000.0,"observation_count":1,"property_id":"youngs_modulus","significant_figures":4,"singleton":true,"unavailable_count":0,"unit":"Pa"}}}}

File: incoming/materials/materials/data/8835c14ab59056175d2f/records/tecasint-1061.json
{"build_id":"8835c14ab59056175d2f","contract_version":"0.1.0","material":{"aliases":["PI","Polyimide","TECA SINT 1061"],"designations":[{"system_id":"supplier","value":"TECASINT 1061"},{"system_id":"polymer","value":"PI"}],"id":"tecasint-1061","identity_kind":"standard_grade","name":"TECASINT 1061","notes":"Ensinger PI formulation. Published stock-shape reference data for this named product.","primary_taxon_id":"polymer-pi","supplemental_taxon_ids":[]},"observations":[{"basis":"typical","conditions":{"product_form":"stock_shape"},"id":"obs-eae6d223822c8fead058","material_id":"tecasint-1061","notes":"Machined specimen; tested after machining. Humidity affects polyamides; orientation and exact test temperature are not specified in this table.","property_id":"density","result":{"canonical":{"unit":"kg/m^3","value":1480.0},"kind":"point","reported":{"significant_figures":3,"unit":"g/cm³","value":1.48}},"source_id":"ensinger-manual","source_locator":{"label":"Page 96, Material standard values, column 6 (TECASINT 1061), row Density","page":96},"state_id":null,"status":"active","supersedes_observation_ids":[],"test_method":{"reported_label":"DIN EN ISO 1183"},"uncertainty":null},{"basis":"typical","conditions":{"product_form":"stock_shape"},"id":"obs-7b0c54ec569885c73a13","material_id":"tecasint-1061","notes":"Machined specimen; tested after machining. Humidity affects polyamides; orientation and exact test temperature are not specified in this table.","property_id":"ultimate_tensile_strength","result":{"canonical":{"unit":"Pa","value":77000000.0},"kind":"point","reported":{"significant_figures":2,"unit":"MPa","value":77.0}},"source_id":"ensinger-manual","source_locator":{"label":"Page 96, Material standard values, column 6 (TECASINT 1061), row Tensile strength","page":96},"state_id":null,"status":"active","supersedes_observation_ids":[],"test_method":{"reported_label":"DIN EN ISO 527-2"},"uncertainty":null},{"basis":"typical","conditions":{"product_form":"stock_shape"},"id":"obs-90109a936492b6822574","material_id":"tecasint-1061","notes":"Machined specimen; tested after machining. Humidity affects polyamides; orientation and exact test temperature are not specified in this table.","property_id":"elongation_at_break","result":{"canonical":{"unit":"1","value":0.028999999999999998},"kind":"point","reported":{"significant_figures":2,"unit":"%","value":2.9}},"source_id":"ensinger-manual","source_locator":{"label":"Page 96, Material standard values, column 6 (TECASINT 1061), row Elongation at break","page":96},"state_id":null,"status":"active","supersedes_observation_ids":[],"test_method":{"reported_label":"DIN EN ISO 527-2"},"uncertainty":null},{"basis":"typical","conditions":{"product_form":"stock_shape"},"id":"obs-c716f25a3332cd750543","material_id":"tecasint-1061","notes":"Machined specimen; tested after machining. Humidity affects polyamides; orientation and exact test temperature are not specified in this table.","property_id":"flexural_strength","result":{"canonical":{"unit":"Pa","value":120000000.0},"kind":"point","reported":{"significant_figures":3,"unit":"MPa","value":120.0}},"source_id":"ensinger-manual","source_locator":{"label":"Page 96, Material standard values, column 6 (TECASINT 1061), row Flexural strength","page":96},"state_id":null,"status":"active","supersedes_observation_ids":[],"test_method":{"reported_label":"DIN EN ISO 178"},"uncertainty":null}],"source_values":{"obs-7b0c54ec569885c73a13":{"offset_to_si":0,"scale_to_si":1000000.0,"significant_figures":2,"text":"77","unit":"MPa"},"obs-90109a936492b6822574":{"offset_to_si":0,"scale_to_si":0.01,"significant_figures":2,"text":"2.9","unit":"%"},"obs-c716f25a3332cd750543":{"offset_to_si":0,"scale_to_si":1000000.0,"significant_figures":3,"text":"120","unit":"MPa"},"obs-eae6d223822c8fead058":{"offset_to_si":0,"scale_to_si":1000,"significant_figures":3,"text":"1.48","unit":"g/cm³"}},"sources":[{"id":"ensinger-manual","license":"Publisher copyright retained; selected numerical facts with attribution. Source document not redistributed.","notes":"Material standard values, pages 88–97. Typical guideline values after machining; moisture and specimen orientation affect results. The manual does not establish present product availability.","organization":"Ensinger","publication_date":null,"retrieved_date":"2026-09-07","revision":"Snapshot 9b46c0ae1e72","sha256":"9b46c0ae1e7253fcbd39da6a36cfc2e7f00abbb3bba4e882795c2e18b86b7b4c","source_type":"manufacturer_datasheet","title":"Stock shapes — Engineering plastics manual"}],"states":[],"summaries":{"density":{"bases":["typical"],"limits":{},"material_count":1,"mixed_conditions":[],"observation_count":1,"range":{"includes_bound":false,"maximum":1480.0,"minimum":1480.0,"observation_count":1,"property_id":"density","significant_figures":3,"singleton":true,"unavailable_count":0,"unit":"kg/m^3"}},"elongation_at_break":{"bases":["typical"],"limits":{},"material_count":1,"mixed_conditions":[],"observation_count":1,"range":{"includes_bound":false,"maximum":0.028999999999999998,"minimum":0.028999999999999998,"observation_count":1,"property_id":"elongation_at_break","significant_figures":2,"singleton":true,"unavailable_count":0,"unit":"1"}},"flexural_strength":{"bases":["typical"],"limits":{},"material_count":1,"mixed_conditions":[],"observation_count":1,"range":{"includes_bound":false,"maximum":120000000.0,"minimum":120000000.0,"observation_count":1,"property_id":"flexural_strength","significant_figures":3,"singleton":true,"unavailable_count":0,"unit":"Pa"}},"max_service_temperature":{"bases":[],"limits":{},"material_count":0,"mixed_conditions":[],"observation_count":0,"range":null},"poissons_ratio":{"bases":[],"limits":{},"material_count":0,"mixed_conditions":[],"observation_count":0,"range":null},"specific_heat":{"bases":[],"limits":{},"material_count":0,"mixed_conditions":[],"observation_count":0,"range":null},"tensile_yield_strength":{"bases":[],"limits":{},"material_count":0,"mixed_conditions":[],"observation_count":0,"range":null},"thermal_conductivity":{"bases":[],"limits":{},"material_count":0,"mixed_conditions":[],"observation_count":0,"range":null},"ultimate_tensile_strength":{"bases":["typical"],"limits":{},"material_count":1,"mixed_conditions":[],"observation_count":1,"range":{"includes_bound":false,"maximum":77000000.0,"minimum":77000000.0,"observation_count":1,"property_id":"ultimate_tensile_strength","significant_figures":2,"singleton":true,"unavailable_count":0,"unit":"Pa"}},"youngs_modulus":{"bases":[],"limits":{},"material_count":0,"mixed_conditions":[],"observation_count":0,"range":null}}}

File: incoming/materials/materials/data/8835c14ab59056175d2f/records/tecasint-2011.json
{"build_id":"8835c14ab59056175d2f","contract_version":"0.1.0","material":{"aliases":["PI","Polyimide","TECA SINT 2011"],"designations":[{"system_id":"supplier","value":"TECASINT 2011"},{"system_id":"polymer","value":"PI"}],"id":"tecasint-2011","identity_kind":"standard_grade","name":"TECASINT 2011","notes":"Ensinger PI formulation. Published stock-shape reference data for this named product.","primary_taxon_id":"polymer-pi","supplemental_taxon_ids":[]},"observations":[{"basis":"typical","conditions":{"product_form":"stock_shape"},"id":"obs-cbf2a7bb7324568e2661","material_id":"tecasint-2011","notes":"Machined specimen; tested after machining. Humidity affects polyamides; orientation and exact test temperature are not specified in this table.","property_id":"density","result":{"canonical":{"unit":"kg/m^3","value":1380.0},"kind":"point","reported":{"significant_figures":3,"unit":"g/cm³","value":1.38}},"source_id":"ensinger-manual","source_locator":{"label":"Page 96, Material standard values, column 9 (TECASINT 2011), row Density","page":96},"state_id":null,"status":"active","supersedes_observation_ids":[],"test_method":{"reported_label":"DIN EN ISO 1183"},"uncertainty":null},{"basis":"typical","conditions":{"product_form":"stock_shape"},"id":"obs-c50659a03eeceab975bf","material_id":"tecasint-2011","notes":"Machined specimen; tested after machining. Humidity affects polyamides; orientation and exact test temperature are not specified in this table.","property_id":"youngs_modulus","result":{"canonical":{"unit":"Pa","value":3700000000.0},"kind":"point","reported":{"significant_figures":4,"unit":"MPa","value":3700.0}},"source_id":"ensinger-manual","source_locator":{"label":"Page 96, Material standard values, column 9 (TECASINT 2011), row Modulus of elasticity (tensile test)","page":96},"state_id":null,"status":"active","supersedes_observation_ids":[],"test_method":{"reported_label":"DIN EN ISO 527-2"},"uncertainty":null},{"basis":"typical","conditions":{"product_form":"stock_shape"},"id":"obs-cc128e75ccd5bbf0c51a","material_id":"tecasint-2011","notes":"Machined specimen; tested after machining. Humidity affects polyamides; orientation and exact test temperature are not specified in this table.","property_id":"ultimate_tensile_strength","result":{"canonical":{"unit":"Pa","value":118000000.0},"kind":"point","reported":{"significant_figures":3,"unit":"MPa","value":118.0}},"source_id":"ensinger-manual","source_locator":{"label":"Page 96, Material standard values, column 9 (TECASINT 2011), row Tensile strength","page":96},"state_id":null,"status":"active","supersedes_observation_ids":[],"test_method":{"reported_label":"DIN EN ISO 527-2"},"uncertainty":null},{"basis":"typical","conditions":{"product_form":"stock_shape"},"id":"obs-4b0eae986fe60cdc6ff6","material_id":"tecasint-2011","notes":"Machined specimen; tested after machining. Humidity affects polyamides; orientation and exact test temperature are not specified in this table.","property_id":"elongation_at_break","result":{"canonical":{"unit":"1","value":0.045},"kind":"point","reported":{"significant_figures":2,"unit":"%","value":4.5}},"source_id":"ensinger-manual","source_locator":{"label":"Page 96, Material standard values, column 9 (TECASINT 2011), row Elongation at break","page":96},"state_id":null,"status":"active","supersedes_observation_ids":[],"test_method":{"reported_label":"DIN EN ISO 527-2"},"uncertainty":null},{"basis":"typical","conditions":{"product_form":"stock_shape"},"id":"obs-4ba536035a30f38db1a5","material_id":"tecasint-2011","notes":"Machined specimen; tested after machining. Humidity affects polyamides; orientation and exact test temperature are not specified in this table.","property_id":"thermal_conductivity","result":{"canonical":{"unit":"W/(m*K)","value":0.22},"kind":"point","reported":{"significant_figures":2,"unit":"W/(m·K)","value":0.22}},"source_id":"ensinger-manual","source_locator":{"label":"Page 96, Material standard values, column 9 (TECASINT 2011), row Thermal conductivity","page":96},"state_id":null,"status":"active","supersedes_observation_ids":[],"test_method":{"reported_label":"ISO 8302"},"uncertainty":null},{"basis":"typical","conditions":{"product_form":"stock_shape"},"id":"obs-0d208cd5935d4c0736b4","material_id":"tecasint-2011","notes":"Machined specimen; tested after machining. Humidity affects polyamides; orientation and exact test temperature are not specified in this table.","property_id":"flexural_strength","result":{"canonical":{"unit":"Pa","value":177000000.0},"kind":"point","reported":{"significant_figures":3,"unit":"MPa","value":177.0}},"source_id":"ensinger-manual","source_locator":{"label":"Page 96, Material standard values, column 9 (TECASINT 2011), row Flexural strength","page":96},"state_id":null,"status":"active","supersedes_observation_ids":[],"test_method":{"reported_label":"DIN EN ISO 178"},"uncertainty":null}],"source_values":{"obs-0d208cd5935d4c0736b4":{"offset_to_si":0,"scale_to_si":1000000.0,"significant_figures":3,"text":"177","unit":"MPa"},"obs-4b0eae986fe60cdc6ff6":{"offset_to_si":0,"scale_to_si":0.01,"significant_figures":2,"text":"4.5","unit":"%"},"obs-4ba536035a30f38db1a5":{"offset_to_si":0,"scale_to_si":1,"significant_figures":2,"text":"0.22","unit":"W/(m·K)"},"obs-c50659a03eeceab975bf":{"offset_to_si":0,"scale_to_si":1000000.0,"significant_figures":4,"text":"3,700","unit":"MPa"},"obs-cbf2a7bb7324568e2661":{"offset_to_si":0,"scale_to_si":1000,"significant_figures":3,"text":"1.38","unit":"g/cm³"},"obs-cc128e75ccd5bbf0c51a":{"offset_to_si":0,"scale_to_si":1000000.0,"significant_figures":3,"text":"118","unit":"MPa"}},"sources":[{"id":"ensinger-manual","license":"Publisher copyright retained; selected numerical facts with attribution. Source document not redistributed.","notes":"Material standard values, pages 88–97. Typical guideline values after machining; moisture and specimen orientation affect results. The manual does not establish present product availability.","organization":"Ensinger","publication_date":null,"retrieved_date":"2026-09-07","revision":"Snapshot 9b46c0ae1e72","sha256":"9b46c0ae1e7253fcbd39da6a36cfc2e7f00abbb3bba4e882795c2e18b86b7b4c","source_type":"manufacturer_datasheet","title":"Stock shapes — Engineering plastics manual"}],"states":[],"summaries":{"density":{"bases":["typical"],"limits":{},"material_count":1,"mixed_conditions":[],"observation_count":1,"range":{"includes_bound":false,"maximum":1380.0,"minimum":1380.0,"observation_count":1,"property_id":"density","significant_figures":3,"singleton":true,"unavailable_count":0,"unit":"kg/m^3"}},"elongation_at_break":{"bases":["typical"],"limits":{},"material_count":1,"mixed_conditions":[],"observation_count":1,"range":{"includes_bound":false,"maximum":0.045,"minimum":0.045,"observation_count":1,"property_id":"elongation_at_break","significant_figures":2,"singleton":true,"unavailable_count":0,"unit":"1"}},"flexural_strength":{"bases":["typical"],"limits":{},"material_count":1,"mixed_conditions":[],"observation_count":1,"range":{"includes_bound":false,"maximum":177000000.0,"minimum":177000000.0,"observation_count":1,"property_id":"flexural_strength","significant_figures":3,"singleton":true,"unavailable_count":0,"unit":"Pa"}},"max_service_temperature":{"bases":[],"limits":{},"material_count":0,"mixed_conditions":[],"observation_count":0,"range":null},"poissons_ratio":{"bases":[],"limits":{},"material_count":0,"mixed_conditions":[],"observation_count":0,"range":null},"specific_heat":{"bases":[],"limits":{},"material_count":0,"mixed_conditions":[],"observation_count":0,"range":null},"tensile_yield_strength":{"bases":[],"limits":{},"material_count":0,"mixed_conditions":[],"observation_count":0,"range":null},"thermal_conductivity":{"bases":["typical"],"limits":{},"material_count":1,"mixed_conditions":[],"observation_count":1,"range":{"includes_bound":false,"maximum":0.22,"minimum":0.22,"observation_count":1,"property_id":"thermal_conductivity","significant_figures":2,"singleton":true,"unavailable_count":0,"unit":"W/(m*K)"}},"ultimate_tensile_strength":{"bases":["typical"],"limits":{},"material_count":1,"mixed_conditions":[],"observation_count":1,"range":{"includes_bound":false,"maximum":118000000.0,"minimum":118000000.0,"observation_count":1,"property_id":"ultimate_tensile_strength","significant_figures":3,"singleton":true,"unavailable_count":0,"unit":"Pa"}},"youngs_modulus":{"bases":["typical"],"limits":{},"material_count":1,"mixed_conditions":[],"observation_count":1,"range":{"includes_bound":false,"maximum":3700000000.0,"minimum":3700000000.0,"observation_count":1,"property_id":"youngs_modulus","significant_figures":4,"singleton":true,"unavailable_count":0,"unit":"Pa"}}}}
