Repository: amarschn/tools

# Materials data project

The source of truth behind the **Materials** tool. This directory holds the
curated data, the builder, and the validation gates. The published site it
generates lives at `tools/materials/` and is registered in `catalog.json` like
any other tool.

Adding a material happens here, not anywhere else. The project this came from
is closed; nothing upstream is maintained.

Current contents: **222 material identities, 92 named states, 1,593
observations, 10 registered properties and references to 28 source documents**.
The generated site has no runtime dependencies, backend, accounts, or network
search service.

Material queries open complete datasheets.

File: materials/data/7590e5cc8c5dc6ac83ec/observations.csv (part 2 of 8)
observation_id,material_id,state_id,property,result_kind,value_si,minimum_si,maximum_si,unit,basis,conditions,method,source_url,source_locator,original_value,original_unit,significant_figures
obs-4dda6f1a13a68bd43f7f,tecaform-ad,,youngs_modulus,point,3400000000.0,,,Pa,typical,"{""product_form"": ""stock_shape""}",DIN EN ISO 527-2,https://www.ensingerplastics.com/en-us/-/media/ensinger/files/document-teaser-files/brochures/shapes/engineering-plastics-manual-english.ashx,"Page 89, Material standard values, column 6 (TECAFORM AD), row Modulus of elasticity (tensile test)","3,400",MPa,4
obs-8b22aeec54e6e001bed3,tecaform-ad,,ultimate_tensile_strength,point,79000000.0,,,Pa,typical,"{""product_form"": ""stock_shape""}",DIN EN ISO 527-2,https://www.ensingerplastics.com/en-us/-/media/ensinger/files/document-teaser-files/brochures/shapes/engineering-plastics-manual-english.ashx,"Page 89, Material standard values, column 6 (TECAFORM AD), row Tensile strength",79,MPa,2
obs-17fd02de19eee8d50249,tecaform-ad,,tensile_yield_strength,point,79000000.0,,,Pa,typical,"{""product_form"": ""stock_shape""}",DIN EN ISO 527-2,https://www.ensingerplastics.com/en-us/-/media/ensinger/files/document-teaser-files/brochures/shapes/engineering-plastics-manual-english.ashx,"Page 89, Material standard values, column 6 (TECAFORM AD), row Tensile strength at yield",79,MPa,2
obs-d36ff9faba1e0f8d2d0f,tecaform-ad,,elongation_at_break,point,0.45,,,1,typical,"{""product_form"": ""stock_shape""}",DIN EN ISO 527-2,https://www.ensingerplastics.com/en-us/-/media/ensinger/files/document-teaser-files/brochures/shapes/engineering-plastics-manual-english.ashx,"Page 89, Material standard values, column 6 (TECAFORM AD), row Elongation at break",45,%,2
obs-637e77f4a7bfccec9b29,tecaform-ad,,thermal_conductivity,point,0.43,,,W/(m*K),typical,"{""product_form"": ""stock_shape""}",ISO 22007-4:2008,https://www.ensingerplastics.com/en-us/-/media/ensinger/files/document-teaser-files/brochures/shapes/engineering-plastics-manual-english.ashx,"Page 89, Material standard values, column 6 (TECAFORM AD), row Thermal conductivity",0.43,W/(m·K),2
obs-fde8962f24aa11aff552,tecaform-ad,,flexural_strength,point,106000000.0,,,Pa,typical,"{""product_form"": ""stock_shape""}",DIN EN ISO 178,https://www.ensingerplastics.com/en-us/-/media/ensinger/files/document-teaser-files/brochures/shapes/engineering-plastics-manual-english.ashx,"Page 89, Material standard values, column 6 (TECAFORM AD), row Flexural strength",106,MPa,3
obs-e2d17763bb3d7709ddc1,tecaform-ad-af,,density,point,1490.0,,,kg/m^3,typical,"{""product_form"": ""stock_shape""}",DIN EN ISO 1183,https://www.ensingerplastics.com/en-us/-/media/ensinger/files/document-teaser-files/brochures/shapes/engineering-plastics-manual-english.ashx,"Page 89, Material standard values, column 8 (TECAFORM AD AF), row Density",1.49,g/cm³,3
obs-61ffc8b41e9bce9de2a3,tecaform-ad-af,,youngs_modulus,point,3000000000.0,,,Pa,typical,"{""product_form"": ""stock_shape""}",DIN EN ISO 527-2,https://www.ensingerplastics.com/en-us/-/media/ensinger/files/document-teaser-files/brochures/shapes/engineering-plastics-manual-english.ashx,"Page 89, Material standard values, column 8 (TECAFORM AD AF), row Modulus of elasticity (tensile test)","3,000",MPa,4
obs-914d37e7d9757aeb1424,tecaform-ad-af,,ultimate_tensile_strength,point,53000000.0,,,Pa,typical,"{""product_form"": ""stock_shape""}",DIN EN ISO 527-2,https://www.ensingerplastics.com/en-us/-/media/ensinger/files/document-teaser-files/brochures/shapes/engineering-plastics-manual-english.ashx,"Page 89, Material standard values, column 8 (TECAFORM AD AF), row Tensile strength",53,MPa,2
obs-b8790e2f8069d597afb8,tecaform-ad-af,,tensile_yield_strength,point,53000000.0,,,Pa,typical,"{""product_form"": ""stock_shape""}",DIN EN ISO 527-2,https://www.ensingerplastics.com/en-us/-/media/ensinger/files/document-teaser-files/brochures/shapes/engineering-plastics-manual-english.ashx,"Page 89, Material standard values, column 8 (TECAFORM AD AF), row Tensile strength at yield",53,MPa,2
obs-8ccdd108025b65bc97c9,tecaform-ad-af,,elongation_at_break,point,0.08,,,1,typical,"{""product_form"": ""stock_shape""}",DIN EN ISO 527-2,https://www.ensingerplastics.com/en-us/-/media/ensinger/files/document-teaser-files/brochures/shapes/engineering-plastics-manual-english.ashx,"Page 89, Material standard values, column 8 (TECAFORM AD AF), row Elongation at break",8,%,1
obs-233bb92fcedb573ae0ab,tecaform-ad-af,,thermal_conductivity,point,0.46,,,W/(m*K),typical,"{""product_form"": ""stock_shape""}",ISO 22007-4:2008,https://www.ensingerplastics.com/en-us/-/media/ensinger/files/document-teaser-files/brochures/shapes/engineering-plastics-manual-english.ashx,"Page 89, Material standard values, column 8 (TECAFORM AD AF), row Thermal conductivity",0.46,W/(m·K),2
obs-b476d43524d2653fe8a2,tecaform-ad-af,,flexural_strength,point,85000000.0,,,Pa,typical,"{""product_form"": ""stock_shape""}",DIN EN ISO 178,https://www.ensingerplastics.com/en-us/-/media/ensinger/files/document-teaser-files/brochures/shapes/engineering-plastics-manual-english.ashx,"Page 89, Material standard values, column 8 (TECAFORM AD AF), row Flexural strength",85,MPa,2
obs-f59a090f86d93883757f,tecast-t,,density,point,1150.0,,,kg/m^3,typical,"{""product_form"": ""stock_shape""}",DIN EN ISO 1183,https://www.ensingerplastics.com/en-us/-/media/ensinger/files/document-teaser-files/brochures/shapes/engineering-plastics-manual-english.ashx,"Page 89, Material standard values, column 9 (TECAST T), row Density",1.15,g/cm³,3
obs-1fdc16198133daacd086,tecast-t,,youngs_modulus,point,3500000000.0,,,Pa,typical,"{""product_form"": ""stock_shape""}",DIN EN ISO 527-2,https://www.ensingerplastics.com/en-us/-/media/ensinger/files/document-teaser-files/brochures/shapes/engineering-plastics-manual-english.ashx,"Page 89, Material standard values, column 9 (TECAST T), row Modulus of elasticity (tensile test)","3,500",MPa,4
obs-0e2f95319cf8f8d524ab,tecast-t,,ultimate_tensile_strength,point,83000000.0,,,Pa,typical,"{""product_form"": ""stock_shape""}",DIN EN ISO 527-2,https://www.ensingerplastics.com/en-us/-/media/ensinger/files/document-teaser-files/brochures/shapes/engineering-plastics-manual-english.ashx,"Page 89, Material standard values, column 9 (TECAST T), row Tensile strength",83,MPa,2
obs-d2e538e1065c5f2c1207,tecast-t,,tensile_yield_strength,point,80000000.0,,,Pa,typical,"{""product_form"": ""stock_shape""}",DIN EN ISO 527-2,https://www.ensingerplastics.com/en-us/-/media/ensinger/files/document-teaser-files/brochures/shapes/engineering-plastics-manual-english.ashx,"Page 89, Material standard values, column 9 (TECAST T), row Tensile strength at yield",80,MPa,2
obs-7e00062653adb48f4207,tecast-t,,elongation_at_break,point,0.55,,,1,typical,"{""product_form"": ""stock_shape""}",DIN EN ISO 527-2,https://www.ensingerplastics.com/en-us/-/media/ensinger/files/document-teaser-files/brochures/shapes/engineering-plastics-manual-english.ashx,"Page 89, Material standard values, column 9 (TECAST T), row Elongation at break",55,%,2
obs-549f7d7c86706da11960,tecast-t,,thermal_conductivity,point,0.38,,,W/(m*K),typical,"{""product_form"": ""stock_shape""}",ISO 22007-4:2008,https://www.ensingerplastics.com/en-us/-/media/ensinger/files/document-teaser-files/brochures/shapes/engineering-plastics-manual-english.ashx,"Page 89, Material standard values, column 9 (TECAST T), row Thermal conductivity",0.38,W/(m·K),2
obs-899f44a69688a929f002,tecast-t,,flexural_strength,point,109000000.0,,,Pa,typical,"{""product_form"": ""stock_shape""}",DIN EN ISO 178,https://www.ensingerplastics.com/en-us/-/media/ensinger/files/document-teaser-files/brochures/shapes/engineering-plastics-manual-english.ashx,"Page 89, Material standard values, column 9 (TECAST T), row Flexural strength",109,MPa,3
obs-3f068642106857616efa,tecast-tm,,density,point,1150.0,,,kg/m^3,typical,"{""product_form"": ""stock_shape""}",DIN EN ISO 1183,https://www.ensingerplastics.com/en-us/-/media/ensinger/files/document-teaser-files/brochures/shapes/engineering-plastics-manual-english.ashx,"Page 89, Material standard values, column 10 (TECAST TM), row Density",1.15,g/cm³,3
obs-0c2cfde12b73a84c4f49,tecast-tm,,youngs_modulus,point,3200000000.0,,,Pa,typical,"{""product_form"": ""stock_shape""}",DIN EN ISO 527-2,https://www.ensingerplastics.com/en-us/-/media/ensinger/files/document-teaser-files/brochures/shapes/engineering-plastics-manual-english.ashx,"Page 89, Material standard values, column 10 (TECAST TM), row Modulus of elasticity (tensile test)","3,200",MPa,4
obs-aff51a0c9614767cd388,tecast-tm,,ultimate_tensile_strength,point,82000000.0,,,Pa,typical,"{""product_form"": ""stock_shape""}",DIN EN ISO 527-2,https://www.ensingerplastics.com/en-us/-/media/ensinger/files/document-teaser-files/brochures/shapes/engineering-plastics-manual-english.ashx,"Page 89, Material standard values, column 10 (TECAST TM), row Tensile strength",82,MPa,2
obs-bf1e6d304ee7c7cea8af,tecast-tm,,tensile_yield_strength,point,80000000.0,,,Pa,typical,"{""product_form"": ""stock_shape""}",DIN EN ISO 527-2,https://www.ensingerplastics.com/en-us/-/media/ensinger/files/document-teaser-files/brochures/shapes/engineering-plastics-manual-english.ashx,"Page 89, Material standard values, column 10 (TECAST TM), row Tensile strength at yield",80,MPa,2
obs-631bf34efcdc0f4f75f2,tecast-tm,,elongation_at_break,point,0.55,,,1,typical,"{""product_form"": ""stock_shape""}",DIN EN ISO 527-2,https://www.ensingerplastics.com/en-us/-/media/ensinger/files/document-teaser-files/brochures/shapes/engineering-plastics-manual-english.ashx,"Page 89, Material standard values, column 10 (TECAST TM), row Elongation at break",55,%,2
obs-e6e2c658242fb87ac693,tecast-tm,,thermal_conductivity,point,0.33,,,W/(m*K),typical,"{""product_form"": ""stock_shape""}",ISO 22007-4:2008,https://www.ensingerplastics.com/en-us/-/media/ensinger/files/document-teaser-files/brochures/shapes/engineering-plastics-manual-english.ashx,"Page 89, Material standard values, column 10 (TECAST TM), row Thermal conductivity",0.33,W/(m·K),2
obs-b795cc82ec5852eccfa3,tecast-tm,,flexural_strength,point,102000000.0,,,Pa,typical,"{""product_form"": ""stock_shape""}",DIN EN ISO 178,https://www.ensingerplastics.com/en-us/-/media/ensinger/files/document-teaser-files/brochures/shapes/engineering-plastics-manual-english.ashx,"Page 89, Material standard values, column 10 (TECAST TM), row Flexural strength",102,MPa,3
obs-a66ed47cd85f83419ea2,tecast-l-black,,density,point,1130.0,,,kg/m^3,typical,"{""product_form"": ""stock_shape""}",DIN EN ISO 1183,https://www.ensingerplastics.com/en-us/-/media/ensinger/files/document-teaser-files/brochures/shapes/engineering-plastics-manual-english.ashx,"Page 90, Material standard values, column 1 (TECAST L black), row Density",1.13,g/cm³,3
obs-892cafc15530f29c472c,tecast-l-black,,youngs_modulus,point,2900000000.0,,,Pa,typical,"{""product_form"": ""stock_shape""}",DIN EN ISO 527-2,https://www.ensingerplastics.com/en-us/-/media/ensinger/files/document-teaser-files/brochures/shapes/engineering-plastics-manual-english.ashx,"Page 90, Material standard values, column 1 (TECAST L black), row Modulus of elasticity (tensile test)","2,900",MPa,4
obs-474958aec46ebb10bade,tecast-l-black,,ultimate_tensile_strength,point,69000000.0,,,Pa,typical,"{""product_form"": ""stock_shape""}",DIN EN ISO 527-2,https://www.ensingerplastics.com/en-us/-/media/ensinger/files/document-teaser-files/brochures/shapes/engineering-plastics-manual-english.ashx,"Page 90, Material standard values, column 1 (TECAST L black), row Tensile strength",69,MPa,2
obs-9a43609d8d6fa934ecf3,tecast-l-black,,tensile_yield_strength,point,66000000.0,,,Pa,typical,"{""product_form"": ""stock_shape""}",DIN EN ISO 527-2,https://www.ensingerplastics.com/en-us/-/media/ensinger/files/document-teaser-files/brochures/shapes/engineering-plastics-manual-english.ashx,"Page 90, Material standard values, column 1 (TECAST L black), row Tensile strength at yield",66,MPa,2
obs-c22273f7a88cd8e088f9,tecast-l-black,,elongation_at_break,point,0.5,,,1,typical,"{""product_form"": ""stock_shape""}",DIN EN ISO 527-2,https://www.ensingerplastics.com/en-us/-/media/ensinger/files/document-teaser-files/brochures/shapes/engineering-plastics-manual-english.ashx,"Page 90, Material standard values, column 1 (TECAST L black), row Elongation at break",50,%,2
obs-33abbcbdbc5b19f36044,tecast-l-black,,thermal_conductivity,point,0.37,,,W/(m*K),typical,"{""product_form"": ""stock_shape""}",ISO 22007-4:2008,https://www.ensingerplastics.com/en-us/-/media/ensinger/files/document-teaser-files/brochures/shapes/engineering-plastics-manual-english.ashx,"Page 90, Material standard values, column 1 (TECAST L black), row Thermal conductivity",0.37,W/(m·K),2
obs-d4bb9f37dc1e943e3565,tecast-l-black,,flexural_strength,point,95000000.0,,,Pa,typical,"{""product_form"": ""stock_shape""}",DIN EN ISO 178,https://www.ensingerplastics.com/en-us/-/media/ensinger/files/document-teaser-files/brochures/shapes/engineering-plastics-manual-english.ashx,"Page 90, Material standard values, column 1 (TECAST L black), row Flexural strength",95,MPa,2
obs-4f49c80ca3f9487765b6,tecaglide-green,,density,point,1130.0,,,kg/m^3,typical,"{""product_form"": ""stock_shape""}",DIN EN ISO 1183,https://www.ensingerplastics.com/en-us/-/media/ensinger/files/document-teaser-files/brochures/shapes/engineering-plastics-manual-english.ashx,"Page 90, Material standard values, column 4 (TECAGLIDE green), row Density",1.13,g/cm³,3
obs-326f2fcf7b033f77e5e1,tecaglide-green,,youngs_modulus,point,3200000000.0,,,Pa,typical,"{""product_form"": ""stock_shape""}",DIN EN ISO 527-2,https://www.ensingerplastics.com/en-us/-/media/ensinger/files/document-teaser-files/brochures/shapes/engineering-plastics-manual-english.ashx,"Page 90, Material standard values, column 4 (TECAGLIDE green), row Modulus of elasticity (tensile test)","3,200",MPa,4
obs-226e207157851b3d7fd4,tecaglide-green,,ultimate_tensile_strength,point,76000000.0,,,Pa,typical,"{""product_form"": ""stock_shape""}",DIN EN ISO 527-2,https://www.ensingerplastics.com/en-us/-/media/ensinger/files/document-teaser-files/brochures/shapes/engineering-plastics-manual-english.ashx,"Page 90, Material standard values, column 4 (TECAGLIDE green), row Tensile strength",76,MPa,2
obs-91e1589defef7c7240eb,tecaglide-green,,tensile_yield_strength,point,76000000.0,,,Pa,typical,"{""product_form"": ""stock_shape""}",DIN EN ISO 527-2,https://www.ensingerplastics.com/en-us/-/media/ensinger/files/document-teaser-files/brochures/shapes/engineering-plastics-manual-english.ashx,"Page 90, Material standard values, column 4 (TECAGLIDE green), row Tensile strength at yield",76,MPa,2
obs-00ea0ac160500a405e19,tecaglide-green,,elongation_at_break,point,0.18,,,1,typical,"{""product_form"": ""stock_shape""}",DIN EN ISO 527-2,https://www.ensingerplastics.com/en-us/-/media/ensinger/files/document-teaser-files/brochures/shapes/engineering-plastics-manual-english.ashx,"Page 90, Material standard values, column 4 (TECAGLIDE green), row Elongation at break",18,%,2
obs-16bb196ae7d1e5e52c45,tecaglide-green,,thermal_conductivity,point,0.38,,,W/(m*K),typical,"{""product_form"": ""stock_shape""}",ISO 22007-4:2008,https://www.ensingerplastics.com/en-us/-/media/ensinger/files/document-teaser-files/brochures/shapes/engineering-plastics-manual-english.ashx,"Page 90, Material standard values, column 4 (TECAGLIDE green), row Thermal conductivity",0.38,W/(m·K),2
obs-8f483305f31002e51987,tecaglide-green,,flexural_strength,point,103000000.0,,,Pa,typical,"{""product_form"": ""stock_shape""}",DIN EN ISO 178,https://www.ensingerplastics.com/en-us/-/media/ensinger/files/document-teaser-files/brochures/shapes/engineering-plastics-manual-english.ashx,"Page 90, Material standard values, column 4 (TECAGLIDE green), row Flexural strength",103,MPa,3
obs-cc5819f7b17e16685e0f,tecarim-1500-yellow,,density,point,1110.0,,,kg/m^3,typical,"{""product_form"": ""stock_shape""}",DIN EN ISO 1183,https://www.ensingerplastics.com/en-us/-/media/ensinger/files/document-teaser-files/brochures/shapes/engineering-plastics-manual-english.ashx,"Page 90, Material standard values, column 5 (TECARIM 1500 yellow), row Density",1.11,g/cm³,3
obs-3ce153b0e3e2eacdd4fc,tecarim-1500-yellow,,youngs_modulus,point,2200000000.0,,,Pa,typical,"{""product_form"": ""stock_shape""}",DIN EN ISO 527-2,https://www.ensingerplastics.com/en-us/-/media/ensinger/files/document-teaser-files/brochures/shapes/engineering-plastics-manual-english.ashx,"Page 90, Material standard values, column 5 (TECARIM 1500 yellow), row Modulus of elasticity (tensile test)","2,200",MPa,4
obs-a6c262d4fa38102f58e8,tecarim-1500-yellow,,ultimate_tensile_strength,point,53000000.0,,,Pa,typical,"{""product_form"": ""stock_shape""}",DIN EN ISO 527-2,https://www.ensingerplastics.com/en-us/-/media/ensinger/files/document-teaser-files/brochures/shapes/engineering-plastics-manual-english.ashx,"Page 90, Material standard values, column 5 (TECARIM 1500 yellow), row Tensile strength",53,MPa,2
obs-e2589da08e3d7080ba06,tecarim-1500-yellow,,tensile_yield_strength,point,53000000.0,,,Pa,typical,"{""product_form"": ""stock_shape""}",DIN EN ISO 527-2,https://www.ensingerplastics.com/en-us/-/media/ensinger/files/document-teaser-files/brochures/shapes/engineering-plastics-manual-english.ashx,"Page 90, Material standard values, column 5 (TECARIM 1500 yellow), row Tensile strength at yield",53,MPa,2
obs-1b8f4eb679473c0cc691,tecarim-1500-yellow,,elongation_at_break,point,0.58,,,1,typical,"{""product_form"": ""stock_shape""}",DIN EN ISO 527-2,https://www.ensingerplastics.com/en-us/-/media/ensinger/files/document-teaser-files/brochures/shapes/engineering-plastics-manual-english.ashx,"Page 90, Material standard values, column 5 (TECARIM 1500 yellow), row Elongation at break",58,%,2
obs-9b9d8d4853aba3ed7a3b,tecarim-1500-yellow,,thermal_conductivity,point,0.32,,,W/(m*K),typical,"{""product_form"": ""stock_shape""}",ISO 22007-4:2008,https://www.ensingerplastics.com/en-us/-/media/ensinger/files/document-teaser-files/brochures/shapes/engineering-plastics-manual-english.ashx,"Page 90, Material standard values, column 5 (TECARIM 1500 yellow), row Thermal conductivity",0.32,W/(m·K),2
obs-d08b81021997692ead49,tecarim-1500-yellow,,flexural_strength,point,73000000.0,,,Pa,typical,"{""product_form"": ""stock_shape""}",DIN EN ISO 178,https://www.ensingerplastics.com/en-us/-/media/ensinger/files/document-teaser-files/brochures/shapes/engineering-plastics-manual-english.ashx,"Page 90, Material standard values, column 5 (TECARIM 1500 yellow), row Flexural strength",73,MPa,2
obs-9675e7ca62ff43eef11e,tecamid-6,,density,point,1140.0,,,kg/m^3,typical,"{""product_form"": ""stock_shape""}",DIN EN ISO 1183,https://www.ensingerplastics.com/en-us/-/media/ensinger/files/document-teaser-files/brochures/shapes/engineering-plastics-manual-english.ashx,"Page 90, Material standard values, column 6 (TECAMID 6), row Density",1.14,g/cm³,3
obs-99293a3bdd90b60beddd,tecamid-6,,youngs_modulus,point,3300000000.0,,,Pa,typical,"{""product_form"": ""stock_shape""}",DIN EN ISO 527-2,https://www.ensingerplastics.com/en-us/-/media/ensinger/files/document-teaser-files/brochures/shapes/engineering-plastics-manual-english.ashx,"Page 90, Material standard values, column 6 (TECAMID 6), row Modulus of elasticity (tensile test)","3,300",MPa,4
obs-16f8ab6b0e1f4ae9d56c,tecamid-6,,ultimate_tensile_strength,point,79000000.0,,,Pa,typical,"{""product_form"": ""stock_shape""}",DIN EN ISO 527-2,https://www.ensingerplastics.com/en-us/-/media/ensinger/files/document-teaser-files/brochures/shapes/engineering-plastics-manual-english.ashx,"Page 90, Material standard values, column 6 (TECAMID 6), row Tensile strength",79,MPa,2
obs-5ff8f4e4e82c086cf32c,tecamid-6,,tensile_yield_strength,point,78000000.0,,,Pa,typical,"{""product_form"": ""stock_shape""}",DIN EN ISO 527-2,https://www.ensingerplastics.com/en-us/-/media/ensinger/files/document-teaser-files/brochures/shapes/engineering-plastics-manual-english.ashx,"Page 90, Material standard values, column 6 (TECAMID 6), row Tensile strength at yield",78,MPa,2
obs-bb0d1ea3881a307a5fe5,tecamid-6,,elongation_at_break,point,1.3,,,1,typical,"{""product_form"": ""stock_shape""}",DIN EN ISO 527-2,https://www.ensingerplastics.com/en-us/-/media/ensinger/files/document-teaser-files/brochures/shapes/engineering-plastics-manual-english.ashx,"Page 90, Material standard values, column 6 (TECAMID 6), row Elongation at break",130,%,3
obs-1fa6d2600547d54309fc,tecamid-6,,thermal_conductivity,point,0.37,,,W/(m*K),typical,"{""product_form"": ""stock_shape""}",ISO 22007-4:2008,https://www.ensingerplastics.com/en-us/-/media/ensinger/files/document-teaser-files/brochures/shapes/engineering-plastics-manual-english.ashx,"Page 90, Material standard values, column 6 (TECAMID 6), row Thermal conductivity",0.37,W/(m·K),2
obs-3205e67731e150579dca,tecamid-6,,flexural_strength,point,100000000.0,,,Pa,typical,"{""product_form"": ""stock_shape""}",DIN EN ISO 178,https://www.ensingerplastics.com/en-us/-/media/ensinger/files/document-teaser-files/brochures/shapes/engineering-plastics-manual-english.ashx,"Page 90, Material standard values, column 6 (TECAMID 6), row Flexural strength",100,MPa,3
obs-6107ee9d6bacd874379a,tecam-6-mo-black,,density,point,1140.0,,,kg/m^3,typical,"{""product_form"": ""stock_shape""}",DIN EN ISO 1183,https://www.ensingerplastics.com/en-us/-/media/ensinger/files/document-teaser-files/brochures/shapes/engineering-plastics-manual-english.ashx,"Page 90, Material standard values, column 7 (TECAM 6 MO black), row Density",1.14,g/cm³,3
obs-072f9c1375510562f6ab,tecam-6-mo-black,,youngs_modulus,point,3300000000.0,,,Pa,typical,"{""product_form"": ""stock_shape""}",DIN EN ISO 527-2,https://www.ensingerplastics.com/en-us/-/media/ensinger/files/document-teaser-files/brochures/shapes/engineering-plastics-manual-english.ashx,"Page 90, Material standard values, column 7 (TECAM 6 MO black), row Modulus of elasticity (tensile test)","3,300",MPa,4
obs-d4e85ac1edba1b93fe5e,tecam-6-mo-black,,ultimate_tensile_strength,point,84000000.0,,,Pa,typical,"{""product_form"": ""stock_shape""}",DIN EN ISO 527-2,https://www.ensingerplastics.com/en-us/-/media/ensinger/files/document-teaser-files/brochures/shapes/engineering-plastics-manual-english.ashx,"Page 90, Material standard values, column 7 (TECAM 6 MO black), row Tensile strength",84,MPa,2
obs-4dc128e4f2e854dbf2fd,tecam-6-mo-black,,tensile_yield_strength,point,82000000.0,,,Pa,typical,"{""product_form"": ""stock_shape""}",DIN EN ISO 527-2,https://www.ensingerplastics.com/en-us/-/media/ensinger/files/document-teaser-files/brochures/shapes/engineering-plastics-manual-english.ashx,"Page 90, Material standard values, column 7 (TECAM 6 MO black), row Tensile strength at yield",82,MPa,2
obs-f7a41c796d816e1a1a18,tecam-6-mo-black,,elongation_at_break,point,0.37,,,1,typical,"{""product_form"": ""stock_shape""}",DIN EN ISO 527-2,https://www.ensingerplastics.com/en-us/-/media/ensinger/files/document-teaser-files/brochures/shapes/engineering-plastics-manual-english.ashx,"Page 90, Material standard values, column 7 (TECAM 6 MO black), row Elongation at break",37,%,2
obs-0ab0d4324856f6d0391b,tecam-6-mo-black,,thermal_conductivity,point,0.37,,,W/(m*K),typical,"{""product_form"": ""stock_shape""}",ISO 22007-4:2008,https://www.ensingerplastics.com/en-us/-/media/ensinger/files/document-teaser-files/brochures/shapes/engineering-plastics-manual-english.ashx,"Page 90, Material standard values, column 7 (TECAM 6 MO black), row Thermal conductivity",0.37,W/(m·K),2
obs-0028f618e03dd54d1897,tecam-6-mo-black,,flexural_strength,point,110000000.0,,,Pa,typical,"{""product_form"": ""stock_shape""}",DIN EN ISO 178,https://www.ensingerplastics.com/en-us/-/media/ensinger/files/document-teaser-files/brochures/shapes/engineering-plastics-manual-english.ashx,"Page 90, Material standard values, column 7 (TECAM 6 MO black), row Flexural strength",110,MPa,3
obs-a88029ade3d21394899a,tecamid-6-gf25,,density,point,1330.0,,,kg/m^3,typical,"{""product_form"": ""stock_shape""}",DIN EN ISO 1183,https://www.ensingerplastics.com/en-us/-/media/ensinger/files/document-teaser-files/brochures/shapes/engineering-plastics-manual-english.ashx,"Page 90, Material standard values, column 8 (TECAMID 6 GF25), row Density",1.33,g/cm³,3
obs-01c63eead4175fd642d5,tecamid-6-gf25,,youngs_modulus,point,5100000000.0,,,Pa,typical,"{""product_form"": ""stock_shape""}",DIN EN ISO 527-2,https://www.ensingerplastics.com/en-us/-/media/ensinger/files/document-teaser-files/brochures/shapes/engineering-plastics-manual-english.ashx,"Page 90, Material standard values, column 8 (TECAMID 6 GF25), row Modulus of elasticity (tensile test)","5,100",MPa,4
obs-ad3ae2c6fc9fd7c029fc,tecamid-6-gf25,,ultimate_tensile_strength,point,96000000.0,,,Pa,typical,"{""product_form"": ""stock_shape""}",DIN EN ISO 527-2,https://www.ensingerplastics.com/en-us/-/media/ensinger/files/document-teaser-files/brochures/shapes/engineering-plastics-manual-english.ashx,"Page 90, Material standard values, column 8 (TECAMID 6 GF25), row Tensile strength",96,MPa,2
obs-d27e13b59bd31d3a58f3,tecamid-6-gf25,,tensile_yield_strength,point,96000000.0,,,Pa,typical,"{""product_form"": ""stock_shape""}",DIN EN ISO 527-2,https://www.ensingerplastics.com/en-us/-/media/ensinger/files/document-teaser-files/brochures/shapes/engineering-plastics-manual-english.ashx,"Page 90, Material standard values, column 8 (TECAMID 6 GF25), row Tensile strength at yield",96,MPa,2
obs-3eb625b9da8482d477db,tecamid-6-gf25,,elongation_at_break,point,0.11,,,1,typical,"{""product_form"": ""stock_shape""}",DIN EN ISO 527-2,https://www.ensingerplastics.com/en-us/-/media/ensinger/files/document-teaser-files/brochures/shapes/engineering-plastics-manual-english.ashx,"Page 90, Material standard values, column 8 (TECAMID 6 GF25), row Elongation at break",11,%,2
obs-cf7ea4234d8d500b1b6d,tecamid-6-gf25,,thermal_conductivity,point,0.4,,,W/(m*K),typical,"{""product_form"": ""stock_shape""}",ISO 22007-4:2008,https://www.ensingerplastics.com/en-us/-/media/ensinger/files/document-teaser-files/brochures/shapes/engineering-plastics-manual-english.ashx,"Page 90, Material standard values, column 8 (TECAMID 6 GF25), row Thermal conductivity",0.40,W/(m·K),2
obs-e602419d43e0ffb50a5f,tecamid-6-gf25,,flexural_strength,point,143000000.0,,,Pa,typical,"{""product_form"": ""stock_shape""}",DIN EN ISO 178,https://www.ensingerplastics.com/en-us/-/media/ensinger/files/document-teaser-files/brochures/shapes/engineering-plastics-manual-english.ashx,"Page 90, Material standard values, column 8 (TECAMID 6 GF25), row Flexural strength",143,MPa,3
obs-62e5c66d65b66f38a737,tecamid-6-gf30-black,,density,point,1360.0,,,kg/m^3,typical,"{""product_form"": ""stock_shape""}",DIN EN ISO 1183,https://www.ensingerplastics.com/en-us/-/media/ensinger/files/document-teaser-files/brochures/shapes/engineering-plastics-manual-english.ashx,"Page 90, Material standard values, column 9 (TECAMID 6 GF30 black), row Density",1.36,g/cm³,3
obs-c00d628e8792fce8db2f,tecamid-6-gf30-black,,youngs_modulus,point,5700000000.0,,,Pa,typical,"{""product_form"": ""stock_shape""}",DIN EN ISO 527-2,https://www.ensingerplastics.com/en-us/-/media/ensinger/files/document-teaser-files/brochures/shapes/engineering-plastics-manual-english.ashx,"Page 90, Material standard values, column 9 (TECAMID 6 GF30 black), row Modulus of elasticity (tensile test)","5,700",MPa,4
obs-097740cdcc9b9c2af286,tecamid-6-gf30-black,,ultimate_tensile_strength,point,98000000.0,,,Pa,typical,"{""product_form"": ""stock_shape""}",DIN EN ISO 527-2,https://www.ensingerplastics.com/en-us/-/media/ensinger/files/document-teaser-files/brochures/shapes/engineering-plastics-manual-english.ashx,"Page 90, Material standard values, column 9 (TECAMID 6 GF30 black), row Tensile strength",98,MPa,2
obs-f5e7df12803dd54dece2,tecamid-6-gf30-black,,tensile_yield_strength,point,98000000.0,,,Pa,typical,"{""product_form"": ""stock_shape""}",DIN EN ISO 527-2,https://www.ensingerplastics.com/en-us/-/media/ensinger/files/document-teaser-files/brochures/shapes/engineering-plastics-manual-english.ashx,"Page 90, Material standard values, column 9 (TECAMID 6 GF30 black), row Tensile strength at yield",98,MPa,2
obs-1a3661b56a866d7b6dc0,tecamid-6-gf30-black,,elongation_at_break,point,0.05,,,1,typical,"{""product_form"": ""stock_shape""}",DIN EN ISO 527-2,https://www.ensingerplastics.com/en-us/-/media/ensinger/files/document-teaser-files/brochures/shapes/engineering-plastics-manual-english.ashx,"Page 90, Material standard values, column 9 (TECAMID 6 GF30 black), row Elongation at break",5,%,1
obs-2d0bde33d13547f3b555,tecamid-6-gf30-black,,thermal_conductivity,point,0.41,,,W/(m*K),typical,"{""product_form"": ""stock_shape""}",ISO 22007-4:2008,https://www.ensingerplastics.com/en-us/-/media/ensinger/files/document-teaser-files/brochures/shapes/engineering-plastics-manual-english.ashx,"Page 90, Material standard values, column 9 (TECAMID 6 GF30 black), row Thermal conductivity",0.41,W/(m·K),2
obs-c0629e73b64052fcdc91,tecamid-6-gf30-black,,flexural_strength,point,140000000.0,,,Pa,typical,"{""product_form"": ""stock_shape""}",DIN EN ISO 178,https://www.ensingerplastics.com/en-us/-/media/ensinger/files/document-teaser-files/brochures/shapes/engineering-plastics-manual-english.ashx,"Page 90, Material standard values, column 9 (TECAMID 6 GF30 black), row Flexural strength",140,MPa,3
obs-aafba552a1ebae4d52f7,tecamid-66,,density,point,1150.0,,,kg/m^3,typical,"{""product_form"": ""stock_shape""}",DIN EN ISO 1183,https://www.ensingerplastics.com/en-us/-/media/ensinger/files/document-teaser-files/brochures/shapes/engineering-plastics-manual-english.ashx,"Page 90, Material standard values, column 10 (TECAMID 66), row Density",1.15,g/cm³,3
obs-1004089f7ae50d9e0188,tecamid-66,,youngs_modulus,point,3500000000.0,,,Pa,typical,"{""product_form"": ""stock_shape""}",DIN EN ISO 527-2,https://www.ensingerplastics.com/en-us/-/media/ensinger/files/document-teaser-files/brochures/shapes/engineering-plastics-manual-english.ashx,"Page 90, Material standard values, column 10 (TECAMID 66), row Modulus of elasticity (tensile test)","3,500",MPa,4
obs-ba0a0a22021ab6b28af9,tecamid-66,,ultimate_tensile_strength,point,85000000.0,,,Pa,typical,"{""product_form"": ""stock_shape""}",DIN EN ISO 527-2,https://www.ensingerplastics.com/en-us/-/media/ensinger/files/document-teaser-files/brochures/shapes/engineering-plastics-manual-english.ashx,"Page 90, Material standard values, column 10 (TECAMID 66), row Tensile strength",85,MPa,2
obs-5750ec0d50140680ad02,tecamid-66,,tensile_yield_strength,point,84000000.0,,,Pa,typical,"{""product_form"": ""stock_shape""}",DIN EN ISO 527-2,https://www.ensingerplastics.com/en-us/-/media/ensinger/files/document-teaser-files/brochures/shapes/engineering-plastics-manual-english.ashx,"Page 90, Material standard values, column 10 (TECAMID 66), row Tensile strength at yield",84,MPa,2
obs-0f14453a637ba2ea91be,tecamid-66,,elongation_at_break,point,0.7000000000000001,,,1,typical,"{""product_form"": ""stock_shape""}",DIN EN ISO 527-2,https://www.ensingerplastics.com/en-us/-/media/ensinger/files/document-teaser-files/brochures/shapes/engineering-plastics-manual-english.ashx,"Page 90, Material standard values, column 10 (TECAMID 66), row Elongation at break",70,%,2
obs-660f2f55fdc8baa006a8,tecamid-66,,thermal_conductivity,point,0.36,,,W/(m*K),typical,"{""product_form"": ""stock_shape""}",ISO 22007-4:2008,https://www.ensingerplastics.com/en-us/-/media/ensinger/files/document-teaser-files/brochures/shapes/engineering-plastics-manual-english.ashx,"Page 90, Material standard values, column 10 (TECAMID 66), row Thermal conductivity",0.36,W/(m·K),2
obs-7c5f2e8e7406b8fa2361,tecamid-66,,flexural_strength,point,110000000.0,,,Pa,typical,"{""product_form"": ""stock_shape""}",DIN EN ISO 178,https://www.ensingerplastics.com/en-us/-/media/ensinger/files/document-teaser-files/brochures/shapes/engineering-plastics-manual-english.ashx,"Page 90, Material standard values, column 10 (TECAMID 66), row Flexural strength",110,MPa,3
obs-109ad5fa0f0db0401ed8,tecamid-66-mh,,density,point,1150.0,,,kg/m^3,typical,"{""product_form"": ""stock_shape""}",DIN EN ISO 1183,https://www.ensingerplastics.com/en-us/-/media/ensinger/files/document-teaser-files/brochures/shapes/engineering-plastics-manual-english.ashx,"Page 91, Material standard values, column 1 (TECAMID 66 MH), row Density",1.15,g/cm³,3
obs-088c53f73180c8830491,tecamid-66-mh,,youngs_modulus,point,3200000000.0,,,Pa,typical,"{""product_form"": ""stock_shape""}",DIN EN ISO 527-2,https://www.ensingerplastics.com/en-us/-/media/ensinger/files/document-teaser-files/brochures/shapes/engineering-plastics-manual-english.ashx,"Page 91, Material standard values, column 1 (TECAMID 66 MH), row Modulus of elasticity (tensile test)","3,200",MPa,4
obs-29b2928f03e0b9c21e05,tecamid-66-mh,,ultimate_tensile_strength,point,84000000.0,,,Pa,typical,"{""product_form"": ""stock_shape""}",DIN EN ISO 527-2,https://www.ensingerplastics.com/en-us/-/media/ensinger/files/document-teaser-files/brochures/shapes/engineering-plastics-manual-english.ashx,"Page 91, Material standard values, column 1 (TECAMID 66 MH), row Tensile strength",84,MPa,2
obs-bc417d351ec394c0d517,tecamid-66-mh,,tensile_yield_strength,point,83000000.0,,,Pa,typical,"{""product_form"": ""stock_shape""}",DIN EN ISO 527-2,https://www.ensingerplastics.com/en-us/-/media/ensinger/files/document-teaser-files/brochures/shapes/engineering-plastics-manual-english.ashx,"Page 91, Material standard values, column 1 (TECAMID 66 MH), row Tensile strength at yield",83,MPa,2
obs-62efe838a35812fbba5a,tecamid-66-mh,,elongation_at_break,point,0.4,,,1,typical,"{""product_form"": ""stock_shape""}",DIN EN ISO 527-2,https://www.ensingerplastics.com/en-us/-/media/ensinger/files/document-teaser-files/brochures/shapes/engineering-plastics-manual-english.ashx,"Page 91, Material standard values, column 1 (TECAMID 66 MH), row Elongation at break",40,%,2
obs-5a9c76a950191417aa29,tecamid-66-mh,,thermal_conductivity,point,0.36,,,W/(m*K),typical,"{""product_form"": ""stock_shape""}",ISO 22007-4:2008,https://www.ensingerplastics.com/en-us/-/media/ensinger/files/document-teaser-files/brochures/shapes/engineering-plastics-manual-english.ashx,"Page 91, Material standard values, column 1 (TECAMID 66 MH), row Thermal conductivity",0.36,W/(m·K),2
obs-9382a0a829fb29e137f5,tecamid-66-mh,,flexural_strength,point,114000000.0,,,Pa,typical,"{""product_form"": ""stock_shape""}",DIN EN ISO 178,https://www.ensingerplastics.com/en-us/-/media/ensinger/files/document-teaser-files/brochures/shapes/engineering-plastics-manual-english.ashx,"Page 91, Material standard values, column 1 (TECAMID 66 MH), row Flexural strength",114,MPa,3
obs-50c34d6fdc4537573496,tecamid-66-gf30-black,,density,point,1340.0,,,kg/m^3,typical,"{""product_form"": ""stock_shape""}",DIN EN ISO 1183,https://www.ensingerplastics.com/en-us/-/media/ensinger/files/document-teaser-files/brochures/shapes/engineering-plastics-manual-english.ashx,"Page 91, Material standard values, column 2 (TECAMID 66 GF30 black), row Density",1.34,g/cm³,3
obs-b98c3c9575d2cde4794e,tecamid-66-gf30-black,,youngs_modulus,point,5500000000.0,,,Pa,typical,"{""product_form"": ""stock_shape""}",DIN EN ISO 527-2,https://www.ensingerplastics.com/en-us/-/media/ensinger/files/document-teaser-files/brochures/shapes/engineering-plastics-manual-english.ashx,"Page 91, Material standard values, column 2 (TECAMID 66 GF30 black), row Modulus of elasticity (tensile test)","5,500",MPa,4
obs-4d991d68817bfa2028af,tecamid-66-gf30-black,,ultimate_tensile_strength,point,91000000.0,,,Pa,typical,"{""product_form"": ""stock_shape""}",DIN EN ISO 527-2,https://www.ensingerplastics.com/en-us/-/media/ensinger/files/document-teaser-files/brochures/shapes/engineering-plastics-manual-english.ashx,"Page 91, Material standard values, column 2 (TECAMID 66 GF30 black), row Tensile strength",91,MPa,2
obs-35fce41c4c6b0018e757,tecamid-66-gf30-black,,tensile_yield_strength,point,91000000.0,,,Pa,typical,"{""product_form"": ""stock_shape""}",DIN EN ISO 527-2,https://www.ensingerplastics.com/en-us/-/media/ensinger/files/document-teaser-files/brochures/shapes/engineering-plastics-manual-english.ashx,"Page 91, Material standard values, column 2 (TECAMID 66 GF30 black), row Tensile strength at yield",91,MPa,2
obs-9efbe4e2a797ddc021a3,tecamid-66-gf30-black,,elongation_at_break,point,0.14,,,1,typical,"{""product_form"": ""stock_shape""}",DIN EN ISO 527-2,https://www.ensingerplastics.com/en-us/-/media/ensinger/files/document-teaser-files/brochures/shapes/engineering-plastics-manual-english.ashx,"Page 91, Material standard values, column 2 (TECAMID 66 GF30 black), row Elongation at break",14,%,2
obs-220b49a33d2e907e98d2,tecamid-66-gf30-black,,thermal_conductivity,point,0.39,,,W/(m*K),typical,"{""product_form"": ""stock_shape""}",ISO 22007-4:2008,https://www.ensingerplastics.com/en-us/-/media/ensinger/files/document-teaser-files/brochures/shapes/engineering-plastics-manual-english.ashx,"Page 91, Material standard values, column 2 (TECAMID 66 GF30 black), row Thermal conductivity",0.39,W/(m·K),2
obs-0754bee98c727e35ae7a,tecamid-66-gf30-black,,flexural_strength,point,135000000.0,,,Pa,typical,"{""product_form"": ""stock_shape""}",DIN EN ISO 178,https://www.ensingerplastics.com/en-us/-/media/ensinger/files/document-teaser-files/brochures/shapes/engineering-plastics-manual-english.ashx,"Page 91, Material standard values, column 2 (TECAMID 66 GF30 black), row Flexural strength",135,MPa,3
obs-d9c0135d79b758e48775,tecamid-66-cf20-black,,density,point,1230.0,,,kg/m^3,typical,"{""product_form"": ""stock_shape""}",DIN EN ISO 1183,https://www.ensingerplastics.com/en-us/-/media/ensinger/files/document-teaser-files/brochures/shapes/engineering-plastics-manual-english.ashx,"Page 91, Material standard values, column 3 (TECAMID 66 CF20 black), row Density",1.23,g/cm³,3
obs-0318c6539ecda9016b53,tecamid-66-cf20-black,,youngs_modulus,point,5100000000.0,,,Pa,typical,"{""product_form"": ""stock_shape""}",DIN EN ISO 527-2,https://www.ensingerplastics.com/en-us/-/media/ensinger/files/document-teaser-files/brochures/shapes/engineering-plastics-manual-english.ashx,"Page 91, Material standard values, column 3 (TECAMID 66 CF20 black), row Modulus of elasticity (tensile test)","5,100",MPa,4
obs-e48da4b39b3d09726ff4,tecamid-66-cf20-black,,ultimate_tensile_strength,point,104000000.0,,,Pa,typical,"{""product_form"": ""stock_shape""}",DIN EN ISO 527-2,https://www.ensingerplastics.com/en-us/-/media/ensinger/files/document-teaser-files/brochures/shapes/engineering-plastics-manual-english.ashx,"Page 91, Material standard values, column 3 (TECAMID 66 CF20 black), row Tensile strength",104,MPa,3
obs-91738f21700f12f66503,tecamid-66-cf20-black,,tensile_yield_strength,point,104000000.0,,,Pa,typical,"{""product_form"": ""stock_shape""}",DIN EN ISO 527-2,https://www.ensingerplastics.com/en-us/-/media/ensinger/files/document-teaser-files/brochures/shapes/engineering-plastics-manual-english.ashx,"Page 91, Material standard values, column 3 (TECAMID 66 CF20 black), row Tensile strength at yield",104,MPa,3
obs-d3325f2234484ff91526,tecamid-66-cf20-black,,elongation_at_break,point,0.13,,,1,typical,"{""product_form"": ""stock_shape""}",DIN EN ISO 527-2,https://www.ensingerplastics.com/en-us/-/media/ensinger/files/document-teaser-files/brochures/shapes/engineering-plastics-manual-english.ashx,"Page 91, Material standard values, column 3 (TECAMID 66 CF20 black), row Elongation at break",13,%,2
obs-261acc703c641768b302,tecamid-66-cf20-black,,thermal_conductivity,point,0.72,,,W/(m*K),typical,"{""product_form"": ""stock_shape""}",ISO 22007-4:2008,https://www.ensingerplastics.com/en-us/-/media/ensinger/files/document-teaser-files/brochures/shapes/engineering-plastics-manual-english.ashx,"Page 91, Material standard values, column 3 (TECAMID 66 CF20 black), row Thermal conductivity",0.72,W/(m·K),2
