Repository: amarschn/tools

# Materials data project

The source of truth behind the **Materials** tool. This directory holds the
curated data, the builder, and the validation gates. The published site it
generates lives at `tools/materials/` and is registered in `catalog.json` like
any other tool.

Adding a material happens here, not anywhere else. The project this came from
is closed; nothing upstream is maintained.

Current contents: **222 material identities, 92 named states, 1,593
observations, 10 registered properties and references to 28 source documents**.
The generated site has no runtime dependencies, backend, accounts, or network
search service.

Material queries open complete datasheets.

File: materials/data/7590e5cc8c5dc6ac83ec/observations.csv (part 4 of 8)
observation_id,material_id,state_id,property,result_kind,value_si,minimum_si,maximum_si,unit,basis,conditions,method,source_url,source_locator,original_value,original_unit,significant_figures
obs-16dad00507ec31979748,tecason-p-mt-coloured,,ultimate_tensile_strength,point,81000000.0,,,Pa,typical,"{""product_form"": ""stock_shape""}",DIN EN ISO 527-2,https://www.ensingerplastics.com/en-us/-/media/ensinger/files/document-teaser-files/brochures/shapes/engineering-plastics-manual-english.ashx,"Page 92, Material standard values, column 10 (TECASON P MT coloured), row Tensile strength",81,MPa,2
obs-2f842dd11b825d841ccd,tecason-p-mt-coloured,,tensile_yield_strength,point,81000000.0,,,Pa,typical,"{""product_form"": ""stock_shape""}",DIN EN ISO 527-2,https://www.ensingerplastics.com/en-us/-/media/ensinger/files/document-teaser-files/brochures/shapes/engineering-plastics-manual-english.ashx,"Page 92, Material standard values, column 10 (TECASON P MT coloured), row Tensile strength at yield",81,MPa,2
obs-ca869ba8c3f2dfc46d6f,tecason-p-mt-coloured,,elongation_at_break,point,0.5,,,1,typical,"{""product_form"": ""stock_shape""}",DIN EN ISO 527-2,https://www.ensingerplastics.com/en-us/-/media/ensinger/files/document-teaser-files/brochures/shapes/engineering-plastics-manual-english.ashx,"Page 92, Material standard values, column 10 (TECASON P MT coloured), row Elongation at break",50,%,2
obs-1a46f5c06665fe18f5e4,tecason-p-mt-coloured,,thermal_conductivity,point,0.25,,,W/(m*K),typical,"{""product_form"": ""stock_shape""}",ISO 22007-4:2008,https://www.ensingerplastics.com/en-us/-/media/ensinger/files/document-teaser-files/brochures/shapes/engineering-plastics-manual-english.ashx,"Page 92, Material standard values, column 10 (TECASON P MT coloured), row Thermal conductivity",0.25,W/(m·K),2
obs-b1775c2d0e57cf8e0aa5,tecason-p-mt-coloured,,flexural_strength,point,107000000.0,,,Pa,typical,"{""product_form"": ""stock_shape""}",DIN EN ISO 178,https://www.ensingerplastics.com/en-us/-/media/ensinger/files/document-teaser-files/brochures/shapes/engineering-plastics-manual-english.ashx,"Page 92, Material standard values, column 10 (TECASON P MT coloured), row Flexural strength",107,MPa,3
obs-4916254782c3f143e834,tecatron,,density,point,1360.0,,,kg/m^3,typical,"{""product_form"": ""stock_shape""}",DIN EN ISO 1183,https://www.ensingerplastics.com/en-us/-/media/ensinger/files/document-teaser-files/brochures/shapes/engineering-plastics-manual-english.ashx,"Page 93, Material standard values, column 1 (TECATRON), row Density",1.36,g/cm³,3
obs-bc223b87c1160e0f4ab3,tecatron,,youngs_modulus,point,4100000000.0,,,Pa,typical,"{""product_form"": ""stock_shape""}",DIN EN ISO 527-2,https://www.ensingerplastics.com/en-us/-/media/ensinger/files/document-teaser-files/brochures/shapes/engineering-plastics-manual-english.ashx,"Page 93, Material standard values, column 1 (TECATRON), row Modulus of elasticity (tensile test)","4,100",MPa,4
obs-7fd0d11031ccf2f58609,tecatron,,ultimate_tensile_strength,point,102000000.0,,,Pa,typical,"{""product_form"": ""stock_shape""}",DIN EN ISO 527-2,https://www.ensingerplastics.com/en-us/-/media/ensinger/files/document-teaser-files/brochures/shapes/engineering-plastics-manual-english.ashx,"Page 93, Material standard values, column 1 (TECATRON), row Tensile strength",102,MPa,3
obs-46a6953f0c87cd04a19b,tecatron,,tensile_yield_strength,point,100000000.0,,,Pa,typical,"{""product_form"": ""stock_shape""}",DIN EN ISO 527-2,https://www.ensingerplastics.com/en-us/-/media/ensinger/files/document-teaser-files/brochures/shapes/engineering-plastics-manual-english.ashx,"Page 93, Material standard values, column 1 (TECATRON), row Tensile strength at yield",100,MPa,3
obs-9078a810691db8d7766f,tecatron,,elongation_at_break,point,0.04,,,1,typical,"{""product_form"": ""stock_shape""}",DIN EN ISO 527-2,https://www.ensingerplastics.com/en-us/-/media/ensinger/files/document-teaser-files/brochures/shapes/engineering-plastics-manual-english.ashx,"Page 93, Material standard values, column 1 (TECATRON), row Elongation at break",4,%,1
obs-d5e98bf6742e28efde25,tecatron,,thermal_conductivity,point,0.25,,,W/(m*K),typical,"{""product_form"": ""stock_shape""}",ISO 22007-4:2008,https://www.ensingerplastics.com/en-us/-/media/ensinger/files/document-teaser-files/brochures/shapes/engineering-plastics-manual-english.ashx,"Page 93, Material standard values, column 1 (TECATRON), row Thermal conductivity",0.25,W/(m·K),2
obs-6dfeccb4635fad968611,tecatron,,flexural_strength,point,151000000.0,,,Pa,typical,"{""product_form"": ""stock_shape""}",DIN EN ISO 178,https://www.ensingerplastics.com/en-us/-/media/ensinger/files/document-teaser-files/brochures/shapes/engineering-plastics-manual-english.ashx,"Page 93, Material standard values, column 1 (TECATRON), row Flexural strength",151,MPa,3
obs-008c3fbcc1af16b79409,tecatron-gf40,,density,point,1630.0,,,kg/m^3,typical,"{""product_form"": ""stock_shape""}",DIN EN ISO 1183,https://www.ensingerplastics.com/en-us/-/media/ensinger/files/document-teaser-files/brochures/shapes/engineering-plastics-manual-english.ashx,"Page 93, Material standard values, column 2 (TECATRON GF40), row Density",1.63,g/cm³,3
obs-9afc5b210004185cffc9,tecatron-gf40,,youngs_modulus,point,6500000000.0,,,Pa,typical,"{""product_form"": ""stock_shape""}",DIN EN ISO 527-2,https://www.ensingerplastics.com/en-us/-/media/ensinger/files/document-teaser-files/brochures/shapes/engineering-plastics-manual-english.ashx,"Page 93, Material standard values, column 2 (TECATRON GF40), row Modulus of elasticity (tensile test)","6,500",MPa,4
obs-a5258b1bf0cf79ee4cdb,tecatron-gf40,,ultimate_tensile_strength,point,83000000.0,,,Pa,typical,"{""product_form"": ""stock_shape""}",DIN EN ISO 527-2,https://www.ensingerplastics.com/en-us/-/media/ensinger/files/document-teaser-files/brochures/shapes/engineering-plastics-manual-english.ashx,"Page 93, Material standard values, column 2 (TECATRON GF40), row Tensile strength",83,MPa,2
obs-cf980d56bed16508f80e,tecatron-gf40,,tensile_yield_strength,point,83000000.0,,,Pa,typical,"{""product_form"": ""stock_shape""}",DIN EN ISO 527-2,https://www.ensingerplastics.com/en-us/-/media/ensinger/files/document-teaser-files/brochures/shapes/engineering-plastics-manual-english.ashx,"Page 93, Material standard values, column 2 (TECATRON GF40), row Tensile strength at yield",83,MPa,2
obs-bd63fb08ce665e6f38e0,tecatron-gf40,,elongation_at_break,point,0.03,,,1,typical,"{""product_form"": ""stock_shape""}",DIN EN ISO 527-2,https://www.ensingerplastics.com/en-us/-/media/ensinger/files/document-teaser-files/brochures/shapes/engineering-plastics-manual-english.ashx,"Page 93, Material standard values, column 2 (TECATRON GF40), row Elongation at break",3,%,1
obs-beb0699a8aca5f72a374,tecatron-gf40,,thermal_conductivity,point,0.35,,,W/(m*K),typical,"{""product_form"": ""stock_shape""}",ISO 22007-4:2008,https://www.ensingerplastics.com/en-us/-/media/ensinger/files/document-teaser-files/brochures/shapes/engineering-plastics-manual-english.ashx,"Page 93, Material standard values, column 2 (TECATRON GF40), row Thermal conductivity",0.35,W/(m·K),2
obs-2330333ddfaf2d5d3dc8,tecatron-gf40,,flexural_strength,point,145000000.0,,,Pa,typical,"{""product_form"": ""stock_shape""}",DIN EN ISO 178,https://www.ensingerplastics.com/en-us/-/media/ensinger/files/document-teaser-files/brochures/shapes/engineering-plastics-manual-english.ashx,"Page 93, Material standard values, column 2 (TECATRON GF40), row Flexural strength",145,MPa,3
obs-61b744cd58ad72c33999,tecatron-pvx,,density,point,1500.0,,,kg/m^3,typical,"{""product_form"": ""stock_shape""}",DIN EN ISO 1183,https://www.ensingerplastics.com/en-us/-/media/ensinger/files/document-teaser-files/brochures/shapes/engineering-plastics-manual-english.ashx,"Page 93, Material standard values, column 4 (TECATRON PVX), row Density",1.5,g/cm³,2
obs-60cf2cc4544807bb0b2a,tecatron-pvx,,youngs_modulus,point,4600000000.0,,,Pa,typical,"{""product_form"": ""stock_shape""}",DIN EN ISO 527-2,https://www.ensingerplastics.com/en-us/-/media/ensinger/files/document-teaser-files/brochures/shapes/engineering-plastics-manual-english.ashx,"Page 93, Material standard values, column 4 (TECATRON PVX), row Modulus of elasticity (tensile test)","4,600",MPa,4
obs-cb5764d703586d674be6,tecatron-pvx,,ultimate_tensile_strength,point,53000000.0,,,Pa,typical,"{""product_form"": ""stock_shape""}",DIN EN ISO 527-2,https://www.ensingerplastics.com/en-us/-/media/ensinger/files/document-teaser-files/brochures/shapes/engineering-plastics-manual-english.ashx,"Page 93, Material standard values, column 4 (TECATRON PVX), row Tensile strength",53,MPa,2
obs-120ffbadfa8fc38ffc51,tecatron-pvx,,tensile_yield_strength,point,53000000.0,,,Pa,typical,"{""product_form"": ""stock_shape""}",DIN EN ISO 527-2,https://www.ensingerplastics.com/en-us/-/media/ensinger/files/document-teaser-files/brochures/shapes/engineering-plastics-manual-english.ashx,"Page 93, Material standard values, column 4 (TECATRON PVX), row Tensile strength at yield",53,MPa,2
obs-c9109616b34e36f9068b,tecatron-pvx,,elongation_at_break,point,0.02,,,1,typical,"{""product_form"": ""stock_shape""}",DIN EN ISO 527-2,https://www.ensingerplastics.com/en-us/-/media/ensinger/files/document-teaser-files/brochures/shapes/engineering-plastics-manual-english.ashx,"Page 93, Material standard values, column 4 (TECATRON PVX), row Elongation at break",2,%,1
obs-a57ee84d383c5ccb4bfe,tecatron-pvx,,thermal_conductivity,point,0.58,,,W/(m*K),typical,"{""product_form"": ""stock_shape""}",ISO 22007-4:2008,https://www.ensingerplastics.com/en-us/-/media/ensinger/files/document-teaser-files/brochures/shapes/engineering-plastics-manual-english.ashx,"Page 93, Material standard values, column 4 (TECATRON PVX), row Thermal conductivity",0.58,W/(m·K),2
obs-e613937de9c6e3490cd0,tecatron-pvx,,flexural_strength,point,91000000.0,,,Pa,typical,"{""product_form"": ""stock_shape""}",DIN EN ISO 178,https://www.ensingerplastics.com/en-us/-/media/ensinger/files/document-teaser-files/brochures/shapes/engineering-plastics-manual-english.ashx,"Page 93, Material standard values, column 4 (TECATRON PVX), row Flexural strength",91,MPa,2
obs-944a33e72da58e83ce0d,tecapeek,,density,point,1310.0,,,kg/m^3,typical,"{""product_form"": ""stock_shape""}",DIN EN ISO 1183,https://www.ensingerplastics.com/en-us/-/media/ensinger/files/document-teaser-files/brochures/shapes/engineering-plastics-manual-english.ashx,"Page 93, Material standard values, column 5 (TECAPEEK), row Density",1.31,g/cm³,3
obs-7c7ad601a9e71477be44,tecapeek,,youngs_modulus,point,4200000000.0,,,Pa,typical,"{""product_form"": ""stock_shape""}",DIN EN ISO 527-2,https://www.ensingerplastics.com/en-us/-/media/ensinger/files/document-teaser-files/brochures/shapes/engineering-plastics-manual-english.ashx,"Page 93, Material standard values, column 5 (TECAPEEK), row Modulus of elasticity (tensile test)","4,200",MPa,4
obs-da8871cfc635d7659d5c,tecapeek,,ultimate_tensile_strength,point,116000000.0,,,Pa,typical,"{""product_form"": ""stock_shape""}",DIN EN ISO 527-2,https://www.ensingerplastics.com/en-us/-/media/ensinger/files/document-teaser-files/brochures/shapes/engineering-plastics-manual-english.ashx,"Page 93, Material standard values, column 5 (TECAPEEK), row Tensile strength",116,MPa,3
obs-b3f0d529a50eac3c0951,tecapeek,,tensile_yield_strength,point,116000000.0,,,Pa,typical,"{""product_form"": ""stock_shape""}",DIN EN ISO 527-2,https://www.ensingerplastics.com/en-us/-/media/ensinger/files/document-teaser-files/brochures/shapes/engineering-plastics-manual-english.ashx,"Page 93, Material standard values, column 5 (TECAPEEK), row Tensile strength at yield",116,MPa,3
obs-d121d6414a193cace8cc,tecapeek,,elongation_at_break,point,0.15,,,1,typical,"{""product_form"": ""stock_shape""}",DIN EN ISO 527-2,https://www.ensingerplastics.com/en-us/-/media/ensinger/files/document-teaser-files/brochures/shapes/engineering-plastics-manual-english.ashx,"Page 93, Material standard values, column 5 (TECAPEEK), row Elongation at break",15,%,2
obs-fad5528bebb0e68faa2e,tecapeek,,thermal_conductivity,point,0.27,,,W/(m*K),typical,"{""product_form"": ""stock_shape""}",ISO 22007-4:2008,https://www.ensingerplastics.com/en-us/-/media/ensinger/files/document-teaser-files/brochures/shapes/engineering-plastics-manual-english.ashx,"Page 93, Material standard values, column 5 (TECAPEEK), row Thermal conductivity",0.27,W/(m·K),2
obs-8038570b1bec65002489,tecapeek,,flexural_strength,point,175000000.0,,,Pa,typical,"{""product_form"": ""stock_shape""}",DIN EN ISO 178,https://www.ensingerplastics.com/en-us/-/media/ensinger/files/document-teaser-files/brochures/shapes/engineering-plastics-manual-english.ashx,"Page 93, Material standard values, column 5 (TECAPEEK), row Flexural strength",175,MPa,3
obs-54ea618b46293d10fc58,tecapeek-gf30,,density,point,1530.0,,,kg/m^3,typical,"{""product_form"": ""stock_shape""}",DIN EN ISO 1183,https://www.ensingerplastics.com/en-us/-/media/ensinger/files/document-teaser-files/brochures/shapes/engineering-plastics-manual-english.ashx,"Page 93, Material standard values, column 8 (TECAPEEK GF30), row Density",1.53,g/cm³,3
obs-834bc8b446326c7c30cd,tecapeek-gf30,,youngs_modulus,point,6400000000.0,,,Pa,typical,"{""product_form"": ""stock_shape""}",DIN EN ISO 527-2,https://www.ensingerplastics.com/en-us/-/media/ensinger/files/document-teaser-files/brochures/shapes/engineering-plastics-manual-english.ashx,"Page 93, Material standard values, column 8 (TECAPEEK GF30), row Modulus of elasticity (tensile test)","6,400",MPa,4
obs-3b3b3f9a97bf72999bc6,tecapeek-gf30,,ultimate_tensile_strength,point,105000000.0,,,Pa,typical,"{""product_form"": ""stock_shape""}",DIN EN ISO 527-2,https://www.ensingerplastics.com/en-us/-/media/ensinger/files/document-teaser-files/brochures/shapes/engineering-plastics-manual-english.ashx,"Page 93, Material standard values, column 8 (TECAPEEK GF30), row Tensile strength",105,MPa,3
obs-b60fae5ef5fe404d2341,tecapeek-gf30,,tensile_yield_strength,point,105000000.0,,,Pa,typical,"{""product_form"": ""stock_shape""}",DIN EN ISO 527-2,https://www.ensingerplastics.com/en-us/-/media/ensinger/files/document-teaser-files/brochures/shapes/engineering-plastics-manual-english.ashx,"Page 93, Material standard values, column 8 (TECAPEEK GF30), row Tensile strength at yield",105,MPa,3
obs-c7cf2a35936187944814,tecapeek-gf30,,elongation_at_break,point,0.03,,,1,typical,"{""product_form"": ""stock_shape""}",DIN EN ISO 527-2,https://www.ensingerplastics.com/en-us/-/media/ensinger/files/document-teaser-files/brochures/shapes/engineering-plastics-manual-english.ashx,"Page 93, Material standard values, column 8 (TECAPEEK GF30), row Elongation at break",3,%,1
obs-12a670c15f58cb1f5303,tecapeek-gf30,,thermal_conductivity,point,0.35,,,W/(m*K),typical,"{""product_form"": ""stock_shape""}",ISO 22007-4:2008,https://www.ensingerplastics.com/en-us/-/media/ensinger/files/document-teaser-files/brochures/shapes/engineering-plastics-manual-english.ashx,"Page 93, Material standard values, column 8 (TECAPEEK GF30), row Thermal conductivity",0.35,W/(m·K),2
obs-9fb45960dc4728100153,tecapeek-gf30,,flexural_strength,point,164000000.0,,,Pa,typical,"{""product_form"": ""stock_shape""}",DIN EN ISO 178,https://www.ensingerplastics.com/en-us/-/media/ensinger/files/document-teaser-files/brochures/shapes/engineering-plastics-manual-english.ashx,"Page 93, Material standard values, column 8 (TECAPEEK GF30), row Flexural strength",164,MPa,3
obs-616deb5a5a79c1ad69ac,tecapeek-cf30,,density,point,1380.0,,,kg/m^3,typical,"{""product_form"": ""stock_shape""}",DIN EN ISO 1183,https://www.ensingerplastics.com/en-us/-/media/ensinger/files/document-teaser-files/brochures/shapes/engineering-plastics-manual-english.ashx,"Page 93, Material standard values, column 9 (TECAPEEK CF30), row Density",1.38,g/cm³,3
obs-2a5ea5b5d3650a97af2b,tecapeek-cf30,,youngs_modulus,point,6800000000.0,,,Pa,typical,"{""product_form"": ""stock_shape""}",DIN EN ISO 527-2,https://www.ensingerplastics.com/en-us/-/media/ensinger/files/document-teaser-files/brochures/shapes/engineering-plastics-manual-english.ashx,"Page 93, Material standard values, column 9 (TECAPEEK CF30), row Modulus of elasticity (tensile test)","6,800",MPa,4
obs-26b8f996b8359285b801,tecapeek-cf30,,ultimate_tensile_strength,point,122000000.0,,,Pa,typical,"{""product_form"": ""stock_shape""}",DIN EN ISO 527-2,https://www.ensingerplastics.com/en-us/-/media/ensinger/files/document-teaser-files/brochures/shapes/engineering-plastics-manual-english.ashx,"Page 93, Material standard values, column 9 (TECAPEEK CF30), row Tensile strength",122,MPa,3
obs-41386f472e3a7ac12d6d,tecapeek-cf30,,tensile_yield_strength,point,122000000.0,,,Pa,typical,"{""product_form"": ""stock_shape""}",DIN EN ISO 527-2,https://www.ensingerplastics.com/en-us/-/media/ensinger/files/document-teaser-files/brochures/shapes/engineering-plastics-manual-english.ashx,"Page 93, Material standard values, column 9 (TECAPEEK CF30), row Tensile strength at yield",122,MPa,3
obs-1cd7fec4505f48fabd2c,tecapeek-cf30,,elongation_at_break,point,0.07,,,1,typical,"{""product_form"": ""stock_shape""}",DIN EN ISO 527-2,https://www.ensingerplastics.com/en-us/-/media/ensinger/files/document-teaser-files/brochures/shapes/engineering-plastics-manual-english.ashx,"Page 93, Material standard values, column 9 (TECAPEEK CF30), row Elongation at break",7,%,1
obs-6e5c0c9d68f9f82b0d84,tecapeek-cf30,,thermal_conductivity,point,0.66,,,W/(m*K),typical,"{""product_form"": ""stock_shape""}",ISO 22007-4:2008,https://www.ensingerplastics.com/en-us/-/media/ensinger/files/document-teaser-files/brochures/shapes/engineering-plastics-manual-english.ashx,"Page 93, Material standard values, column 9 (TECAPEEK CF30), row Thermal conductivity",0.66,W/(m·K),2
obs-0551e4301e2040e81357,tecapeek-cf30,,flexural_strength,point,193000000.0,,,Pa,typical,"{""product_form"": ""stock_shape""}",DIN EN ISO 178,https://www.ensingerplastics.com/en-us/-/media/ensinger/files/document-teaser-files/brochures/shapes/engineering-plastics-manual-english.ashx,"Page 93, Material standard values, column 9 (TECAPEEK CF30), row Flexural strength",193,MPa,3
obs-36ee7b8d505993f35023,tecapeek-pvx,,density,point,1440.0,,,kg/m^3,typical,"{""product_form"": ""stock_shape""}",DIN EN ISO 1183,https://www.ensingerplastics.com/en-us/-/media/ensinger/files/document-teaser-files/brochures/shapes/engineering-plastics-manual-english.ashx,"Page 93, Material standard values, column 10 (TECAPEEK PVX), row Density",1.44,g/cm³,3
obs-5b46ff03667203761100,tecapeek-pvx,,youngs_modulus,point,5500000000.0,,,Pa,typical,"{""product_form"": ""stock_shape""}",DIN EN ISO 527-2,https://www.ensingerplastics.com/en-us/-/media/ensinger/files/document-teaser-files/brochures/shapes/engineering-plastics-manual-english.ashx,"Page 93, Material standard values, column 10 (TECAPEEK PVX), row Modulus of elasticity (tensile test)","5,500",MPa,4
obs-1b2ef9026c0cebe59f4c,tecapeek-pvx,,ultimate_tensile_strength,point,84000000.0,,,Pa,typical,"{""product_form"": ""stock_shape""}",DIN EN ISO 527-2,https://www.ensingerplastics.com/en-us/-/media/ensinger/files/document-teaser-files/brochures/shapes/engineering-plastics-manual-english.ashx,"Page 93, Material standard values, column 10 (TECAPEEK PVX), row Tensile strength",84,MPa,2
obs-02ae1585eb7e629d433c,tecapeek-pvx,,tensile_yield_strength,point,84000000.0,,,Pa,typical,"{""product_form"": ""stock_shape""}",DIN EN ISO 527-2,https://www.ensingerplastics.com/en-us/-/media/ensinger/files/document-teaser-files/brochures/shapes/engineering-plastics-manual-english.ashx,"Page 93, Material standard values, column 10 (TECAPEEK PVX), row Tensile strength at yield",84,MPa,2
obs-61c66cd4ee2eb05021fe,tecapeek-pvx,,elongation_at_break,point,0.03,,,1,typical,"{""product_form"": ""stock_shape""}",DIN EN ISO 527-2,https://www.ensingerplastics.com/en-us/-/media/ensinger/files/document-teaser-files/brochures/shapes/engineering-plastics-manual-english.ashx,"Page 93, Material standard values, column 10 (TECAPEEK PVX), row Elongation at break",3,%,1
obs-47a678a8ed65431f8fdc,tecapeek-pvx,,thermal_conductivity,point,0.82,,,W/(m*K),typical,"{""product_form"": ""stock_shape""}",ISO 22007-4:2008,https://www.ensingerplastics.com/en-us/-/media/ensinger/files/document-teaser-files/brochures/shapes/engineering-plastics-manual-english.ashx,"Page 93, Material standard values, column 10 (TECAPEEK PVX), row Thermal conductivity",0.82,W/(m·K),2
obs-6652d25bffd439d5fe83,tecapeek-pvx,,flexural_strength,point,142000000.0,,,Pa,typical,"{""product_form"": ""stock_shape""}",DIN EN ISO 178,https://www.ensingerplastics.com/en-us/-/media/ensinger/files/document-teaser-files/brochures/shapes/engineering-plastics-manual-english.ashx,"Page 93, Material standard values, column 10 (TECAPEEK PVX), row Flexural strength",142,MPa,3
obs-987ef8249631e25c34d8,tecapeek-els-nano,,density,point,1360.0,,,kg/m^3,typical,"{""product_form"": ""stock_shape""}",DIN EN ISO 1183,https://www.ensingerplastics.com/en-us/-/media/ensinger/files/document-teaser-files/brochures/shapes/engineering-plastics-manual-english.ashx,"Page 94, Material standard values, column 1 (TECAPEEK ELS nano), row Density",1.36,g/cm³,3
obs-0b3af8609a6ca00b5ee9,tecapeek-els-nano,,youngs_modulus,point,4800000000.0,,,Pa,typical,"{""product_form"": ""stock_shape""}",DIN EN ISO 527-2,https://www.ensingerplastics.com/en-us/-/media/ensinger/files/document-teaser-files/brochures/shapes/engineering-plastics-manual-english.ashx,"Page 94, Material standard values, column 1 (TECAPEEK ELS nano), row Modulus of elasticity (tensile test)","4,800",MPa,4
obs-9e48605e3991db402d91,tecapeek-els-nano,,ultimate_tensile_strength,point,106000000.0,,,Pa,typical,"{""product_form"": ""stock_shape""}",DIN EN ISO 527-2,https://www.ensingerplastics.com/en-us/-/media/ensinger/files/document-teaser-files/brochures/shapes/engineering-plastics-manual-english.ashx,"Page 94, Material standard values, column 1 (TECAPEEK ELS nano), row Tensile strength",106,MPa,3
obs-7895e76ced1a0290a847,tecapeek-els-nano,,tensile_yield_strength,point,106000000.0,,,Pa,typical,"{""product_form"": ""stock_shape""}",DIN EN ISO 527-2,https://www.ensingerplastics.com/en-us/-/media/ensinger/files/document-teaser-files/brochures/shapes/engineering-plastics-manual-english.ashx,"Page 94, Material standard values, column 1 (TECAPEEK ELS nano), row Tensile strength at yield",106,MPa,3
obs-44f7f0e1a026aaaf6bd4,tecapeek-els-nano,,elongation_at_break,point,0.04,,,1,typical,"{""product_form"": ""stock_shape""}",DIN EN ISO 527-2,https://www.ensingerplastics.com/en-us/-/media/ensinger/files/document-teaser-files/brochures/shapes/engineering-plastics-manual-english.ashx,"Page 94, Material standard values, column 1 (TECAPEEK ELS nano), row Elongation at break",4,%,1
obs-b745b98321e67afc0379,tecapeek-els-nano,,thermal_conductivity,point,0.46,,,W/(m*K),typical,"{""product_form"": ""stock_shape""}",ISO 22007-4:2008,https://www.ensingerplastics.com/en-us/-/media/ensinger/files/document-teaser-files/brochures/shapes/engineering-plastics-manual-english.ashx,"Page 94, Material standard values, column 1 (TECAPEEK ELS nano), row Thermal conductivity",0.46,W/(m·K),2
obs-d75b72febe290ffe6388,tecapeek-els-nano,,flexural_strength,point,178000000.0,,,Pa,typical,"{""product_form"": ""stock_shape""}",DIN EN ISO 178,https://www.ensingerplastics.com/en-us/-/media/ensinger/files/document-teaser-files/brochures/shapes/engineering-plastics-manual-english.ashx,"Page 94, Material standard values, column 1 (TECAPEEK ELS nano), row Flexural strength",178,MPa,3
obs-0277f35c6818e924a932,tecapeek-tf10,,density,point,1380.0,,,kg/m^3,typical,"{""product_form"": ""stock_shape""}",DIN EN ISO 1183,https://www.ensingerplastics.com/en-us/-/media/ensinger/files/document-teaser-files/brochures/shapes/engineering-plastics-manual-english.ashx,"Page 94, Material standard values, column 2 (TECAPEEK TF10), row Density",1.38,g/cm³,3
obs-eac65dbfe73ec1ff1ace,tecapeek-tf10,,youngs_modulus,point,3400000000.0,,,Pa,typical,"{""product_form"": ""stock_shape""}",DIN EN ISO 527-2,https://www.ensingerplastics.com/en-us/-/media/ensinger/files/document-teaser-files/brochures/shapes/engineering-plastics-manual-english.ashx,"Page 94, Material standard values, column 2 (TECAPEEK TF10), row Modulus of elasticity (tensile test)","3,400",MPa,4
obs-2f0de8ccf71aa8f275dc,tecapeek-tf10,,ultimate_tensile_strength,point,95000000.0,,,Pa,typical,"{""product_form"": ""stock_shape""}",DIN EN ISO 527-2,https://www.ensingerplastics.com/en-us/-/media/ensinger/files/document-teaser-files/brochures/shapes/engineering-plastics-manual-english.ashx,"Page 94, Material standard values, column 2 (TECAPEEK TF10), row Tensile strength",95,MPa,2
obs-69fdf474e2f71176710f,tecapeek-tf10,,tensile_yield_strength,point,95000000.0,,,Pa,typical,"{""product_form"": ""stock_shape""}",DIN EN ISO 527-2,https://www.ensingerplastics.com/en-us/-/media/ensinger/files/document-teaser-files/brochures/shapes/engineering-plastics-manual-english.ashx,"Page 94, Material standard values, column 2 (TECAPEEK TF10), row Tensile strength at yield",95,MPa,2
obs-279bfcce6144089b72e4,tecapeek-tf10,,elongation_at_break,point,0.08,,,1,typical,"{""product_form"": ""stock_shape""}",DIN EN ISO 527-2,https://www.ensingerplastics.com/en-us/-/media/ensinger/files/document-teaser-files/brochures/shapes/engineering-plastics-manual-english.ashx,"Page 94, Material standard values, column 2 (TECAPEEK TF10), row Elongation at break",8,%,1
obs-9d225e04144b159bc480,tecapeek-tf10,,flexural_strength,point,149000000.0,,,Pa,typical,"{""product_form"": ""stock_shape""}",DIN EN ISO 178,https://www.ensingerplastics.com/en-us/-/media/ensinger/files/document-teaser-files/brochures/shapes/engineering-plastics-manual-english.ashx,"Page 94, Material standard values, column 2 (TECAPEEK TF10), row Flexural strength",149,MPa,3
obs-d16338552a39192bd5be,tecapeek-id-blue,,density,point,1490.0,,,kg/m^3,typical,"{""product_form"": ""stock_shape""}",DIN EN ISO 1183,https://www.ensingerplastics.com/en-us/-/media/ensinger/files/document-teaser-files/brochures/shapes/engineering-plastics-manual-english.ashx,"Page 94, Material standard values, column 3 (TECAPEEK ID blue), row Density",1.49,g/cm³,3
obs-8ab7e2f87dcde2023d25,tecapeek-id-blue,,youngs_modulus,point,4600000000.0,,,Pa,typical,"{""product_form"": ""stock_shape""}",DIN EN ISO 527-2,https://www.ensingerplastics.com/en-us/-/media/ensinger/files/document-teaser-files/brochures/shapes/engineering-plastics-manual-english.ashx,"Page 94, Material standard values, column 3 (TECAPEEK ID blue), row Modulus of elasticity (tensile test)","4,600",MPa,4
obs-8e8fd63e1ccf3ef5dfd8,tecapeek-id-blue,,ultimate_tensile_strength,point,111000000.0,,,Pa,typical,"{""product_form"": ""stock_shape""}",DIN EN ISO 527-2,https://www.ensingerplastics.com/en-us/-/media/ensinger/files/document-teaser-files/brochures/shapes/engineering-plastics-manual-english.ashx,"Page 94, Material standard values, column 3 (TECAPEEK ID blue), row Tensile strength",111,MPa,3
obs-9b43b0a5ab62da1c42d2,tecapeek-id-blue,,tensile_yield_strength,point,111000000.0,,,Pa,typical,"{""product_form"": ""stock_shape""}",DIN EN ISO 527-2,https://www.ensingerplastics.com/en-us/-/media/ensinger/files/document-teaser-files/brochures/shapes/engineering-plastics-manual-english.ashx,"Page 94, Material standard values, column 3 (TECAPEEK ID blue), row Tensile strength at yield",111,MPa,3
obs-6c330c0bf3a864fbceaa,tecapeek-id-blue,,elongation_at_break,point,0.06,,,1,typical,"{""product_form"": ""stock_shape""}",DIN EN ISO 527-2,https://www.ensingerplastics.com/en-us/-/media/ensinger/files/document-teaser-files/brochures/shapes/engineering-plastics-manual-english.ashx,"Page 94, Material standard values, column 3 (TECAPEEK ID blue), row Elongation at break",6,%,1
obs-10458abbaadbc6d1cb04,tecapeek-id-blue,,thermal_conductivity,point,0.27,,,W/(m*K),typical,"{""product_form"": ""stock_shape""}",ISO 22007-4:2008,https://www.ensingerplastics.com/en-us/-/media/ensinger/files/document-teaser-files/brochures/shapes/engineering-plastics-manual-english.ashx,"Page 94, Material standard values, column 3 (TECAPEEK ID blue), row Thermal conductivity",0.27,W/(m·K),2
obs-4ca58843a46a889d5bb2,tecapeek-id-blue,,flexural_strength,point,166000000.0,,,Pa,typical,"{""product_form"": ""stock_shape""}",DIN EN ISO 178,https://www.ensingerplastics.com/en-us/-/media/ensinger/files/document-teaser-files/brochures/shapes/engineering-plastics-manual-english.ashx,"Page 94, Material standard values, column 3 (TECAPEEK ID blue), row Flexural strength",166,MPa,3
obs-965a7f7b127c9a1aad72,tecapeek-mt,,density,point,1310.0,,,kg/m^3,typical,"{""product_form"": ""stock_shape""}",DIN EN ISO 1183,https://www.ensingerplastics.com/en-us/-/media/ensinger/files/document-teaser-files/brochures/shapes/engineering-plastics-manual-english.ashx,"Page 94, Material standard values, column 4 (TECAPEEK MT), row Density",1.31,g/cm³,3
obs-e5b6a8259df5a0cb57e6,tecapeek-mt,,youngs_modulus,point,4200000000.0,,,Pa,typical,"{""product_form"": ""stock_shape""}",DIN EN ISO 527-2,https://www.ensingerplastics.com/en-us/-/media/ensinger/files/document-teaser-files/brochures/shapes/engineering-plastics-manual-english.ashx,"Page 94, Material standard values, column 4 (TECAPEEK MT), row Modulus of elasticity (tensile test)","4,200",MPa,4
obs-c4220ce5710f66ef406e,tecapeek-mt,,ultimate_tensile_strength,point,116000000.0,,,Pa,typical,"{""product_form"": ""stock_shape""}",DIN EN ISO 527-2,https://www.ensingerplastics.com/en-us/-/media/ensinger/files/document-teaser-files/brochures/shapes/engineering-plastics-manual-english.ashx,"Page 94, Material standard values, column 4 (TECAPEEK MT), row Tensile strength",116,MPa,3
obs-92e9c26aa4c8413fe455,tecapeek-mt,,tensile_yield_strength,point,116000000.0,,,Pa,typical,"{""product_form"": ""stock_shape""}",DIN EN ISO 527-2,https://www.ensingerplastics.com/en-us/-/media/ensinger/files/document-teaser-files/brochures/shapes/engineering-plastics-manual-english.ashx,"Page 94, Material standard values, column 4 (TECAPEEK MT), row Tensile strength at yield",116,MPa,3
obs-5ae9fea967b493653afa,tecapeek-mt,,elongation_at_break,point,0.15,,,1,typical,"{""product_form"": ""stock_shape""}",DIN EN ISO 527-2,https://www.ensingerplastics.com/en-us/-/media/ensinger/files/document-teaser-files/brochures/shapes/engineering-plastics-manual-english.ashx,"Page 94, Material standard values, column 4 (TECAPEEK MT), row Elongation at break",15,%,2
obs-25f3aa952c5677f73216,tecapeek-mt,,thermal_conductivity,point,0.27,,,W/(m*K),typical,"{""product_form"": ""stock_shape""}",ISO 22007-4:2008,https://www.ensingerplastics.com/en-us/-/media/ensinger/files/document-teaser-files/brochures/shapes/engineering-plastics-manual-english.ashx,"Page 94, Material standard values, column 4 (TECAPEEK MT), row Thermal conductivity",0.27,W/(m·K),2
obs-e849489d7fc55a17cb66,tecapeek-mt,,flexural_strength,point,175000000.0,,,Pa,typical,"{""product_form"": ""stock_shape""}",DIN EN ISO 178,https://www.ensingerplastics.com/en-us/-/media/ensinger/files/document-teaser-files/brochures/shapes/engineering-plastics-manual-english.ashx,"Page 94, Material standard values, column 4 (TECAPEEK MT), row Flexural strength",175,MPa,3
obs-7c1184a55dbed88844c2,tecapeek-cf30-mt,,density,point,1420.0,,,kg/m^3,typical,"{""product_form"": ""stock_shape""}",DIN EN ISO 1183,https://www.ensingerplastics.com/en-us/-/media/ensinger/files/document-teaser-files/brochures/shapes/engineering-plastics-manual-english.ashx,"Page 95, Material standard values, column 1 (TECAPEEK CF30 MT), row Density",1.42,g/cm³,3
obs-d9ba4b6925249526aff4,tecapeek-cf30-mt,,youngs_modulus,point,6000000000.0,,,Pa,typical,"{""product_form"": ""stock_shape""}",DIN EN ISO 527-2,https://www.ensingerplastics.com/en-us/-/media/ensinger/files/document-teaser-files/brochures/shapes/engineering-plastics-manual-english.ashx,"Page 95, Material standard values, column 1 (TECAPEEK CF30 MT), row Modulus of elasticity (tensile test)","6,000",MPa,4
obs-0be3580fc50edac6dea5,tecapeek-cf30-mt,,ultimate_tensile_strength,point,115000000.0,,,Pa,typical,"{""product_form"": ""stock_shape""}",DIN EN ISO 527-2,https://www.ensingerplastics.com/en-us/-/media/ensinger/files/document-teaser-files/brochures/shapes/engineering-plastics-manual-english.ashx,"Page 95, Material standard values, column 1 (TECAPEEK CF30 MT), row Tensile strength",115,MPa,3
obs-cef53e925f055d134dbd,tecapeek-cf30-mt,,tensile_yield_strength,point,115000000.0,,,Pa,typical,"{""product_form"": ""stock_shape""}",DIN EN ISO 527-2,https://www.ensingerplastics.com/en-us/-/media/ensinger/files/document-teaser-files/brochures/shapes/engineering-plastics-manual-english.ashx,"Page 95, Material standard values, column 1 (TECAPEEK CF30 MT), row Tensile strength at yield",115,MPa,3
obs-39b1341600ce7bfb095b,tecapeek-cf30-mt,,elongation_at_break,point,0.05,,,1,typical,"{""product_form"": ""stock_shape""}",DIN EN ISO 527-2,https://www.ensingerplastics.com/en-us/-/media/ensinger/files/document-teaser-files/brochures/shapes/engineering-plastics-manual-english.ashx,"Page 95, Material standard values, column 1 (TECAPEEK CF30 MT), row Elongation at break",5,%,1
obs-23a0a791258ef52895c6,tecapeek-cf30-mt,,thermal_conductivity,point,0.59,,,W/(m*K),typical,"{""product_form"": ""stock_shape""}",ISO 22007-4:2008,https://www.ensingerplastics.com/en-us/-/media/ensinger/files/document-teaser-files/brochures/shapes/engineering-plastics-manual-english.ashx,"Page 95, Material standard values, column 1 (TECAPEEK CF30 MT), row Thermal conductivity",0.59,W/(m·K),2
obs-d80bf901c73c300aac37,tecapeek-cf30-mt,,flexural_strength,point,188000000.0,,,Pa,typical,"{""product_form"": ""stock_shape""}",DIN EN ISO 178,https://www.ensingerplastics.com/en-us/-/media/ensinger/files/document-teaser-files/brochures/shapes/engineering-plastics-manual-english.ashx,"Page 95, Material standard values, column 1 (TECAPEEK CF30 MT), row Flexural strength",188,MPa,3
obs-e3dda7e4d0c5f6fa04a3,tecapeek-classix-white,,density,point,1400.0,,,kg/m^3,typical,"{""product_form"": ""stock_shape""}",DIN EN ISO 1183,https://www.ensingerplastics.com/en-us/-/media/ensinger/files/document-teaser-files/brochures/shapes/engineering-plastics-manual-english.ashx,"Page 95, Material standard values, column 2 (TECAPEEK CLASSIX white), row Density",1.4,g/cm³,2
obs-5ef7a536e30caf30b511,tecapeek-classix-white,,youngs_modulus,point,4700000000.0,,,Pa,typical,"{""product_form"": ""stock_shape""}",DIN EN ISO 527-2,https://www.ensingerplastics.com/en-us/-/media/ensinger/files/document-teaser-files/brochures/shapes/engineering-plastics-manual-english.ashx,"Page 95, Material standard values, column 2 (TECAPEEK CLASSIX white), row Modulus of elasticity (tensile test)","4,700",MPa,4
obs-a070a5bebb3701dc74ba,tecapeek-classix-white,,ultimate_tensile_strength,point,117000000.0,,,Pa,typical,"{""product_form"": ""stock_shape""}",DIN EN ISO 527-2,https://www.ensingerplastics.com/en-us/-/media/ensinger/files/document-teaser-files/brochures/shapes/engineering-plastics-manual-english.ashx,"Page 95, Material standard values, column 2 (TECAPEEK CLASSIX white), row Tensile strength",117,MPa,3
obs-eece5528e4b115902465,tecapeek-classix-white,,tensile_yield_strength,point,117000000.0,,,Pa,typical,"{""product_form"": ""stock_shape""}",DIN EN ISO 527-2,https://www.ensingerplastics.com/en-us/-/media/ensinger/files/document-teaser-files/brochures/shapes/engineering-plastics-manual-english.ashx,"Page 95, Material standard values, column 2 (TECAPEEK CLASSIX white), row Tensile strength at yield",117,MPa,3
obs-022d58a6760c72c57c4e,tecapeek-classix-white,,elongation_at_break,point,0.11,,,1,typical,"{""product_form"": ""stock_shape""}",DIN EN ISO 527-2,https://www.ensingerplastics.com/en-us/-/media/ensinger/files/document-teaser-files/brochures/shapes/engineering-plastics-manual-english.ashx,"Page 95, Material standard values, column 2 (TECAPEEK CLASSIX white), row Elongation at break",11,%,2
obs-d0b96994815f7e9db9e8,tecapeek-classix-white,,thermal_conductivity,point,0.3,,,W/(m*K),typical,"{""product_form"": ""stock_shape""}",ISO 22007-4:2008,https://www.ensingerplastics.com/en-us/-/media/ensinger/files/document-teaser-files/brochures/shapes/engineering-plastics-manual-english.ashx,"Page 95, Material standard values, column 2 (TECAPEEK CLASSIX white), row Thermal conductivity",0.30,W/(m·K),2
obs-8379b26872622073b7a7,tecapeek-classix-white,,flexural_strength,point,177000000.0,,,Pa,typical,"{""product_form"": ""stock_shape""}",DIN EN ISO 178,https://www.ensingerplastics.com/en-us/-/media/ensinger/files/document-teaser-files/brochures/shapes/engineering-plastics-manual-english.ashx,"Page 95, Material standard values, column 2 (TECAPEEK CLASSIX white), row Flexural strength",177,MPa,3
obs-70845c5a39bfeafb4ce3,tecapeek-ts,,density,point,1490.0,,,kg/m^3,typical,"{""product_form"": ""stock_shape""}",DIN EN ISO 1183,https://www.ensingerplastics.com/en-us/-/media/ensinger/files/document-teaser-files/brochures/shapes/engineering-plastics-manual-english.ashx,"Page 95, Material standard values, column 3 (TECAPEEK TS), row Density",1.49,g/cm³,3
obs-6d959ea06ae11b9f3b42,tecapeek-ts,,youngs_modulus,point,5700000000.0,,,Pa,typical,"{""product_form"": ""stock_shape""}",DIN EN ISO 527-2,https://www.ensingerplastics.com/en-us/-/media/ensinger/files/document-teaser-files/brochures/shapes/engineering-plastics-manual-english.ashx,"Page 95, Material standard values, column 3 (TECAPEEK TS), row Modulus of elasticity (tensile test)","5,700",MPa,4
obs-001ad1e458f77eb3942a,tecapeek-ts,,ultimate_tensile_strength,point,110000000.0,,,Pa,typical,"{""product_form"": ""stock_shape""}",DIN EN ISO 527-2,https://www.ensingerplastics.com/en-us/-/media/ensinger/files/document-teaser-files/brochures/shapes/engineering-plastics-manual-english.ashx,"Page 95, Material standard values, column 3 (TECAPEEK TS), row Tensile strength",110,MPa,3
obs-2ceb598eceaa045b300e,tecapeek-ts,,tensile_yield_strength,point,110000000.0,,,Pa,typical,"{""product_form"": ""stock_shape""}",DIN EN ISO 527-2,https://www.ensingerplastics.com/en-us/-/media/ensinger/files/document-teaser-files/brochures/shapes/engineering-plastics-manual-english.ashx,"Page 95, Material standard values, column 3 (TECAPEEK TS), row Tensile strength at yield",110,MPa,3
obs-7a04138bfea70f979852,tecapeek-ts,,elongation_at_break,point,0.04,,,1,typical,"{""product_form"": ""stock_shape""}",DIN EN ISO 527-2,https://www.ensingerplastics.com/en-us/-/media/ensinger/files/document-teaser-files/brochures/shapes/engineering-plastics-manual-english.ashx,"Page 95, Material standard values, column 3 (TECAPEEK TS), row Elongation at break",4,%,1
obs-1a99d7fbdeb39b015c48,tecapeek-ts,,flexural_strength,point,175000000.0,,,Pa,typical,"{""product_form"": ""stock_shape""}",DIN EN ISO 178,https://www.ensingerplastics.com/en-us/-/media/ensinger/files/document-teaser-files/brochures/shapes/engineering-plastics-manual-english.ashx,"Page 95, Material standard values, column 3 (TECAPEEK TS), row Flexural strength",175,MPa,3
obs-21578429947db78e4cee,tecapeek-cmf,,density,point,1650.0,,,kg/m^3,typical,"{""product_form"": ""stock_shape""}",DIN EN ISO 1183,https://www.ensingerplastics.com/en-us/-/media/ensinger/files/document-teaser-files/brochures/shapes/engineering-plastics-manual-english.ashx,"Page 95, Material standard values, column 4 (TECAPEEK CMF), row Density",1.65,g/cm³,3
obs-af5dceaf983e41aec192,tecapeek-cmf,,youngs_modulus,point,5500000000.0,,,Pa,typical,"{""product_form"": ""stock_shape""}",DIN EN ISO 527-2,https://www.ensingerplastics.com/en-us/-/media/ensinger/files/document-teaser-files/brochures/shapes/engineering-plastics-manual-english.ashx,"Page 95, Material standard values, column 4 (TECAPEEK CMF), row Modulus of elasticity (tensile test)","5,500",MPa,4
