Repository: amarschn/tools

# Materials data project

The source of truth behind the **Materials** tool. This directory holds the
curated data, the builder, and the validation gates. The published site it
generates lives at `tools/materials/` and is registered in `catalog.json` like
any other tool.

Adding a material happens here, not anywhere else. The project this came from
is closed; nothing upstream is maintained.

Current contents: **222 material identities, 92 named states, 1,593
observations, 10 registered properties and references to 28 source documents**.
The generated site has no runtime dependencies, backend, accounts, or network
search service.

Material queries open complete datasheets.

File: materials/data/7590e5cc8c5dc6ac83ec/observations.csv (part 6 of 8)
observation_id,material_id,state_id,property,result_kind,value_si,minimum_si,maximum_si,unit,basis,conditions,method,source_url,source_locator,original_value,original_unit,significant_figures
obs-1858991659f0522c760d,tecasint-4111,,density,point,1460.0,,,kg/m^3,typical,"{""product_form"": ""stock_shape""}",DIN EN ISO 1183,https://www.ensingerplastics.com/en-us/-/media/ensinger/files/document-teaser-files/brochures/shapes/engineering-plastics-manual-english.ashx,"Page 97, Material standard values, column 5 (TECASINT 4111), row Density",1.46,g/cm³,3
obs-71c928dd6a8ca8be8496,tecasint-4111,,youngs_modulus,point,7000000000.0,,,Pa,typical,"{""product_form"": ""stock_shape""}",DIN EN ISO 527-2,https://www.ensingerplastics.com/en-us/-/media/ensinger/files/document-teaser-files/brochures/shapes/engineering-plastics-manual-english.ashx,"Page 97, Material standard values, column 5 (TECASINT 4111), row Modulus of elasticity (tensile test)","7,000",MPa,4
obs-8bf474a658b2efd26613,tecasint-4111,,ultimate_tensile_strength,point,100000000.0,,,Pa,typical,"{""product_form"": ""stock_shape""}",DIN EN ISO 527-2,https://www.ensingerplastics.com/en-us/-/media/ensinger/files/document-teaser-files/brochures/shapes/engineering-plastics-manual-english.ashx,"Page 97, Material standard values, column 5 (TECASINT 4111), row Tensile strength",100,MPa,3
obs-fa063b39cdb8907b14c4,tecasint-4111,,elongation_at_break,point,0.017,,,1,typical,"{""product_form"": ""stock_shape""}",DIN EN ISO 527-2,https://www.ensingerplastics.com/en-us/-/media/ensinger/files/document-teaser-files/brochures/shapes/engineering-plastics-manual-english.ashx,"Page 97, Material standard values, column 5 (TECASINT 4111), row Elongation at break",1.7,%,2
obs-22ccddb79499e71904ab,tecasint-4111,,thermal_conductivity,point,0.35,,,W/(m*K),typical,"{""product_form"": ""stock_shape""}",ISO 8302,https://www.ensingerplastics.com/en-us/-/media/ensinger/files/document-teaser-files/brochures/shapes/engineering-plastics-manual-english.ashx,"Page 97, Material standard values, column 5 (TECASINT 4111), row Thermal conductivity",0.35,W/(m·K),2
obs-d9d7ecaf056fcd621b55,tecasint-4111,,flexural_strength,point,160000000.0,,,Pa,typical,"{""product_form"": ""stock_shape""}",DIN EN ISO 178,https://www.ensingerplastics.com/en-us/-/media/ensinger/files/document-teaser-files/brochures/shapes/engineering-plastics-manual-english.ashx,"Page 97, Material standard values, column 5 (TECASINT 4111), row Flexural strength",160,MPa,3
obs-7b97ef7900f39bce04b3,tecasint-4121,,density,point,1530.0,,,kg/m^3,typical,"{""product_form"": ""stock_shape""}",DIN EN ISO 1183,https://www.ensingerplastics.com/en-us/-/media/ensinger/files/document-teaser-files/brochures/shapes/engineering-plastics-manual-english.ashx,"Page 97, Material standard values, column 6 (TECASINT 4121), row Density",1.53,g/cm³,3
obs-8b82c398e7bf998ca35b,tecasint-4121,,youngs_modulus,point,6600000000.0,,,Pa,typical,"{""product_form"": ""stock_shape""}",DIN EN ISO 527-2,https://www.ensingerplastics.com/en-us/-/media/ensinger/files/document-teaser-files/brochures/shapes/engineering-plastics-manual-english.ashx,"Page 97, Material standard values, column 6 (TECASINT 4121), row Modulus of elasticity (tensile test)","6,600",MPa,4
obs-131346274e40f99998a4,tecasint-4121,,ultimate_tensile_strength,point,34000000.0,,,Pa,typical,"{""product_form"": ""stock_shape""}",DIN EN ISO 527-2,https://www.ensingerplastics.com/en-us/-/media/ensinger/files/document-teaser-files/brochures/shapes/engineering-plastics-manual-english.ashx,"Page 97, Material standard values, column 6 (TECASINT 4121), row Tensile strength",34,MPa,2
obs-1a34658e5167846233ca,tecasint-4121,,elongation_at_break,point,0.005,,,1,typical,"{""product_form"": ""stock_shape""}",DIN EN ISO 527-2,https://www.ensingerplastics.com/en-us/-/media/ensinger/files/document-teaser-files/brochures/shapes/engineering-plastics-manual-english.ashx,"Page 97, Material standard values, column 6 (TECASINT 4121), row Elongation at break",0.5,%,1
obs-c628de317efe263c38e0,tecasint-4121,,flexural_strength,point,113000000.0,,,Pa,typical,"{""product_form"": ""stock_shape""}",DIN EN ISO 178,https://www.ensingerplastics.com/en-us/-/media/ensinger/files/document-teaser-files/brochures/shapes/engineering-plastics-manual-english.ashx,"Page 97, Material standard values, column 6 (TECASINT 4121), row Flexural strength",113,MPa,3
obs-94ffc65c5bb4a6f9f992,tecasint-5051,,density,point,1570.0,,,kg/m^3,typical,"{""product_form"": ""stock_shape""}",DIN EN ISO 1183,https://www.ensingerplastics.com/en-us/-/media/ensinger/files/document-teaser-files/brochures/shapes/engineering-plastics-manual-english.ashx,"Page 97, Material standard values, column 7 (TECASINT 5051), row Density",1.57,g/cm³,3
obs-88eb3c517a68c8dd940c,tecasint-5051,,youngs_modulus,point,5800000000.0,,,Pa,typical,"{""product_form"": ""stock_shape""}",DIN EN ISO 527-2,https://www.ensingerplastics.com/en-us/-/media/ensinger/files/document-teaser-files/brochures/shapes/engineering-plastics-manual-english.ashx,"Page 97, Material standard values, column 7 (TECASINT 5051), row Modulus of elasticity (tensile test)","5,800",MPa,4
obs-1e2039a11e5c341a0b1e,tecasint-5051,,ultimate_tensile_strength,point,94000000.0,,,Pa,typical,"{""product_form"": ""stock_shape""}",DIN EN ISO 527-2,https://www.ensingerplastics.com/en-us/-/media/ensinger/files/document-teaser-files/brochures/shapes/engineering-plastics-manual-english.ashx,"Page 97, Material standard values, column 7 (TECASINT 5051), row Tensile strength",94,MPa,2
obs-e6da7cd7aac169fef04d,tecasint-5051,,elongation_at_break,point,0.034,,,1,typical,"{""product_form"": ""stock_shape""}",DIN EN ISO 527-2,https://www.ensingerplastics.com/en-us/-/media/ensinger/files/document-teaser-files/brochures/shapes/engineering-plastics-manual-english.ashx,"Page 97, Material standard values, column 7 (TECASINT 5051), row Elongation at break",3.4,%,2
obs-ebf345b82b0a99bd1260,tecasint-5051,,flexural_strength,point,163000000.0,,,Pa,typical,"{""product_form"": ""stock_shape""}",DIN EN ISO 178,https://www.ensingerplastics.com/en-us/-/media/ensinger/files/document-teaser-files/brochures/shapes/engineering-plastics-manual-english.ashx,"Page 97, Material standard values, column 7 (TECASINT 5051), row Flexural strength",163,MPa,3
obs-09c23f29c6ef66caa0d9,tecasint-5201-sd,,density,point,1540.0,,,kg/m^3,typical,"{""product_form"": ""stock_shape""}",DIN EN ISO 1183,https://www.ensingerplastics.com/en-us/-/media/ensinger/files/document-teaser-files/brochures/shapes/engineering-plastics-manual-english.ashx,"Page 97, Material standard values, column 8 (TECASINT 5201 SD), row Density",1.54,g/cm³,3
obs-572487cb5ed86bb3bd8e,tecasint-5201-sd,,youngs_modulus,point,4500000000.0,,,Pa,typical,"{""product_form"": ""stock_shape""}",DIN EN ISO 527-2,https://www.ensingerplastics.com/en-us/-/media/ensinger/files/document-teaser-files/brochures/shapes/engineering-plastics-manual-english.ashx,"Page 97, Material standard values, column 8 (TECASINT 5201 SD), row Modulus of elasticity (tensile test)","4,500",MPa,4
obs-7bb44bb89589ec073b1a,tecasint-5201-sd,,ultimate_tensile_strength,point,85000000.0,,,Pa,typical,"{""product_form"": ""stock_shape""}",DIN EN ISO 527-2,https://www.ensingerplastics.com/en-us/-/media/ensinger/files/document-teaser-files/brochures/shapes/engineering-plastics-manual-english.ashx,"Page 97, Material standard values, column 8 (TECASINT 5201 SD), row Tensile strength",85,MPa,2
obs-9e3ae309e7a622740c98,tecasint-5201-sd,,elongation_at_break,point,0.04,,,1,typical,"{""product_form"": ""stock_shape""}",DIN EN ISO 527-2,https://www.ensingerplastics.com/en-us/-/media/ensinger/files/document-teaser-files/brochures/shapes/engineering-plastics-manual-english.ashx,"Page 97, Material standard values, column 8 (TECASINT 5201 SD), row Elongation at break",4.0,%,2
obs-b0e43b0e0e14e36fd598,tecasint-5201-sd,,flexural_strength,point,135000000.0,,,Pa,typical,"{""product_form"": ""stock_shape""}",DIN EN ISO 178,https://www.ensingerplastics.com/en-us/-/media/ensinger/files/document-teaser-files/brochures/shapes/engineering-plastics-manual-english.ashx,"Page 97, Material standard values, column 8 (TECASINT 5201 SD), row Flexural strength",135,MPa,3
obs-1752707aefbddbb2cffa,tecasint-8001,,density,point,1880.0,,,kg/m^3,typical,"{""product_form"": ""stock_shape""}",DIN EN ISO 1183,https://www.ensingerplastics.com/en-us/-/media/ensinger/files/document-teaser-files/brochures/shapes/engineering-plastics-manual-english.ashx,"Page 97, Material standard values, column 9 (TECASINT 8001), row Density",1.88,g/cm³,3
obs-18db6c4ce484653aadaa,tecasint-8001,,ultimate_tensile_strength,point,15000000.0,,,Pa,typical,"{""product_form"": ""stock_shape""}",DIN EN ISO 527-2,https://www.ensingerplastics.com/en-us/-/media/ensinger/files/document-teaser-files/brochures/shapes/engineering-plastics-manual-english.ashx,"Page 97, Material standard values, column 9 (TECASINT 8001), row Tensile strength",15,MPa,2
obs-2819f465335414dbcd63,tecasint-8001,,elongation_at_break,point,2.0,,,1,typical,"{""product_form"": ""stock_shape""}",DIN EN ISO 527-2,https://www.ensingerplastics.com/en-us/-/media/ensinger/files/document-teaser-files/brochures/shapes/engineering-plastics-manual-english.ashx,"Page 97, Material standard values, column 9 (TECASINT 8001), row Elongation at break",200,%,3
obs-8c08e197e987359e6604,tecasint-8001,,thermal_conductivity,point,0.25,,,W/(m*K),typical,"{""product_form"": ""stock_shape""}",ISO 8302,https://www.ensingerplastics.com/en-us/-/media/ensinger/files/document-teaser-files/brochures/shapes/engineering-plastics-manual-english.ashx,"Page 97, Material standard values, column 9 (TECASINT 8001), row Thermal conductivity",0.25,W/(m·K),2
obs-108b4ff2bc640b4b2cad,coorstek-porcelain,,density,point,2400.0,,,kg/m^3,typical,{},ASTM C20,https://www.coorstek.com/media/4244/ceramic-material-properties.pdf,"Page 1, column 1 (Porcelain), row Density",2.40,g/cm³,3
obs-c651992521b8009a9e20,coorstek-porcelain,,youngs_modulus,point,104000000000.0,,,Pa,typical,"{""temperature_K"": 293.15}",ASTM C848,https://www.coorstek.com/media/4244/ceramic-material-properties.pdf,"Page 1, column 1 (Porcelain), row Elastic Modulus, 20 °C",104,GPa,3
obs-63aba61605a9bce010fb,coorstek-porcelain,,thermal_conductivity,point,5.0,,,W/(m*K),typical,"{""temperature_K"": 293.15}",ASTM C408,https://www.coorstek.com/media/4244/ceramic-material-properties.pdf,"Page 1, column 1 (Porcelain), row Thermal Conductivity, 20 °C",5.0,W/(m·K),2
obs-f1a9d3504e6c5682edc1,coorstek-porcelain,,flexural_strength,point,130000000.0,,,Pa,typical,"{""temperature_K"": 293.15}",ASTM F417; four-point bend,https://www.coorstek.com/media/4244/ceramic-material-properties.pdf,"Page 1, column 1 (Porcelain), row Flexural Strength (MOR), 20 °C",130,MPa,3
obs-fc4f917a34ee1fe3ba5c,coorstek-steatite,,density,point,2780.0,,,kg/m^3,typical,{},ASTM C20,https://www.coorstek.com/media/4244/ceramic-material-properties.pdf,"Page 1, column 2 (Steatite), row Density",2.78,g/cm³,3
obs-c28e246d5dbab6a147e5,coorstek-steatite,,youngs_modulus,point,110000000000.0,,,Pa,typical,"{""temperature_K"": 293.15}",ASTM C848,https://www.coorstek.com/media/4244/ceramic-material-properties.pdf,"Page 1, column 2 (Steatite), row Elastic Modulus, 20 °C",110,GPa,3
obs-0ee9b0fe4c81c6a88758,coorstek-steatite,,thermal_conductivity,point,2.5,,,W/(m*K),typical,"{""temperature_K"": 293.15}",ASTM C408,https://www.coorstek.com/media/4244/ceramic-material-properties.pdf,"Page 1, column 2 (Steatite), row Thermal Conductivity, 20 °C",2.5,W/(m·K),2
obs-f15dce713717b82a3ea4,coorstek-steatite,,flexural_strength,point,140000000.0,,,Pa,typical,"{""temperature_K"": 293.15}",ASTM F417; four-point bend,https://www.coorstek.com/media/4244/ceramic-material-properties.pdf,"Page 1, column 2 (Steatite), row Flexural Strength (MOR), 20 °C",140,MPa,3
obs-22e035895b974dbe2995,coorstek-cordierite,,density,point,2050.0,,,kg/m^3,typical,{},ASTM C20,https://www.coorstek.com/media/4244/ceramic-material-properties.pdf,"Page 1, column 3 (Cordierite), row Density",2.05,g/cm³,3
obs-5d59828ae417e845d1a7,coorstek-cordierite,,youngs_modulus,point,40000000000.0,,,Pa,typical,"{""temperature_K"": 293.15}",ASTM C848,https://www.coorstek.com/media/4244/ceramic-material-properties.pdf,"Page 1, column 3 (Cordierite), row Elastic Modulus, 20 °C",40,GPa,2
obs-f0e59589390a2816a1a7,coorstek-cordierite,,thermal_conductivity,point,1.6,,,W/(m*K),typical,"{""temperature_K"": 293.15}",ASTM C408,https://www.coorstek.com/media/4244/ceramic-material-properties.pdf,"Page 1, column 3 (Cordierite), row Thermal Conductivity, 20 °C",1.6,W/(m·K),2
obs-18db719b35f463cd9c31,coorstek-cordierite,,flexural_strength,point,55000000.0,,,Pa,typical,"{""temperature_K"": 293.15}",ASTM F417; four-point bend,https://www.coorstek.com/media/4244/ceramic-material-properties.pdf,"Page 1, column 3 (Cordierite), row Flexural Strength (MOR), 20 °C",55,MPa,2
obs-45027b1e8dd692742156,coorstek-mullite,,density,point,2800.0,,,kg/m^3,typical,{},ASTM C20,https://www.coorstek.com/media/4244/ceramic-material-properties.pdf,"Page 1, column 4 (Mullite), row Density",2.80,g/cm³,3
obs-bc95e3679149c6d22983,coorstek-mullite,,youngs_modulus,point,150000000000.0,,,Pa,typical,"{""temperature_K"": 293.15}",ASTM C848,https://www.coorstek.com/media/4244/ceramic-material-properties.pdf,"Page 1, column 4 (Mullite), row Elastic Modulus, 20 °C",150,GPa,3
obs-ace46acfafebdd7c4fc8,coorstek-mullite,,thermal_conductivity,point,3.5,,,W/(m*K),typical,"{""temperature_K"": 293.15}",ASTM C408,https://www.coorstek.com/media/4244/ceramic-material-properties.pdf,"Page 1, column 4 (Mullite), row Thermal Conductivity, 20 °C",3.5,W/(m·K),2
obs-78ee5e5dd199df47e9e1,coorstek-mullite,,flexural_strength,point,170000000.0,,,Pa,typical,"{""temperature_K"": 293.15}",ASTM F417; four-point bend,https://www.coorstek.com/media/4244/ceramic-material-properties.pdf,"Page 1, column 4 (Mullite), row Flexural Strength (MOR), 20 °C",170,MPa,3
obs-0e8a3f5ba12051a4bc01,coorstek-mullite,,specific_heat,point,950.0,,,J/(kg*K),typical,"{""temperature_K"": 373.15}",ASTM E1269,https://www.coorstek.com/media/4244/ceramic-material-properties.pdf,"Page 1, column 4 (Mullite), row Specific Heat, 100 °C",950,J/(kg·K),3
obs-6bcca6cd85f719ff3008,coorstek-ad-85,,density,point,3420.0,,,kg/m^3,typical,{},ASTM C20,https://www.coorstek.com/media/4244/ceramic-material-properties.pdf,"Page 1, column 5 (AD-85), row Density",3.42,g/cm³,3
obs-91e22b28f444e7194ea8,coorstek-ad-85,,youngs_modulus,point,221000000000.0,,,Pa,typical,"{""temperature_K"": 293.15}",ASTM C848,https://www.coorstek.com/media/4244/ceramic-material-properties.pdf,"Page 1, column 5 (AD-85), row Elastic Modulus, 20 °C",221,GPa,3
obs-af350728e6f8242297fa,coorstek-ad-85,,thermal_conductivity,point,16.0,,,W/(m*K),typical,"{""temperature_K"": 293.15}",ASTM C408,https://www.coorstek.com/media/4244/ceramic-material-properties.pdf,"Page 1, column 5 (AD-85), row Thermal Conductivity, 20 °C",16.0,W/(m·K),3
obs-00a6440e67122d441f58,coorstek-ad-85,,flexural_strength,point,296000000.0,,,Pa,typical,"{""temperature_K"": 293.15}",ASTM F417; four-point bend,https://www.coorstek.com/media/4244/ceramic-material-properties.pdf,"Page 1, column 5 (AD-85), row Flexural Strength (MOR), 20 °C",296,MPa,3
obs-fbb1a4ca40e238f3a2ac,coorstek-ad-85,,poissons_ratio,point,0.22,,,1,typical,"{""temperature_K"": 293.15}",ASTM C848,https://www.coorstek.com/media/4244/ceramic-material-properties.pdf,"Page 1, column 5 (AD-85), row Poisson’s Ratio, 20 °C",0.22,1,2
obs-a4d33001487132f2998b,coorstek-ad-85,,specific_heat,point,920.0,,,J/(kg*K),typical,"{""temperature_K"": 373.15}",ASTM E1269,https://www.coorstek.com/media/4244/ceramic-material-properties.pdf,"Page 1, column 5 (AD-85), row Specific Heat, 100 °C",920,J/(kg·K),3
obs-3d3e99bf22815b862c7b,coorstek-ad-90,,density,point,3600.0,,,kg/m^3,typical,{},ASTM C20,https://www.coorstek.com/media/4244/ceramic-material-properties.pdf,"Page 1, column 6 (AD-90), row Density",3.60,g/cm³,3
obs-e6fc793b3c0e6f3fd6c6,coorstek-ad-90,,youngs_modulus,point,276000000000.0,,,Pa,typical,"{""temperature_K"": 293.15}",ASTM C848,https://www.coorstek.com/media/4244/ceramic-material-properties.pdf,"Page 1, column 6 (AD-90), row Elastic Modulus, 20 °C",276,GPa,3
obs-149ee74327c5ecfeb14e,coorstek-ad-90,,thermal_conductivity,point,16.7,,,W/(m*K),typical,"{""temperature_K"": 293.15}",ASTM C408,https://www.coorstek.com/media/4244/ceramic-material-properties.pdf,"Page 1, column 6 (AD-90), row Thermal Conductivity, 20 °C",16.7,W/(m·K),3
obs-b5bfc2fadc6e10358606,coorstek-ad-90,,flexural_strength,point,338000000.0,,,Pa,typical,"{""temperature_K"": 293.15}",ASTM F417; four-point bend,https://www.coorstek.com/media/4244/ceramic-material-properties.pdf,"Page 1, column 6 (AD-90), row Flexural Strength (MOR), 20 °C",338,MPa,3
obs-a71978bfe4be67f0dad4,coorstek-ad-90,,poissons_ratio,point,0.22,,,1,typical,"{""temperature_K"": 293.15}",ASTM C848,https://www.coorstek.com/media/4244/ceramic-material-properties.pdf,"Page 1, column 6 (AD-90), row Poisson’s Ratio, 20 °C",0.22,1,2
obs-7dfeb7d877d1564073cc,coorstek-ad-90,,specific_heat,point,920.0,,,J/(kg*K),typical,"{""temperature_K"": 373.15}",ASTM E1269,https://www.coorstek.com/media/4244/ceramic-material-properties.pdf,"Page 1, column 6 (AD-90), row Specific Heat, 100 °C",920,J/(kg·K),3
obs-a3eeb42045361d7f80b1,coorstek-ad-94,,density,point,3700.0,,,kg/m^3,typical,{},ASTM C20,https://www.coorstek.com/media/4244/ceramic-material-properties.pdf,"Page 1, column 7 (AD-94), row Density",3.70,g/cm³,3
obs-6f132c00725441e6f2de,coorstek-ad-94,,youngs_modulus,point,303000000000.0,,,Pa,typical,"{""temperature_K"": 293.15}",ASTM C848,https://www.coorstek.com/media/4244/ceramic-material-properties.pdf,"Page 1, column 7 (AD-94), row Elastic Modulus, 20 °C",303,GPa,3
obs-5865c1b8a2cd6673c438,coorstek-ad-94,,thermal_conductivity,point,22.4,,,W/(m*K),typical,"{""temperature_K"": 293.15}",ASTM C408,https://www.coorstek.com/media/4244/ceramic-material-properties.pdf,"Page 1, column 7 (AD-94), row Thermal Conductivity, 20 °C",22.4,W/(m·K),3
obs-a83c3dbe5e2d04ead7f4,coorstek-ad-94,,flexural_strength,point,352000000.0,,,Pa,typical,"{""temperature_K"": 293.15}",ASTM F417; four-point bend,https://www.coorstek.com/media/4244/ceramic-material-properties.pdf,"Page 1, column 7 (AD-94), row Flexural Strength (MOR), 20 °C",352,MPa,3
obs-672122ace9bd74a256da,coorstek-ad-94,,poissons_ratio,point,0.21,,,1,typical,"{""temperature_K"": 293.15}",ASTM C848,https://www.coorstek.com/media/4244/ceramic-material-properties.pdf,"Page 1, column 7 (AD-94), row Poisson’s Ratio, 20 °C",0.21,1,2
obs-d8cbac7c97e02129a011,coorstek-ad-94,,specific_heat,point,880.0,,,J/(kg*K),typical,"{""temperature_K"": 373.15}",ASTM E1269,https://www.coorstek.com/media/4244/ceramic-material-properties.pdf,"Page 1, column 7 (AD-94), row Specific Heat, 100 °C",880,J/(kg·K),3
obs-808acf1310f5d5e983ce,coorstek-ad-96,,density,point,3720.0,,,kg/m^3,typical,{},ASTM C20,https://www.coorstek.com/media/4244/ceramic-material-properties.pdf,"Page 1, column 8 (AD-96), row Density",3.72,g/cm³,3
obs-2d3dae3ba2d4b0e1b040,coorstek-ad-96,,youngs_modulus,point,303000000000.0,,,Pa,typical,"{""temperature_K"": 293.15}",ASTM C848,https://www.coorstek.com/media/4244/ceramic-material-properties.pdf,"Page 1, column 8 (AD-96), row Elastic Modulus, 20 °C",303,GPa,3
obs-72367cae78100442f470,coorstek-ad-96,,thermal_conductivity,point,24.7,,,W/(m*K),typical,"{""temperature_K"": 293.15}",ASTM C408,https://www.coorstek.com/media/4244/ceramic-material-properties.pdf,"Page 1, column 8 (AD-96), row Thermal Conductivity, 20 °C",24.7,W/(m·K),3
obs-1d4c88f5fd9c48ea61ed,coorstek-ad-96,,flexural_strength,point,358000000.0,,,Pa,typical,"{""temperature_K"": 293.15}",ASTM F417; four-point bend,https://www.coorstek.com/media/4244/ceramic-material-properties.pdf,"Page 1, column 8 (AD-96), row Flexural Strength (MOR), 20 °C",358,MPa,3
obs-6eec5dfb9fe3f856dffe,coorstek-ad-96,,poissons_ratio,point,0.21,,,1,typical,"{""temperature_K"": 293.15}",ASTM C848,https://www.coorstek.com/media/4244/ceramic-material-properties.pdf,"Page 1, column 8 (AD-96), row Poisson’s Ratio, 20 °C",0.21,1,2
obs-7a4272806d4f0b9bca61,coorstek-ad-96,,specific_heat,point,880.0,,,J/(kg*K),typical,"{""temperature_K"": 373.15}",ASTM E1269,https://www.coorstek.com/media/4244/ceramic-material-properties.pdf,"Page 1, column 8 (AD-96), row Specific Heat, 100 °C",880,J/(kg·K),3
obs-85d368b2ca800f0338ca,coorstek-fg-995,,density,point,3800.0,,,kg/m^3,typical,{},ASTM C20,https://www.coorstek.com/media/4244/ceramic-material-properties.pdf,"Page 1, column 9 (FG-995), row Density",3.80,g/cm³,3
obs-73bf2c02e234728baf0f,coorstek-fg-995,,youngs_modulus,point,350000000000.0,,,Pa,typical,"{""temperature_K"": 293.15}",ASTM C848,https://www.coorstek.com/media/4244/ceramic-material-properties.pdf,"Page 1, column 9 (FG-995), row Elastic Modulus, 20 °C",350,GPa,3
obs-f725da9f5459aef696dd,coorstek-fg-995,,thermal_conductivity,point,27.5,,,W/(m*K),typical,"{""temperature_K"": 293.15}",ASTM C408,https://www.coorstek.com/media/4244/ceramic-material-properties.pdf,"Page 1, column 9 (FG-995), row Thermal Conductivity, 20 °C",27.5,W/(m·K),3
obs-d46d6dfd3c7abeaec7e7,coorstek-fg-995,,flexural_strength,point,375000000.0,,,Pa,typical,"{""temperature_K"": 293.15}",ASTM F417; four-point bend,https://www.coorstek.com/media/4244/ceramic-material-properties.pdf,"Page 1, column 9 (FG-995), row Flexural Strength (MOR), 20 °C",375,MPa,3
obs-77738113fceb5ca5e4de,coorstek-fg-995,,poissons_ratio,point,0.22,,,1,typical,"{""temperature_K"": 293.15}",ASTM C848,https://www.coorstek.com/media/4244/ceramic-material-properties.pdf,"Page 1, column 9 (FG-995), row Poisson’s Ratio, 20 °C",0.22,1,2
obs-54a2b9e023dee5ac62ba,coorstek-fg-995,,specific_heat,point,880.0,,,J/(kg*K),typical,"{""temperature_K"": 373.15}",ASTM E1269,https://www.coorstek.com/media/4244/ceramic-material-properties.pdf,"Page 1, column 9 (FG-995), row Specific Heat, 100 °C",880,J/(kg·K),3
obs-97f5687b38021842f1b6,coorstek-ad-995,,density,point,3900.0,,,kg/m^3,typical,{},ASTM C20,https://www.coorstek.com/media/4244/ceramic-material-properties.pdf,"Page 1, column 10 (AD-995), row Density",3.90,g/cm³,3
obs-af38916fd248c9002f0e,coorstek-ad-995,,youngs_modulus,point,370000000000.0,,,Pa,typical,"{""temperature_K"": 293.15}",ASTM C848,https://www.coorstek.com/media/4244/ceramic-material-properties.pdf,"Page 1, column 10 (AD-995), row Elastic Modulus, 20 °C",370,GPa,3
obs-d1b1a0c59b9b8a9f8ef9,coorstek-ad-995,,thermal_conductivity,point,30.0,,,W/(m*K),typical,"{""temperature_K"": 293.15}",ASTM C408,https://www.coorstek.com/media/4244/ceramic-material-properties.pdf,"Page 1, column 10 (AD-995), row Thermal Conductivity, 20 °C",30.0,W/(m·K),3
obs-01d41f81acdc8c5f9a00,coorstek-ad-995,,flexural_strength,point,379000000.0,,,Pa,typical,"{""temperature_K"": 293.15}",ASTM F417; four-point bend,https://www.coorstek.com/media/4244/ceramic-material-properties.pdf,"Page 1, column 10 (AD-995), row Flexural Strength (MOR), 20 °C",379,MPa,3
obs-d3804c994bdbe6377800,coorstek-ad-995,,poissons_ratio,point,0.22,,,1,typical,"{""temperature_K"": 293.15}",ASTM C848,https://www.coorstek.com/media/4244/ceramic-material-properties.pdf,"Page 1, column 10 (AD-995), row Poisson’s Ratio, 20 °C",0.22,1,2
obs-9f249ee374ef850bdb80,coorstek-ad-995,,specific_heat,point,880.0,,,J/(kg*K),typical,"{""temperature_K"": 373.15}",ASTM E1269,https://www.coorstek.com/media/4244/ceramic-material-properties.pdf,"Page 1, column 10 (AD-995), row Specific Heat, 100 °C",880,J/(kg·K),3
obs-0573846c0f5c58d08e49,coorstek-plasmapure-ad-998,,density,point,3920.0,,,kg/m^3,typical,{},ASTM C20,https://www.coorstek.com/media/4244/ceramic-material-properties.pdf,"Page 1, column 11 (PlasmaPure AD-998), row Density",3.92,g/cm³,3
obs-84c11f46feb498a87998,coorstek-plasmapure-ad-998,,youngs_modulus,point,380000000000.0,,,Pa,typical,"{""temperature_K"": 293.15}",ASTM C848,https://www.coorstek.com/media/4244/ceramic-material-properties.pdf,"Page 1, column 11 (PlasmaPure AD-998), row Elastic Modulus, 20 °C",380,GPa,3
obs-b7977666e01236df5468,coorstek-plasmapure-ad-998,,thermal_conductivity,point,31.0,,,W/(m*K),typical,"{""temperature_K"": 293.15}",ASTM C408,https://www.coorstek.com/media/4244/ceramic-material-properties.pdf,"Page 1, column 11 (PlasmaPure AD-998), row Thermal Conductivity, 20 °C",31.0,W/(m·K),3
obs-160701f4b59b9b9fa2d4,coorstek-plasmapure-ad-998,,flexural_strength,point,390000000.0,,,Pa,typical,"{""temperature_K"": 293.15}",ASTM F417; four-point bend,https://www.coorstek.com/media/4244/ceramic-material-properties.pdf,"Page 1, column 11 (PlasmaPure AD-998), row Flexural Strength (MOR), 20 °C",390,MPa,3
obs-478487a51baa32e5fc2c,coorstek-plasmapure-ad-998,,poissons_ratio,point,0.22,,,1,typical,"{""temperature_K"": 293.15}",ASTM C848,https://www.coorstek.com/media/4244/ceramic-material-properties.pdf,"Page 1, column 11 (PlasmaPure AD-998), row Poisson’s Ratio, 20 °C",0.22,1,2
obs-a85dfe1dabbb8775e21d,coorstek-plasmapure-ad-998,,specific_heat,point,880.0,,,J/(kg*K),typical,"{""temperature_K"": 373.15}",ASTM E1269,https://www.coorstek.com/media/4244/ceramic-material-properties.pdf,"Page 1, column 11 (PlasmaPure AD-998), row Specific Heat, 100 °C",880,J/(kg·K),3
obs-820fd5c5d135de94b7dc,coorstek-plasmapure-uc,,density,point,3920.0,,,kg/m^3,typical,{},ASTM C20,https://www.coorstek.com/media/4244/ceramic-material-properties.pdf,"Page 1, column 12 (PlasmaPure-UC), row Density",3.92,g/cm³,3
obs-b04465d7a0161932b355,coorstek-plasmapure-uc,,youngs_modulus,point,386000000000.0,,,Pa,typical,"{""temperature_K"": 293.15}",ASTM C848,https://www.coorstek.com/media/4244/ceramic-material-properties.pdf,"Page 1, column 12 (PlasmaPure-UC), row Elastic Modulus, 20 °C",386,GPa,3
obs-e24988389378a144f3fc,coorstek-plasmapure-uc,,thermal_conductivity,point,33.0,,,W/(m*K),typical,"{""temperature_K"": 293.15}",ASTM C408,https://www.coorstek.com/media/4244/ceramic-material-properties.pdf,"Page 1, column 12 (PlasmaPure-UC), row Thermal Conductivity, 20 °C",33.0,W/(m·K),3
obs-d775f65cf70448ca409e,coorstek-plasmapure-uc,,flexural_strength,point,400000000.0,,,Pa,typical,"{""temperature_K"": 293.15}",ASTM F417; four-point bend,https://www.coorstek.com/media/4244/ceramic-material-properties.pdf,"Page 1, column 12 (PlasmaPure-UC), row Flexural Strength (MOR), 20 °C",400,MPa,3
obs-7daa204d4a7ea6868799,coorstek-plasmapure-uc,,poissons_ratio,point,0.22,,,1,typical,"{""temperature_K"": 293.15}",ASTM C848,https://www.coorstek.com/media/4244/ceramic-material-properties.pdf,"Page 1, column 12 (PlasmaPure-UC), row Poisson’s Ratio, 20 °C",0.22,1,2
obs-9df2bb54c243a0107750,coorstek-plasmapure-uc,,specific_heat,point,870.0,,,J/(kg*K),typical,"{""temperature_K"": 373.15}",ASTM E1269,https://www.coorstek.com/media/4244/ceramic-material-properties.pdf,"Page 1, column 12 (PlasmaPure-UC), row Specific Heat, 100 °C",870,J/(kg·K),3
obs-ce657e0bdf3f2d0acfce,coorstek-esd-alumina,,density,point,3850.0,,,kg/m^3,typical,{},ASTM C20,https://www.coorstek.com/media/4244/ceramic-material-properties.pdf,"Page 1, column 13 (ESD Alumina), row Density",3.85,g/cm³,3
obs-b21e6b278f1ee77d5c56,coorstek-esd-alumina,,youngs_modulus,point,370000000000.0,,,Pa,typical,"{""temperature_K"": 293.15}",ASTM C848,https://www.coorstek.com/media/4244/ceramic-material-properties.pdf,"Page 1, column 13 (ESD Alumina), row Elastic Modulus, 20 °C",370,GPa,3
obs-b6fdd7008b3a7f3d9dba,coorstek-esd-alumina,,thermal_conductivity,point,25.0,,,W/(m*K),typical,"{""temperature_K"": 293.15}",ASTM C408,https://www.coorstek.com/media/4244/ceramic-material-properties.pdf,"Page 1, column 13 (ESD Alumina), row Thermal Conductivity, 20 °C",25,W/(m·K),2
obs-1b33a45d631989371591,coorstek-esd-alumina,,flexural_strength,point,300000000.0,,,Pa,typical,"{""temperature_K"": 293.15}",ASTM F417; four-point bend,https://www.coorstek.com/media/4244/ceramic-material-properties.pdf,"Page 1, column 13 (ESD Alumina), row Flexural Strength (MOR), 20 °C",300,MPa,3
obs-dbb6eba8ec2a370d1774,coorstek-esd-alumina,,poissons_ratio,point,0.22,,,1,typical,"{""temperature_K"": 293.15}",ASTM C848,https://www.coorstek.com/media/4244/ceramic-material-properties.pdf,"Page 1, column 13 (ESD Alumina), row Poisson’s Ratio, 20 °C",0.22,1,2
obs-116dc2977e542dd3d890,coorstek-zta-10,,density,point,4010.0,,,kg/m^3,typical,{},ASTM C20,https://www.coorstek.com/media/4244/ceramic-material-properties.pdf,"Page 1, column 14 (ZTA 10%), row Density",4.01,g/cm³,3
obs-4104c2d6f13590a79a1b,coorstek-zta-10,,youngs_modulus,point,360000000000.0,,,Pa,typical,"{""temperature_K"": 293.15}",ASTM C848,https://www.coorstek.com/media/4244/ceramic-material-properties.pdf,"Page 1, column 14 (ZTA 10%), row Elastic Modulus, 20 °C",360,GPa,3
obs-aff4a1d9665d54124200,coorstek-zta-10,,thermal_conductivity,point,27.0,,,W/(m*K),typical,"{""temperature_K"": 293.15}",ASTM C408,https://www.coorstek.com/media/4244/ceramic-material-properties.pdf,"Page 1, column 14 (ZTA 10%), row Thermal Conductivity, 20 °C",27.0,W/(m·K),3
obs-ab26c8bfffaa91c8da36,coorstek-zta-10,,flexural_strength,point,450000000.0,,,Pa,typical,"{""temperature_K"": 293.15}",ASTM F417; four-point bend,https://www.coorstek.com/media/4244/ceramic-material-properties.pdf,"Page 1, column 14 (ZTA 10%), row Flexural Strength (MOR), 20 °C",450,MPa,3
obs-221467cfec892454266b,coorstek-zta-10,,poissons_ratio,point,0.3,,,1,typical,"{""temperature_K"": 293.15}",ASTM C848,https://www.coorstek.com/media/4244/ceramic-material-properties.pdf,"Page 1, column 14 (ZTA 10%), row Poisson’s Ratio, 20 °C",0.30,1,2
obs-7554e57e76a60425cea7,coorstek-zta-10,,specific_heat,point,885.0,,,J/(kg*K),typical,"{""temperature_K"": 373.15}",ASTM E1269,https://www.coorstek.com/media/4244/ceramic-material-properties.pdf,"Page 1, column 14 (ZTA 10%), row Specific Heat, 100 °C",885,J/(kg·K),3
obs-b038d6aea5d28acb960e,coorstek-dura-z-ttz,,density,point,5720.0,,,kg/m^3,typical,{},ASTM C20,https://www.coorstek.com/media/4244/ceramic-material-properties.pdf,"Page 1, column 15 (Dura-Z TTZ), row Density",5.72,g/cm³,3
obs-e4d0f73ad703d3713f47,coorstek-dura-z-ttz,,youngs_modulus,point,200000000000.0,,,Pa,typical,"{""temperature_K"": 293.15}",ASTM C848,https://www.coorstek.com/media/4244/ceramic-material-properties.pdf,"Page 1, column 15 (Dura-Z TTZ), row Elastic Modulus, 20 °C",200,GPa,3
obs-686200624bc09fccb223,coorstek-dura-z-ttz,,thermal_conductivity,point,2.2,,,W/(m*K),typical,"{""temperature_K"": 293.15}",ASTM C408,https://www.coorstek.com/media/4244/ceramic-material-properties.pdf,"Page 1, column 15 (Dura-Z TTZ), row Thermal Conductivity, 20 °C",2.2,W/(m·K),2
obs-0d08b1e70c7a744d861b,coorstek-dura-z-ttz,,flexural_strength,point,900000000.0,,,Pa,typical,"{""temperature_K"": 293.15}",ASTM F417; four-point bend,https://www.coorstek.com/media/4244/ceramic-material-properties.pdf,"Page 1, column 15 (Dura-Z TTZ), row Flexural Strength (MOR), 20 °C",900,MPa,3
obs-85c5919170e9f5e0c03a,coorstek-dura-z-ttz,,poissons_ratio,point,0.3,,,1,typical,"{""temperature_K"": 293.15}",ASTM C848,https://www.coorstek.com/media/4244/ceramic-material-properties.pdf,"Page 1, column 15 (Dura-Z TTZ), row Poisson’s Ratio, 20 °C",0.30,1,2
obs-47bbdc5828a666731e78,coorstek-dura-z-ttz,,specific_heat,point,400.0,,,J/(kg*K),typical,"{""temperature_K"": 373.15}",ASTM E1269,https://www.coorstek.com/media/4244/ceramic-material-properties.pdf,"Page 1, column 15 (Dura-Z TTZ), row Specific Heat, 100 °C",400,J/(kg·K),3
obs-524acf38ecc0feb70cfa,coorstek-ytzp-sintered,,density,point,6020.0,,,kg/m^3,typical,{},ASTM C20,https://www.coorstek.com/media/4244/ceramic-material-properties.pdf,"Page 1, column 16 (YTZP sintered), row Density",6.02,g/cm³,3
obs-8796ae1fa0aa6979d346,coorstek-ytzp-sintered,,youngs_modulus,point,210000000000.0,,,Pa,typical,"{""temperature_K"": 293.15}",ASTM C848,https://www.coorstek.com/media/4244/ceramic-material-properties.pdf,"Page 1, column 16 (YTZP sintered), row Elastic Modulus, 20 °C",210,GPa,3
obs-b699b1883177f64176cf,coorstek-ytzp-sintered,,thermal_conductivity,point,2.2,,,W/(m*K),typical,"{""temperature_K"": 293.15}",ASTM C408,https://www.coorstek.com/media/4244/ceramic-material-properties.pdf,"Page 1, column 16 (YTZP sintered), row Thermal Conductivity, 20 °C",2.2,W/(m·K),2
obs-6bb37a0711d82e2a812d,coorstek-ytzp-sintered,,flexural_strength,point,1240000000.0,,,Pa,typical,"{""temperature_K"": 293.15}",ASTM F417; four-point bend,https://www.coorstek.com/media/4244/ceramic-material-properties.pdf,"Page 1, column 16 (YTZP sintered), row Flexural Strength (MOR), 20 °C",1240,MPa,4
obs-f554214087c15c9aede0,coorstek-ytzp-sintered,,poissons_ratio,point,0.3,,,1,typical,"{""temperature_K"": 293.15}",ASTM C848,https://www.coorstek.com/media/4244/ceramic-material-properties.pdf,"Page 1, column 16 (YTZP sintered), row Poisson’s Ratio, 20 °C",0.30,1,2
obs-5e5455c47ca25e520cce,coorstek-ytzp-sintered,,specific_heat,point,400.0,,,J/(kg*K),typical,"{""temperature_K"": 373.15}",ASTM E1269,https://www.coorstek.com/media/4244/ceramic-material-properties.pdf,"Page 1, column 16 (YTZP sintered), row Specific Heat, 100 °C",400,J/(kg·K),3
obs-4bb738c481796bab38d2,coorstek-ytzp-hiped,,density,point,6070.0,,,kg/m^3,typical,{},ASTM C20,https://www.coorstek.com/media/4244/ceramic-material-properties.pdf,"Page 1, column 17 (YTZP HIPed), row Density",6.07,g/cm³,3
obs-532daf5285bf7a417288,coorstek-ytzp-hiped,,youngs_modulus,point,210000000000.0,,,Pa,typical,"{""temperature_K"": 293.15}",ASTM C848,https://www.coorstek.com/media/4244/ceramic-material-properties.pdf,"Page 1, column 17 (YTZP HIPed), row Elastic Modulus, 20 °C",210,GPa,3
obs-75b661fc71a079fb7e97,coorstek-ytzp-hiped,,thermal_conductivity,point,2.2,,,W/(m*K),typical,"{""temperature_K"": 293.15}",ASTM C408,https://www.coorstek.com/media/4244/ceramic-material-properties.pdf,"Page 1, column 17 (YTZP HIPed), row Thermal Conductivity, 20 °C",2.2,W/(m·K),2
obs-68380a7a1e1bd030d82f,coorstek-ytzp-hiped,,flexural_strength,point,1720000000.0,,,Pa,typical,"{""temperature_K"": 293.15}",ASTM F417; four-point bend,https://www.coorstek.com/media/4244/ceramic-material-properties.pdf,"Page 1, column 17 (YTZP HIPed), row Flexural Strength (MOR), 20 °C",1720,MPa,4
obs-f7366aa6ab1df07b5d3d,coorstek-ytzp-hiped,,poissons_ratio,point,0.3,,,1,typical,"{""temperature_K"": 293.15}",ASTM C848,https://www.coorstek.com/media/4244/ceramic-material-properties.pdf,"Page 1, column 17 (YTZP HIPed), row Poisson’s Ratio, 20 °C",0.30,1,2
obs-31b9dfeb3c96e438b950,coorstek-ytzp-hiped,,specific_heat,point,400.0,,,J/(kg*K),typical,"{""temperature_K"": 373.15}",ASTM E1269,https://www.coorstek.com/media/4244/ceramic-material-properties.pdf,"Page 1, column 17 (YTZP HIPed), row Specific Heat, 100 °C",400,J/(kg·K),3
obs-95ff9cd37b6205f6e2f9,coorstek-sc-rb-sc-2,,density,point,3100.0,,,kg/m^3,typical,{},ASTM C20,https://www.coorstek.com/media/4244/ceramic-material-properties.pdf,"Page 1, column 18 (SC-RB SC-2), row Density",3.10,g/cm³,3
obs-511130d9e849ac22ed19,coorstek-sc-rb-sc-2,,youngs_modulus,point,393000000000.0,,,Pa,typical,"{""temperature_K"": 293.15}",ASTM C848,https://www.coorstek.com/media/4244/ceramic-material-properties.pdf,"Page 1, column 18 (SC-RB SC-2), row Elastic Modulus, 20 °C",393,GPa,3
obs-7e7c9e8331a942aecef9,coorstek-sc-rb-sc-2,,thermal_conductivity,point,125.0,,,W/(m*K),typical,"{""temperature_K"": 293.15}",ASTM C408,https://www.coorstek.com/media/4244/ceramic-material-properties.pdf,"Page 1, column 18 (SC-RB SC-2), row Thermal Conductivity, 20 °C",125.0,W/(m·K),4
obs-252811120aeaf8bbc53d,coorstek-sc-rb-sc-2,,flexural_strength,point,462000000.0,,,Pa,typical,"{""temperature_K"": 293.15}",ASTM F417; four-point bend,https://www.coorstek.com/media/4244/ceramic-material-properties.pdf,"Page 1, column 18 (SC-RB SC-2), row Flexural Strength (MOR), 20 °C",462,MPa,3
obs-33e0edfea9dccbc222dc,coorstek-sc-rb-sc-2,,poissons_ratio,point,0.2,,,1,typical,"{""temperature_K"": 293.15}",ASTM C848,https://www.coorstek.com/media/4244/ceramic-material-properties.pdf,"Page 1, column 18 (SC-RB SC-2), row Poisson’s Ratio, 20 °C",0.20,1,2
obs-4c360b2c7436d82413f8,coorstek-sc-rb-sc-2,,specific_heat,point,800.0,,,J/(kg*K),typical,"{""temperature_K"": 373.15}",ASTM E1269,https://www.coorstek.com/media/4244/ceramic-material-properties.pdf,"Page 1, column 18 (SC-RB SC-2), row Specific Heat, 100 °C",800,J/(kg·K),3
obs-55ebce636465a241b77f,coorstek-ultrasic-sc-30,,density,point,3150.0,,,kg/m^3,typical,{},ASTM C20,https://www.coorstek.com/media/4244/ceramic-material-properties.pdf,"Page 1, column 19 (UltraSiC SC-30), row Density",3.15,g/cm³,3
obs-6b053a9fde9dd7b0face,coorstek-ultrasic-sc-30,,youngs_modulus,point,410000000000.0,,,Pa,typical,"{""temperature_K"": 293.15}",ASTM C848,https://www.coorstek.com/media/4244/ceramic-material-properties.pdf,"Page 1, column 19 (UltraSiC SC-30), row Elastic Modulus, 20 °C",410,GPa,3
obs-582d854877d6d993d1e3,coorstek-ultrasic-sc-30,,thermal_conductivity,point,150.0,,,W/(m*K),typical,"{""temperature_K"": 293.15}",ASTM C408,https://www.coorstek.com/media/4244/ceramic-material-properties.pdf,"Page 1, column 19 (UltraSiC SC-30), row Thermal Conductivity, 20 °C",150.0,W/(m·K),4
obs-b1696b2f9727514ddcba,coorstek-ultrasic-sc-30,,flexural_strength,point,480000000.0,,,Pa,typical,"{""temperature_K"": 293.15}",ASTM F417; four-point bend,https://www.coorstek.com/media/4244/ceramic-material-properties.pdf,"Page 1, column 19 (UltraSiC SC-30), row Flexural Strength (MOR), 20 °C",480,MPa,3
obs-64a139e0d205ba9c1f1f,coorstek-ultrasic-sc-30,,poissons_ratio,point,0.21,,,1,typical,"{""temperature_K"": 293.15}",ASTM C848,https://www.coorstek.com/media/4244/ceramic-material-properties.pdf,"Page 1, column 19 (UltraSiC SC-30), row Poisson’s Ratio, 20 °C",0.21,1,2
obs-1d7d32ec47efde7adc23,coorstek-ultrasic-sc-30,,specific_heat,point,800.0,,,J/(kg*K),typical,"{""temperature_K"": 373.15}",ASTM E1269,https://www.coorstek.com/media/4244/ceramic-material-properties.pdf,"Page 1, column 19 (UltraSiC SC-30), row Specific Heat, 100 °C",800,J/(kg·K),3
obs-8fe182116a6150980fea,coorstek-puresic-cvd,,density,point,3210.0,,,kg/m^3,typical,{},ASTM C20,https://www.coorstek.com/media/4244/ceramic-material-properties.pdf,"Page 1, column 20 (PureSiC CVD), row Density",3.21,g/cm³,3
obs-7b422c347b20807a7a8e,coorstek-puresic-cvd,,youngs_modulus,interval,,435000000000.0,460000000000.0,Pa,typical,"{""temperature_K"": 293.15}",ASTM C848,https://www.coorstek.com/media/4244/ceramic-material-properties.pdf,"Page 1, column 20 (PureSiC CVD), row Elastic Modulus, 20 °C",435–460,GPa,3
obs-d5d6001644477f3094c0,coorstek-puresic-cvd,,thermal_conductivity,point,140.0,,,W/(m*K),typical,"{""temperature_K"": 293.15}",ASTM C408,https://www.coorstek.com/media/4244/ceramic-material-properties.pdf,"Page 1, column 20 (PureSiC CVD), row Thermal Conductivity, 20 °C",140.0,W/(m·K),4
obs-f8948e7e4f559cdc053e,coorstek-puresic-cvd,,flexural_strength,interval,,470000000.0,520000000.0,Pa,typical,"{""temperature_K"": 293.15}",ASTM F417; four-point bend,https://www.coorstek.com/media/4244/ceramic-material-properties.pdf,"Page 1, column 20 (PureSiC CVD), row Flexural Strength (MOR), 20 °C",470–520,MPa,3
obs-9f2a43591363e85f163d,coorstek-puresic-cvd,,poissons_ratio,point,0.21,,,1,typical,"{""temperature_K"": 293.15}",ASTM C848,https://www.coorstek.com/media/4244/ceramic-material-properties.pdf,"Page 1, column 20 (PureSiC CVD), row Poisson’s Ratio, 20 °C",0.21,1,2
obs-49c3454ec9b5d1e9a2aa,coorstek-puresic-cvd,,specific_heat,point,665.0,,,J/(kg*K),typical,"{""temperature_K"": 373.15}",ASTM E1269,https://www.coorstek.com/media/4244/ceramic-material-properties.pdf,"Page 1, column 20 (PureSiC CVD), row Specific Heat, 100 °C",665,J/(kg·K),3
obs-4dbb2fc0469282c224cf,coorstek-rbb4c,,density,point,2650.0,,,kg/m^3,typical,{},ASTM C20,https://www.coorstek.com/media/4244/ceramic-material-properties.pdf,"Page 1, column 21 (RBB4C), row Density",2.65,g/cm³,3
obs-b772c34171d8060d0bf0,coorstek-rbb4c,,youngs_modulus,point,379000000000.0,,,Pa,typical,"{""temperature_K"": 293.15}",ASTM C848,https://www.coorstek.com/media/4244/ceramic-material-properties.pdf,"Page 1, column 21 (RBB4C), row Elastic Modulus, 20 °C",379,GPa,3
