Repository: amarschn/tools

# Materials data project

The source of truth behind the **Materials** tool. This directory holds the
curated data, the builder, and the validation gates. The published site it
generates lives at `tools/materials/` and is registered in `catalog.json` like
any other tool.

Adding a material happens here, not anywhere else. The project this came from
is closed; nothing upstream is maintained.

Current contents: **222 material identities, 92 named states, 1,593
observations, 10 registered properties and references to 28 source documents**.
The generated site has no runtime dependencies, backend, accounts, or network
search service.

Material queries open complete datasheets.

File: materials/data/ea193e23e511eb59256d/observations.csv (part 2 of 12)
observation_id,material_id,state_id,property,result_kind,value_si,minimum_si,maximum_si,unit,basis,conditions,method,source_id,source_organization,source_title,source_revision,source_locator,original_value,original_unit,significant_figures
obs-7e00062653adb48f4207,tecast-t,,elongation_at_break,point,0.55,,,1,typical,"{""product_form"": ""stock_shape""}",DIN EN ISO 527-2,ensinger-manual,Ensinger,Stock shapes — Engineering plastics manual,Snapshot 9b46c0ae1e72,"Page 89, Material standard values, column 9 (TECAST T), row Elongation at break",55,%,2
obs-549f7d7c86706da11960,tecast-t,,thermal_conductivity,point,0.38,,,W/(m*K),typical,"{""product_form"": ""stock_shape""}",ISO 22007-4:2008,ensinger-manual,Ensinger,Stock shapes — Engineering plastics manual,Snapshot 9b46c0ae1e72,"Page 89, Material standard values, column 9 (TECAST T), row Thermal conductivity",0.38,W/(m·K),2
obs-899f44a69688a929f002,tecast-t,,flexural_strength,point,109000000.0,,,Pa,typical,"{""product_form"": ""stock_shape""}",DIN EN ISO 178,ensinger-manual,Ensinger,Stock shapes — Engineering plastics manual,Snapshot 9b46c0ae1e72,"Page 89, Material standard values, column 9 (TECAST T), row Flexural strength",109,MPa,3
obs-3f068642106857616efa,tecast-tm,,density,point,1150.0,,,kg/m^3,typical,"{""product_form"": ""stock_shape""}",DIN EN ISO 1183,ensinger-manual,Ensinger,Stock shapes — Engineering plastics manual,Snapshot 9b46c0ae1e72,"Page 89, Material standard values, column 10 (TECAST TM), row Density",1.15,g/cm³,3
obs-0c2cfde12b73a84c4f49,tecast-tm,,youngs_modulus,point,3200000000.0,,,Pa,typical,"{""product_form"": ""stock_shape""}",DIN EN ISO 527-2,ensinger-manual,Ensinger,Stock shapes — Engineering plastics manual,Snapshot 9b46c0ae1e72,"Page 89, Material standard values, column 10 (TECAST TM), row Modulus of elasticity (tensile test)","3,200",MPa,4
obs-aff51a0c9614767cd388,tecast-tm,,ultimate_tensile_strength,point,82000000.0,,,Pa,typical,"{""product_form"": ""stock_shape""}",DIN EN ISO 527-2,ensinger-manual,Ensinger,Stock shapes — Engineering plastics manual,Snapshot 9b46c0ae1e72,"Page 89, Material standard values, column 10 (TECAST TM), row Tensile strength",82,MPa,2
obs-bf1e6d304ee7c7cea8af,tecast-tm,,tensile_yield_strength,point,80000000.0,,,Pa,typical,"{""product_form"": ""stock_shape""}",DIN EN ISO 527-2,ensinger-manual,Ensinger,Stock shapes — Engineering plastics manual,Snapshot 9b46c0ae1e72,"Page 89, Material standard values, column 10 (TECAST TM), row Tensile strength at yield",80,MPa,2
obs-631bf34efcdc0f4f75f2,tecast-tm,,elongation_at_break,point,0.55,,,1,typical,"{""product_form"": ""stock_shape""}",DIN EN ISO 527-2,ensinger-manual,Ensinger,Stock shapes — Engineering plastics manual,Snapshot 9b46c0ae1e72,"Page 89, Material standard values, column 10 (TECAST TM), row Elongation at break",55,%,2
obs-e6e2c658242fb87ac693,tecast-tm,,thermal_conductivity,point,0.33,,,W/(m*K),typical,"{""product_form"": ""stock_shape""}",ISO 22007-4:2008,ensinger-manual,Ensinger,Stock shapes — Engineering plastics manual,Snapshot 9b46c0ae1e72,"Page 89, Material standard values, column 10 (TECAST TM), row Thermal conductivity",0.33,W/(m·K),2
obs-b795cc82ec5852eccfa3,tecast-tm,,flexural_strength,point,102000000.0,,,Pa,typical,"{""product_form"": ""stock_shape""}",DIN EN ISO 178,ensinger-manual,Ensinger,Stock shapes — Engineering plastics manual,Snapshot 9b46c0ae1e72,"Page 89, Material standard values, column 10 (TECAST TM), row Flexural strength",102,MPa,3
obs-a66ed47cd85f83419ea2,tecast-l-black,,density,point,1130.0,,,kg/m^3,typical,"{""product_form"": ""stock_shape""}",DIN EN ISO 1183,ensinger-manual,Ensinger,Stock shapes — Engineering plastics manual,Snapshot 9b46c0ae1e72,"Page 90, Material standard values, column 1 (TECAST L black), row Density",1.13,g/cm³,3
obs-892cafc15530f29c472c,tecast-l-black,,youngs_modulus,point,2900000000.0,,,Pa,typical,"{""product_form"": ""stock_shape""}",DIN EN ISO 527-2,ensinger-manual,Ensinger,Stock shapes — Engineering plastics manual,Snapshot 9b46c0ae1e72,"Page 90, Material standard values, column 1 (TECAST L black), row Modulus of elasticity (tensile test)","2,900",MPa,4
obs-474958aec46ebb10bade,tecast-l-black,,ultimate_tensile_strength,point,69000000.0,,,Pa,typical,"{""product_form"": ""stock_shape""}",DIN EN ISO 527-2,ensinger-manual,Ensinger,Stock shapes — Engineering plastics manual,Snapshot 9b46c0ae1e72,"Page 90, Material standard values, column 1 (TECAST L black), row Tensile strength",69,MPa,2
obs-9a43609d8d6fa934ecf3,tecast-l-black,,tensile_yield_strength,point,66000000.0,,,Pa,typical,"{""product_form"": ""stock_shape""}",DIN EN ISO 527-2,ensinger-manual,Ensinger,Stock shapes — Engineering plastics manual,Snapshot 9b46c0ae1e72,"Page 90, Material standard values, column 1 (TECAST L black), row Tensile strength at yield",66,MPa,2
obs-c22273f7a88cd8e088f9,tecast-l-black,,elongation_at_break,point,0.5,,,1,typical,"{""product_form"": ""stock_shape""}",DIN EN ISO 527-2,ensinger-manual,Ensinger,Stock shapes — Engineering plastics manual,Snapshot 9b46c0ae1e72,"Page 90, Material standard values, column 1 (TECAST L black), row Elongation at break",50,%,2
obs-33abbcbdbc5b19f36044,tecast-l-black,,thermal_conductivity,point,0.37,,,W/(m*K),typical,"{""product_form"": ""stock_shape""}",ISO 22007-4:2008,ensinger-manual,Ensinger,Stock shapes — Engineering plastics manual,Snapshot 9b46c0ae1e72,"Page 90, Material standard values, column 1 (TECAST L black), row Thermal conductivity",0.37,W/(m·K),2
obs-d4bb9f37dc1e943e3565,tecast-l-black,,flexural_strength,point,95000000.0,,,Pa,typical,"{""product_form"": ""stock_shape""}",DIN EN ISO 178,ensinger-manual,Ensinger,Stock shapes — Engineering plastics manual,Snapshot 9b46c0ae1e72,"Page 90, Material standard values, column 1 (TECAST L black), row Flexural strength",95,MPa,2
obs-4f49c80ca3f9487765b6,tecaglide-green,,density,point,1130.0,,,kg/m^3,typical,"{""product_form"": ""stock_shape""}",DIN EN ISO 1183,ensinger-manual,Ensinger,Stock shapes — Engineering plastics manual,Snapshot 9b46c0ae1e72,"Page 90, Material standard values, column 4 (TECAGLIDE green), row Density",1.13,g/cm³,3
obs-326f2fcf7b033f77e5e1,tecaglide-green,,youngs_modulus,point,3200000000.0,,,Pa,typical,"{""product_form"": ""stock_shape""}",DIN EN ISO 527-2,ensinger-manual,Ensinger,Stock shapes — Engineering plastics manual,Snapshot 9b46c0ae1e72,"Page 90, Material standard values, column 4 (TECAGLIDE green), row Modulus of elasticity (tensile test)","3,200",MPa,4
obs-226e207157851b3d7fd4,tecaglide-green,,ultimate_tensile_strength,point,76000000.0,,,Pa,typical,"{""product_form"": ""stock_shape""}",DIN EN ISO 527-2,ensinger-manual,Ensinger,Stock shapes — Engineering plastics manual,Snapshot 9b46c0ae1e72,"Page 90, Material standard values, column 4 (TECAGLIDE green), row Tensile strength",76,MPa,2
obs-91e1589defef7c7240eb,tecaglide-green,,tensile_yield_strength,point,76000000.0,,,Pa,typical,"{""product_form"": ""stock_shape""}",DIN EN ISO 527-2,ensinger-manual,Ensinger,Stock shapes — Engineering plastics manual,Snapshot 9b46c0ae1e72,"Page 90, Material standard values, column 4 (TECAGLIDE green), row Tensile strength at yield",76,MPa,2
obs-00ea0ac160500a405e19,tecaglide-green,,elongation_at_break,point,0.18,,,1,typical,"{""product_form"": ""stock_shape""}",DIN EN ISO 527-2,ensinger-manual,Ensinger,Stock shapes — Engineering plastics manual,Snapshot 9b46c0ae1e72,"Page 90, Material standard values, column 4 (TECAGLIDE green), row Elongation at break",18,%,2
obs-16bb196ae7d1e5e52c45,tecaglide-green,,thermal_conductivity,point,0.38,,,W/(m*K),typical,"{""product_form"": ""stock_shape""}",ISO 22007-4:2008,ensinger-manual,Ensinger,Stock shapes — Engineering plastics manual,Snapshot 9b46c0ae1e72,"Page 90, Material standard values, column 4 (TECAGLIDE green), row Thermal conductivity",0.38,W/(m·K),2
obs-8f483305f31002e51987,tecaglide-green,,flexural_strength,point,103000000.0,,,Pa,typical,"{""product_form"": ""stock_shape""}",DIN EN ISO 178,ensinger-manual,Ensinger,Stock shapes — Engineering plastics manual,Snapshot 9b46c0ae1e72,"Page 90, Material standard values, column 4 (TECAGLIDE green), row Flexural strength",103,MPa,3
obs-cc5819f7b17e16685e0f,tecarim-1500-yellow,,density,point,1110.0,,,kg/m^3,typical,"{""product_form"": ""stock_shape""}",DIN EN ISO 1183,ensinger-manual,Ensinger,Stock shapes — Engineering plastics manual,Snapshot 9b46c0ae1e72,"Page 90, Material standard values, column 5 (TECARIM 1500 yellow), row Density",1.11,g/cm³,3
obs-3ce153b0e3e2eacdd4fc,tecarim-1500-yellow,,youngs_modulus,point,2200000000.0,,,Pa,typical,"{""product_form"": ""stock_shape""}",DIN EN ISO 527-2,ensinger-manual,Ensinger,Stock shapes — Engineering plastics manual,Snapshot 9b46c0ae1e72,"Page 90, Material standard values, column 5 (TECARIM 1500 yellow), row Modulus of elasticity (tensile test)","2,200",MPa,4
obs-a6c262d4fa38102f58e8,tecarim-1500-yellow,,ultimate_tensile_strength,point,53000000.0,,,Pa,typical,"{""product_form"": ""stock_shape""}",DIN EN ISO 527-2,ensinger-manual,Ensinger,Stock shapes — Engineering plastics manual,Snapshot 9b46c0ae1e72,"Page 90, Material standard values, column 5 (TECARIM 1500 yellow), row Tensile strength",53,MPa,2
obs-e2589da08e3d7080ba06,tecarim-1500-yellow,,tensile_yield_strength,point,53000000.0,,,Pa,typical,"{""product_form"": ""stock_shape""}",DIN EN ISO 527-2,ensinger-manual,Ensinger,Stock shapes — Engineering plastics manual,Snapshot 9b46c0ae1e72,"Page 90, Material standard values, column 5 (TECARIM 1500 yellow), row Tensile strength at yield",53,MPa,2
obs-1b8f4eb679473c0cc691,tecarim-1500-yellow,,elongation_at_break,point,0.58,,,1,typical,"{""product_form"": ""stock_shape""}",DIN EN ISO 527-2,ensinger-manual,Ensinger,Stock shapes — Engineering plastics manual,Snapshot 9b46c0ae1e72,"Page 90, Material standard values, column 5 (TECARIM 1500 yellow), row Elongation at break",58,%,2
obs-9b9d8d4853aba3ed7a3b,tecarim-1500-yellow,,thermal_conductivity,point,0.32,,,W/(m*K),typical,"{""product_form"": ""stock_shape""}",ISO 22007-4:2008,ensinger-manual,Ensinger,Stock shapes — Engineering plastics manual,Snapshot 9b46c0ae1e72,"Page 90, Material standard values, column 5 (TECARIM 1500 yellow), row Thermal conductivity",0.32,W/(m·K),2
obs-d08b81021997692ead49,tecarim-1500-yellow,,flexural_strength,point,73000000.0,,,Pa,typical,"{""product_form"": ""stock_shape""}",DIN EN ISO 178,ensinger-manual,Ensinger,Stock shapes — Engineering plastics manual,Snapshot 9b46c0ae1e72,"Page 90, Material standard values, column 5 (TECARIM 1500 yellow), row Flexural strength",73,MPa,2
obs-9675e7ca62ff43eef11e,tecamid-6,,density,point,1140.0,,,kg/m^3,typical,"{""product_form"": ""stock_shape""}",DIN EN ISO 1183,ensinger-manual,Ensinger,Stock shapes — Engineering plastics manual,Snapshot 9b46c0ae1e72,"Page 90, Material standard values, column 6 (TECAMID 6), row Density",1.14,g/cm³,3
obs-99293a3bdd90b60beddd,tecamid-6,,youngs_modulus,point,3300000000.0,,,Pa,typical,"{""product_form"": ""stock_shape""}",DIN EN ISO 527-2,ensinger-manual,Ensinger,Stock shapes — Engineering plastics manual,Snapshot 9b46c0ae1e72,"Page 90, Material standard values, column 6 (TECAMID 6), row Modulus of elasticity (tensile test)","3,300",MPa,4
obs-16f8ab6b0e1f4ae9d56c,tecamid-6,,ultimate_tensile_strength,point,79000000.0,,,Pa,typical,"{""product_form"": ""stock_shape""}",DIN EN ISO 527-2,ensinger-manual,Ensinger,Stock shapes — Engineering plastics manual,Snapshot 9b46c0ae1e72,"Page 90, Material standard values, column 6 (TECAMID 6), row Tensile strength",79,MPa,2
obs-5ff8f4e4e82c086cf32c,tecamid-6,,tensile_yield_strength,point,78000000.0,,,Pa,typical,"{""product_form"": ""stock_shape""}",DIN EN ISO 527-2,ensinger-manual,Ensinger,Stock shapes — Engineering plastics manual,Snapshot 9b46c0ae1e72,"Page 90, Material standard values, column 6 (TECAMID 6), row Tensile strength at yield",78,MPa,2
obs-bb0d1ea3881a307a5fe5,tecamid-6,,elongation_at_break,point,1.3,,,1,typical,"{""product_form"": ""stock_shape""}",DIN EN ISO 527-2,ensinger-manual,Ensinger,Stock shapes — Engineering plastics manual,Snapshot 9b46c0ae1e72,"Page 90, Material standard values, column 6 (TECAMID 6), row Elongation at break",130,%,3
obs-1fa6d2600547d54309fc,tecamid-6,,thermal_conductivity,point,0.37,,,W/(m*K),typical,"{""product_form"": ""stock_shape""}",ISO 22007-4:2008,ensinger-manual,Ensinger,Stock shapes — Engineering plastics manual,Snapshot 9b46c0ae1e72,"Page 90, Material standard values, column 6 (TECAMID 6), row Thermal conductivity",0.37,W/(m·K),2
obs-3205e67731e150579dca,tecamid-6,,flexural_strength,point,100000000.0,,,Pa,typical,"{""product_form"": ""stock_shape""}",DIN EN ISO 178,ensinger-manual,Ensinger,Stock shapes — Engineering plastics manual,Snapshot 9b46c0ae1e72,"Page 90, Material standard values, column 6 (TECAMID 6), row Flexural strength",100,MPa,3
obs-6107ee9d6bacd874379a,tecam-6-mo-black,,density,point,1140.0,,,kg/m^3,typical,"{""product_form"": ""stock_shape""}",DIN EN ISO 1183,ensinger-manual,Ensinger,Stock shapes — Engineering plastics manual,Snapshot 9b46c0ae1e72,"Page 90, Material standard values, column 7 (TECAM 6 MO black), row Density",1.14,g/cm³,3
obs-072f9c1375510562f6ab,tecam-6-mo-black,,youngs_modulus,point,3300000000.0,,,Pa,typical,"{""product_form"": ""stock_shape""}",DIN EN ISO 527-2,ensinger-manual,Ensinger,Stock shapes — Engineering plastics manual,Snapshot 9b46c0ae1e72,"Page 90, Material standard values, column 7 (TECAM 6 MO black), row Modulus of elasticity (tensile test)","3,300",MPa,4
obs-d4e85ac1edba1b93fe5e,tecam-6-mo-black,,ultimate_tensile_strength,point,84000000.0,,,Pa,typical,"{""product_form"": ""stock_shape""}",DIN EN ISO 527-2,ensinger-manual,Ensinger,Stock shapes — Engineering plastics manual,Snapshot 9b46c0ae1e72,"Page 90, Material standard values, column 7 (TECAM 6 MO black), row Tensile strength",84,MPa,2
obs-4dc128e4f2e854dbf2fd,tecam-6-mo-black,,tensile_yield_strength,point,82000000.0,,,Pa,typical,"{""product_form"": ""stock_shape""}",DIN EN ISO 527-2,ensinger-manual,Ensinger,Stock shapes — Engineering plastics manual,Snapshot 9b46c0ae1e72,"Page 90, Material standard values, column 7 (TECAM 6 MO black), row Tensile strength at yield",82,MPa,2
obs-f7a41c796d816e1a1a18,tecam-6-mo-black,,elongation_at_break,point,0.37,,,1,typical,"{""product_form"": ""stock_shape""}",DIN EN ISO 527-2,ensinger-manual,Ensinger,Stock shapes — Engineering plastics manual,Snapshot 9b46c0ae1e72,"Page 90, Material standard values, column 7 (TECAM 6 MO black), row Elongation at break",37,%,2
obs-0ab0d4324856f6d0391b,tecam-6-mo-black,,thermal_conductivity,point,0.37,,,W/(m*K),typical,"{""product_form"": ""stock_shape""}",ISO 22007-4:2008,ensinger-manual,Ensinger,Stock shapes — Engineering plastics manual,Snapshot 9b46c0ae1e72,"Page 90, Material standard values, column 7 (TECAM 6 MO black), row Thermal conductivity",0.37,W/(m·K),2
obs-0028f618e03dd54d1897,tecam-6-mo-black,,flexural_strength,point,110000000.0,,,Pa,typical,"{""product_form"": ""stock_shape""}",DIN EN ISO 178,ensinger-manual,Ensinger,Stock shapes — Engineering plastics manual,Snapshot 9b46c0ae1e72,"Page 90, Material standard values, column 7 (TECAM 6 MO black), row Flexural strength",110,MPa,3
obs-a88029ade3d21394899a,tecamid-6-gf25,,density,point,1330.0,,,kg/m^3,typical,"{""product_form"": ""stock_shape""}",DIN EN ISO 1183,ensinger-manual,Ensinger,Stock shapes — Engineering plastics manual,Snapshot 9b46c0ae1e72,"Page 90, Material standard values, column 8 (TECAMID 6 GF25), row Density",1.33,g/cm³,3
obs-01c63eead4175fd642d5,tecamid-6-gf25,,youngs_modulus,point,5100000000.0,,,Pa,typical,"{""product_form"": ""stock_shape""}",DIN EN ISO 527-2,ensinger-manual,Ensinger,Stock shapes — Engineering plastics manual,Snapshot 9b46c0ae1e72,"Page 90, Material standard values, column 8 (TECAMID 6 GF25), row Modulus of elasticity (tensile test)","5,100",MPa,4
obs-ad3ae2c6fc9fd7c029fc,tecamid-6-gf25,,ultimate_tensile_strength,point,96000000.0,,,Pa,typical,"{""product_form"": ""stock_shape""}",DIN EN ISO 527-2,ensinger-manual,Ensinger,Stock shapes — Engineering plastics manual,Snapshot 9b46c0ae1e72,"Page 90, Material standard values, column 8 (TECAMID 6 GF25), row Tensile strength",96,MPa,2
obs-d27e13b59bd31d3a58f3,tecamid-6-gf25,,tensile_yield_strength,point,96000000.0,,,Pa,typical,"{""product_form"": ""stock_shape""}",DIN EN ISO 527-2,ensinger-manual,Ensinger,Stock shapes — Engineering plastics manual,Snapshot 9b46c0ae1e72,"Page 90, Material standard values, column 8 (TECAMID 6 GF25), row Tensile strength at yield",96,MPa,2
obs-3eb625b9da8482d477db,tecamid-6-gf25,,elongation_at_break,point,0.11,,,1,typical,"{""product_form"": ""stock_shape""}",DIN EN ISO 527-2,ensinger-manual,Ensinger,Stock shapes — Engineering plastics manual,Snapshot 9b46c0ae1e72,"Page 90, Material standard values, column 8 (TECAMID 6 GF25), row Elongation at break",11,%,2
obs-cf7ea4234d8d500b1b6d,tecamid-6-gf25,,thermal_conductivity,point,0.4,,,W/(m*K),typical,"{""product_form"": ""stock_shape""}",ISO 22007-4:2008,ensinger-manual,Ensinger,Stock shapes — Engineering plastics manual,Snapshot 9b46c0ae1e72,"Page 90, Material standard values, column 8 (TECAMID 6 GF25), row Thermal conductivity",0.40,W/(m·K),2
obs-e602419d43e0ffb50a5f,tecamid-6-gf25,,flexural_strength,point,143000000.0,,,Pa,typical,"{""product_form"": ""stock_shape""}",DIN EN ISO 178,ensinger-manual,Ensinger,Stock shapes — Engineering plastics manual,Snapshot 9b46c0ae1e72,"Page 90, Material standard values, column 8 (TECAMID 6 GF25), row Flexural strength",143,MPa,3
obs-62e5c66d65b66f38a737,tecamid-6-gf30-black,,density,point,1360.0,,,kg/m^3,typical,"{""product_form"": ""stock_shape""}",DIN EN ISO 1183,ensinger-manual,Ensinger,Stock shapes — Engineering plastics manual,Snapshot 9b46c0ae1e72,"Page 90, Material standard values, column 9 (TECAMID 6 GF30 black), row Density",1.36,g/cm³,3
obs-c00d628e8792fce8db2f,tecamid-6-gf30-black,,youngs_modulus,point,5700000000.0,,,Pa,typical,"{""product_form"": ""stock_shape""}",DIN EN ISO 527-2,ensinger-manual,Ensinger,Stock shapes — Engineering plastics manual,Snapshot 9b46c0ae1e72,"Page 90, Material standard values, column 9 (TECAMID 6 GF30 black), row Modulus of elasticity (tensile test)","5,700",MPa,4
obs-097740cdcc9b9c2af286,tecamid-6-gf30-black,,ultimate_tensile_strength,point,98000000.0,,,Pa,typical,"{""product_form"": ""stock_shape""}",DIN EN ISO 527-2,ensinger-manual,Ensinger,Stock shapes — Engineering plastics manual,Snapshot 9b46c0ae1e72,"Page 90, Material standard values, column 9 (TECAMID 6 GF30 black), row Tensile strength",98,MPa,2
obs-f5e7df12803dd54dece2,tecamid-6-gf30-black,,tensile_yield_strength,point,98000000.0,,,Pa,typical,"{""product_form"": ""stock_shape""}",DIN EN ISO 527-2,ensinger-manual,Ensinger,Stock shapes — Engineering plastics manual,Snapshot 9b46c0ae1e72,"Page 90, Material standard values, column 9 (TECAMID 6 GF30 black), row Tensile strength at yield",98,MPa,2
obs-1a3661b56a866d7b6dc0,tecamid-6-gf30-black,,elongation_at_break,point,0.05,,,1,typical,"{""product_form"": ""stock_shape""}",DIN EN ISO 527-2,ensinger-manual,Ensinger,Stock shapes — Engineering plastics manual,Snapshot 9b46c0ae1e72,"Page 90, Material standard values, column 9 (TECAMID 6 GF30 black), row Elongation at break",5,%,1
obs-2d0bde33d13547f3b555,tecamid-6-gf30-black,,thermal_conductivity,point,0.41,,,W/(m*K),typical,"{""product_form"": ""stock_shape""}",ISO 22007-4:2008,ensinger-manual,Ensinger,Stock shapes — Engineering plastics manual,Snapshot 9b46c0ae1e72,"Page 90, Material standard values, column 9 (TECAMID 6 GF30 black), row Thermal conductivity",0.41,W/(m·K),2
obs-c0629e73b64052fcdc91,tecamid-6-gf30-black,,flexural_strength,point,140000000.0,,,Pa,typical,"{""product_form"": ""stock_shape""}",DIN EN ISO 178,ensinger-manual,Ensinger,Stock shapes — Engineering plastics manual,Snapshot 9b46c0ae1e72,"Page 90, Material standard values, column 9 (TECAMID 6 GF30 black), row Flexural strength",140,MPa,3
obs-aafba552a1ebae4d52f7,tecamid-66,,density,point,1150.0,,,kg/m^3,typical,"{""product_form"": ""stock_shape""}",DIN EN ISO 1183,ensinger-manual,Ensinger,Stock shapes — Engineering plastics manual,Snapshot 9b46c0ae1e72,"Page 90, Material standard values, column 10 (TECAMID 66), row Density",1.15,g/cm³,3
obs-1004089f7ae50d9e0188,tecamid-66,,youngs_modulus,point,3500000000.0,,,Pa,typical,"{""product_form"": ""stock_shape""}",DIN EN ISO 527-2,ensinger-manual,Ensinger,Stock shapes — Engineering plastics manual,Snapshot 9b46c0ae1e72,"Page 90, Material standard values, column 10 (TECAMID 66), row Modulus of elasticity (tensile test)","3,500",MPa,4
obs-ba0a0a22021ab6b28af9,tecamid-66,,ultimate_tensile_strength,point,85000000.0,,,Pa,typical,"{""product_form"": ""stock_shape""}",DIN EN ISO 527-2,ensinger-manual,Ensinger,Stock shapes — Engineering plastics manual,Snapshot 9b46c0ae1e72,"Page 90, Material standard values, column 10 (TECAMID 66), row Tensile strength",85,MPa,2
obs-5750ec0d50140680ad02,tecamid-66,,tensile_yield_strength,point,84000000.0,,,Pa,typical,"{""product_form"": ""stock_shape""}",DIN EN ISO 527-2,ensinger-manual,Ensinger,Stock shapes — Engineering plastics manual,Snapshot 9b46c0ae1e72,"Page 90, Material standard values, column 10 (TECAMID 66), row Tensile strength at yield",84,MPa,2
obs-0f14453a637ba2ea91be,tecamid-66,,elongation_at_break,point,0.7000000000000001,,,1,typical,"{""product_form"": ""stock_shape""}",DIN EN ISO 527-2,ensinger-manual,Ensinger,Stock shapes — Engineering plastics manual,Snapshot 9b46c0ae1e72,"Page 90, Material standard values, column 10 (TECAMID 66), row Elongation at break",70,%,2
obs-660f2f55fdc8baa006a8,tecamid-66,,thermal_conductivity,point,0.36,,,W/(m*K),typical,"{""product_form"": ""stock_shape""}",ISO 22007-4:2008,ensinger-manual,Ensinger,Stock shapes — Engineering plastics manual,Snapshot 9b46c0ae1e72,"Page 90, Material standard values, column 10 (TECAMID 66), row Thermal conductivity",0.36,W/(m·K),2
obs-7c5f2e8e7406b8fa2361,tecamid-66,,flexural_strength,point,110000000.0,,,Pa,typical,"{""product_form"": ""stock_shape""}",DIN EN ISO 178,ensinger-manual,Ensinger,Stock shapes — Engineering plastics manual,Snapshot 9b46c0ae1e72,"Page 90, Material standard values, column 10 (TECAMID 66), row Flexural strength",110,MPa,3
obs-109ad5fa0f0db0401ed8,tecamid-66-mh,,density,point,1150.0,,,kg/m^3,typical,"{""product_form"": ""stock_shape""}",DIN EN ISO 1183,ensinger-manual,Ensinger,Stock shapes — Engineering plastics manual,Snapshot 9b46c0ae1e72,"Page 91, Material standard values, column 1 (TECAMID 66 MH), row Density",1.15,g/cm³,3
obs-088c53f73180c8830491,tecamid-66-mh,,youngs_modulus,point,3200000000.0,,,Pa,typical,"{""product_form"": ""stock_shape""}",DIN EN ISO 527-2,ensinger-manual,Ensinger,Stock shapes — Engineering plastics manual,Snapshot 9b46c0ae1e72,"Page 91, Material standard values, column 1 (TECAMID 66 MH), row Modulus of elasticity (tensile test)","3,200",MPa,4
obs-29b2928f03e0b9c21e05,tecamid-66-mh,,ultimate_tensile_strength,point,84000000.0,,,Pa,typical,"{""product_form"": ""stock_shape""}",DIN EN ISO 527-2,ensinger-manual,Ensinger,Stock shapes — Engineering plastics manual,Snapshot 9b46c0ae1e72,"Page 91, Material standard values, column 1 (TECAMID 66 MH), row Tensile strength",84,MPa,2
obs-bc417d351ec394c0d517,tecamid-66-mh,,tensile_yield_strength,point,83000000.0,,,Pa,typical,"{""product_form"": ""stock_shape""}",DIN EN ISO 527-2,ensinger-manual,Ensinger,Stock shapes — Engineering plastics manual,Snapshot 9b46c0ae1e72,"Page 91, Material standard values, column 1 (TECAMID 66 MH), row Tensile strength at yield",83,MPa,2
obs-62efe838a35812fbba5a,tecamid-66-mh,,elongation_at_break,point,0.4,,,1,typical,"{""product_form"": ""stock_shape""}",DIN EN ISO 527-2,ensinger-manual,Ensinger,Stock shapes — Engineering plastics manual,Snapshot 9b46c0ae1e72,"Page 91, Material standard values, column 1 (TECAMID 66 MH), row Elongation at break",40,%,2
obs-5a9c76a950191417aa29,tecamid-66-mh,,thermal_conductivity,point,0.36,,,W/(m*K),typical,"{""product_form"": ""stock_shape""}",ISO 22007-4:2008,ensinger-manual,Ensinger,Stock shapes — Engineering plastics manual,Snapshot 9b46c0ae1e72,"Page 91, Material standard values, column 1 (TECAMID 66 MH), row Thermal conductivity",0.36,W/(m·K),2
obs-9382a0a829fb29e137f5,tecamid-66-mh,,flexural_strength,point,114000000.0,,,Pa,typical,"{""product_form"": ""stock_shape""}",DIN EN ISO 178,ensinger-manual,Ensinger,Stock shapes — Engineering plastics manual,Snapshot 9b46c0ae1e72,"Page 91, Material standard values, column 1 (TECAMID 66 MH), row Flexural strength",114,MPa,3
obs-50c34d6fdc4537573496,tecamid-66-gf30-black,,density,point,1340.0,,,kg/m^3,typical,"{""product_form"": ""stock_shape""}",DIN EN ISO 1183,ensinger-manual,Ensinger,Stock shapes — Engineering plastics manual,Snapshot 9b46c0ae1e72,"Page 91, Material standard values, column 2 (TECAMID 66 GF30 black), row Density",1.34,g/cm³,3
obs-b98c3c9575d2cde4794e,tecamid-66-gf30-black,,youngs_modulus,point,5500000000.0,,,Pa,typical,"{""product_form"": ""stock_shape""}",DIN EN ISO 527-2,ensinger-manual,Ensinger,Stock shapes — Engineering plastics manual,Snapshot 9b46c0ae1e72,"Page 91, Material standard values, column 2 (TECAMID 66 GF30 black), row Modulus of elasticity (tensile test)","5,500",MPa,4
obs-4d991d68817bfa2028af,tecamid-66-gf30-black,,ultimate_tensile_strength,point,91000000.0,,,Pa,typical,"{""product_form"": ""stock_shape""}",DIN EN ISO 527-2,ensinger-manual,Ensinger,Stock shapes — Engineering plastics manual,Snapshot 9b46c0ae1e72,"Page 91, Material standard values, column 2 (TECAMID 66 GF30 black), row Tensile strength",91,MPa,2
obs-35fce41c4c6b0018e757,tecamid-66-gf30-black,,tensile_yield_strength,point,91000000.0,,,Pa,typical,"{""product_form"": ""stock_shape""}",DIN EN ISO 527-2,ensinger-manual,Ensinger,Stock shapes — Engineering plastics manual,Snapshot 9b46c0ae1e72,"Page 91, Material standard values, column 2 (TECAMID 66 GF30 black), row Tensile strength at yield",91,MPa,2
obs-9efbe4e2a797ddc021a3,tecamid-66-gf30-black,,elongation_at_break,point,0.14,,,1,typical,"{""product_form"": ""stock_shape""}",DIN EN ISO 527-2,ensinger-manual,Ensinger,Stock shapes — Engineering plastics manual,Snapshot 9b46c0ae1e72,"Page 91, Material standard values, column 2 (TECAMID 66 GF30 black), row Elongation at break",14,%,2
obs-220b49a33d2e907e98d2,tecamid-66-gf30-black,,thermal_conductivity,point,0.39,,,W/(m*K),typical,"{""product_form"": ""stock_shape""}",ISO 22007-4:2008,ensinger-manual,Ensinger,Stock shapes — Engineering plastics manual,Snapshot 9b46c0ae1e72,"Page 91, Material standard values, column 2 (TECAMID 66 GF30 black), row Thermal conductivity",0.39,W/(m·K),2
obs-0754bee98c727e35ae7a,tecamid-66-gf30-black,,flexural_strength,point,135000000.0,,,Pa,typical,"{""product_form"": ""stock_shape""}",DIN EN ISO 178,ensinger-manual,Ensinger,Stock shapes — Engineering plastics manual,Snapshot 9b46c0ae1e72,"Page 91, Material standard values, column 2 (TECAMID 66 GF30 black), row Flexural strength",135,MPa,3
obs-d9c0135d79b758e48775,tecamid-66-cf20-black,,density,point,1230.0,,,kg/m^3,typical,"{""product_form"": ""stock_shape""}",DIN EN ISO 1183,ensinger-manual,Ensinger,Stock shapes — Engineering plastics manual,Snapshot 9b46c0ae1e72,"Page 91, Material standard values, column 3 (TECAMID 66 CF20 black), row Density",1.23,g/cm³,3
obs-0318c6539ecda9016b53,tecamid-66-cf20-black,,youngs_modulus,point,5100000000.0,,,Pa,typical,"{""product_form"": ""stock_shape""}",DIN EN ISO 527-2,ensinger-manual,Ensinger,Stock shapes — Engineering plastics manual,Snapshot 9b46c0ae1e72,"Page 91, Material standard values, column 3 (TECAMID 66 CF20 black), row Modulus of elasticity (tensile test)","5,100",MPa,4
obs-e48da4b39b3d09726ff4,tecamid-66-cf20-black,,ultimate_tensile_strength,point,104000000.0,,,Pa,typical,"{""product_form"": ""stock_shape""}",DIN EN ISO 527-2,ensinger-manual,Ensinger,Stock shapes — Engineering plastics manual,Snapshot 9b46c0ae1e72,"Page 91, Material standard values, column 3 (TECAMID 66 CF20 black), row Tensile strength",104,MPa,3
obs-91738f21700f12f66503,tecamid-66-cf20-black,,tensile_yield_strength,point,104000000.0,,,Pa,typical,"{""product_form"": ""stock_shape""}",DIN EN ISO 527-2,ensinger-manual,Ensinger,Stock shapes — Engineering plastics manual,Snapshot 9b46c0ae1e72,"Page 91, Material standard values, column 3 (TECAMID 66 CF20 black), row Tensile strength at yield",104,MPa,3
obs-d3325f2234484ff91526,tecamid-66-cf20-black,,elongation_at_break,point,0.13,,,1,typical,"{""product_form"": ""stock_shape""}",DIN EN ISO 527-2,ensinger-manual,Ensinger,Stock shapes — Engineering plastics manual,Snapshot 9b46c0ae1e72,"Page 91, Material standard values, column 3 (TECAMID 66 CF20 black), row Elongation at break",13,%,2
obs-261acc703c641768b302,tecamid-66-cf20-black,,thermal_conductivity,point,0.72,,,W/(m*K),typical,"{""product_form"": ""stock_shape""}",ISO 22007-4:2008,ensinger-manual,Ensinger,Stock shapes — Engineering plastics manual,Snapshot 9b46c0ae1e72,"Page 91, Material standard values, column 3 (TECAMID 66 CF20 black), row Thermal conductivity",0.72,W/(m·K),2
obs-d8561e1e6c94e3e3e3f5,tecamid-66-cf20-black,,flexural_strength,point,135000000.0,,,Pa,typical,"{""product_form"": ""stock_shape""}",DIN EN ISO 178,ensinger-manual,Ensinger,Stock shapes — Engineering plastics manual,Snapshot 9b46c0ae1e72,"Page 91, Material standard values, column 3 (TECAMID 66 CF20 black), row Flexural strength",135,MPa,3
obs-818dc14c6da432c58914,tecamid-66-hi,,density,point,1150.0,,,kg/m^3,typical,"{""product_form"": ""stock_shape""}",DIN EN ISO 1183,ensinger-manual,Ensinger,Stock shapes — Engineering plastics manual,Snapshot 9b46c0ae1e72,"Page 91, Material standard values, column 4 (TECAMID 66 HI), row Density",1.15,g/cm³,3
obs-591ee53917541510ea3a,tecamid-66-hi,,youngs_modulus,point,3400000000.0,,,Pa,typical,"{""product_form"": ""stock_shape""}",DIN EN ISO 527-2,ensinger-manual,Ensinger,Stock shapes — Engineering plastics manual,Snapshot 9b46c0ae1e72,"Page 91, Material standard values, column 4 (TECAMID 66 HI), row Modulus of elasticity (tensile test)","3,400",MPa,4
obs-3817d1b3dbf0a21c6dea,tecamid-66-hi,,ultimate_tensile_strength,point,89000000.0,,,Pa,typical,"{""product_form"": ""stock_shape""}",DIN EN ISO 527-2,ensinger-manual,Ensinger,Stock shapes — Engineering plastics manual,Snapshot 9b46c0ae1e72,"Page 91, Material standard values, column 4 (TECAMID 66 HI), row Tensile strength",89,MPa,2
obs-a9c9f173fa131298263d,tecamid-66-hi,,tensile_yield_strength,point,72000000.0,,,Pa,typical,"{""product_form"": ""stock_shape""}",DIN EN ISO 527-2,ensinger-manual,Ensinger,Stock shapes — Engineering plastics manual,Snapshot 9b46c0ae1e72,"Page 91, Material standard values, column 4 (TECAMID 66 HI), row Tensile strength at yield",72,MPa,2
obs-1189d9b1b021457648e9,tecamid-66-hi,,elongation_at_break,point,0.25,,,1,typical,"{""product_form"": ""stock_shape""}",DIN EN ISO 527-2,ensinger-manual,Ensinger,Stock shapes — Engineering plastics manual,Snapshot 9b46c0ae1e72,"Page 91, Material standard values, column 4 (TECAMID 66 HI), row Elongation at break",25,%,2
obs-1140f46458a2441d07f7,tecamid-66-hi,,thermal_conductivity,point,0.36,,,W/(m*K),typical,"{""product_form"": ""stock_shape""}",ISO 22007-4:2008,ensinger-manual,Ensinger,Stock shapes — Engineering plastics manual,Snapshot 9b46c0ae1e72,"Page 91, Material standard values, column 4 (TECAMID 66 HI), row Thermal conductivity",0.36,W/(m·K),2
obs-e499ff8cd4471a9e900c,tecamid-66-hi,,flexural_strength,point,112000000.0,,,Pa,typical,"{""product_form"": ""stock_shape""}",DIN EN ISO 178,ensinger-manual,Ensinger,Stock shapes — Engineering plastics manual,Snapshot 9b46c0ae1e72,"Page 91, Material standard values, column 4 (TECAMID 66 HI), row Flexural strength",112,MPa,3
obs-134d2448602fc8d1ce03,tecamid-66-la,,density,point,1110.0,,,kg/m^3,typical,"{""product_form"": ""stock_shape""}",DIN EN ISO 1183,ensinger-manual,Ensinger,Stock shapes — Engineering plastics manual,Snapshot 9b46c0ae1e72,"Page 91, Material standard values, column 5 (TECAMID 66 LA), row Density",1.11,g/cm³,3
obs-e6841d4e061486354b9f,tecamid-66-la,,youngs_modulus,point,3100000000.0,,,Pa,typical,"{""product_form"": ""stock_shape""}",DIN EN ISO 527-2,ensinger-manual,Ensinger,Stock shapes — Engineering plastics manual,Snapshot 9b46c0ae1e72,"Page 91, Material standard values, column 5 (TECAMID 66 LA), row Modulus of elasticity (tensile test)","3,100",MPa,4
obs-73546f7b0989c3d83813,tecamid-66-la,,ultimate_tensile_strength,point,76000000.0,,,Pa,typical,"{""product_form"": ""stock_shape""}",DIN EN ISO 527-2,ensinger-manual,Ensinger,Stock shapes — Engineering plastics manual,Snapshot 9b46c0ae1e72,"Page 91, Material standard values, column 5 (TECAMID 66 LA), row Tensile strength",76,MPa,2
obs-b0e376535bb4e29bdcf5,tecamid-66-la,,tensile_yield_strength,point,76000000.0,,,Pa,typical,"{""product_form"": ""stock_shape""}",DIN EN ISO 527-2,ensinger-manual,Ensinger,Stock shapes — Engineering plastics manual,Snapshot 9b46c0ae1e72,"Page 91, Material standard values, column 5 (TECAMID 66 LA), row Tensile strength at yield",76,MPa,2
obs-ab8c3e58f2d7507defcc,tecamid-66-la,,elongation_at_break,point,0.14,,,1,typical,"{""product_form"": ""stock_shape""}",DIN EN ISO 527-2,ensinger-manual,Ensinger,Stock shapes — Engineering plastics manual,Snapshot 9b46c0ae1e72,"Page 91, Material standard values, column 5 (TECAMID 66 LA), row Elongation at break",14,%,2
obs-73004fa697ccf7549fb7,tecamid-66-la,,thermal_conductivity,point,0.36,,,W/(m*K),typical,"{""product_form"": ""stock_shape""}",ISO 22007-4:2008,ensinger-manual,Ensinger,Stock shapes — Engineering plastics manual,Snapshot 9b46c0ae1e72,"Page 91, Material standard values, column 5 (TECAMID 66 LA), row Thermal conductivity",0.36,W/(m·K),2
obs-e07a7b39b86fddc1f876,tecamid-66-la,,flexural_strength,point,102000000.0,,,Pa,typical,"{""product_form"": ""stock_shape""}",DIN EN ISO 178,ensinger-manual,Ensinger,Stock shapes — Engineering plastics manual,Snapshot 9b46c0ae1e72,"Page 91, Material standard values, column 5 (TECAMID 66 LA), row Flexural strength",102,MPa,3
obs-0bb134401e2328f4109d,tecamid-66-x-gf50,,density,point,1610.0,,,kg/m^3,typical,"{""product_form"": ""stock_shape""}",DIN EN ISO 1183,ensinger-manual,Ensinger,Stock shapes — Engineering plastics manual,Snapshot 9b46c0ae1e72,"Page 91, Material standard values, column 6 (TECAMID 66/X GF50), row Density",1.61,g/cm³,3
obs-48529e132cf77c66b2ce,tecamid-66-x-gf50,,youngs_modulus,point,8700000000.0,,,Pa,typical,"{""product_form"": ""stock_shape""}",DIN EN ISO 527-2,ensinger-manual,Ensinger,Stock shapes — Engineering plastics manual,Snapshot 9b46c0ae1e72,"Page 91, Material standard values, column 6 (TECAMID 66/X GF50), row Modulus of elasticity (tensile test)","8,700",MPa,4
obs-9ee7412aa9dfe5c89b8d,tecamid-66-x-gf50,,ultimate_tensile_strength,point,115000000.0,,,Pa,typical,"{""product_form"": ""stock_shape""}",DIN EN ISO 527-2,ensinger-manual,Ensinger,Stock shapes — Engineering plastics manual,Snapshot 9b46c0ae1e72,"Page 91, Material standard values, column 6 (TECAMID 66/X GF50), row Tensile strength",115,MPa,3
obs-aab7e7e634064fd8eb59,tecamid-66-x-gf50,,tensile_yield_strength,point,115000000.0,,,Pa,typical,"{""product_form"": ""stock_shape""}",DIN EN ISO 527-2,ensinger-manual,Ensinger,Stock shapes — Engineering plastics manual,Snapshot 9b46c0ae1e72,"Page 91, Material standard values, column 6 (TECAMID 66/X GF50), row Tensile strength at yield",115,MPa,3
obs-cd957e7d8fdf825e8ca1,tecamid-66-x-gf50,,elongation_at_break,point,0.02,,,1,typical,"{""product_form"": ""stock_shape""}",DIN EN ISO 527-2,ensinger-manual,Ensinger,Stock shapes — Engineering plastics manual,Snapshot 9b46c0ae1e72,"Page 91, Material standard values, column 6 (TECAMID 66/X GF50), row Elongation at break",2,%,1
obs-4df8af22570455539cc9,tecamid-66-x-gf50,,flexural_strength,point,200000000.0,,,Pa,typical,"{""product_form"": ""stock_shape""}",DIN EN ISO 178,ensinger-manual,Ensinger,Stock shapes — Engineering plastics manual,Snapshot 9b46c0ae1e72,"Page 91, Material standard values, column 6 (TECAMID 66/X GF50), row Flexural strength",200,MPa,3
obs-27bafbe847d440b31554,tecamid-46-redbrown,,density,point,1190.0,,,kg/m^3,typical,"{""product_form"": ""stock_shape""}",DIN EN ISO 1183,ensinger-manual,Ensinger,Stock shapes — Engineering plastics manual,Snapshot 9b46c0ae1e72,"Page 91, Material standard values, column 7 (TECAMID 46 redbrown), row Density",1.19,g/cm³,3
obs-a3f0499156803f369bc0,tecamid-46-redbrown,,youngs_modulus,point,3300000000.0,,,Pa,typical,"{""product_form"": ""stock_shape""}",DIN EN ISO 527-2,ensinger-manual,Ensinger,Stock shapes — Engineering plastics manual,Snapshot 9b46c0ae1e72,"Page 91, Material standard values, column 7 (TECAMID 46 redbrown), row Modulus of elasticity (tensile test)","3,300",MPa,4
obs-01b4c3dcd4db683db146,tecamid-46-redbrown,,ultimate_tensile_strength,point,106000000.0,,,Pa,typical,"{""product_form"": ""stock_shape""}",DIN EN ISO 527-2,ensinger-manual,Ensinger,Stock shapes — Engineering plastics manual,Snapshot 9b46c0ae1e72,"Page 91, Material standard values, column 7 (TECAMID 46 redbrown), row Tensile strength",106,MPa,3
obs-6fbf0756ea8c8ed3c0c2,tecamid-46-redbrown,,tensile_yield_strength,point,106000000.0,,,Pa,typical,"{""product_form"": ""stock_shape""}",DIN EN ISO 527-2,ensinger-manual,Ensinger,Stock shapes — Engineering plastics manual,Snapshot 9b46c0ae1e72,"Page 91, Material standard values, column 7 (TECAMID 46 redbrown), row Tensile strength at yield",106,MPa,3
obs-ec9b5e10bb2f1f815e05,tecamid-46-redbrown,,elongation_at_break,point,0.32,,,1,typical,"{""product_form"": ""stock_shape""}",DIN EN ISO 527-2,ensinger-manual,Ensinger,Stock shapes — Engineering plastics manual,Snapshot 9b46c0ae1e72,"Page 91, Material standard values, column 7 (TECAMID 46 redbrown), row Elongation at break",32,%,2
obs-583c547392adb1f65320,tecamid-46-redbrown,,thermal_conductivity,point,0.37,,,W/(m*K),typical,"{""product_form"": ""stock_shape""}",ISO 22007-4:2008,ensinger-manual,Ensinger,Stock shapes — Engineering plastics manual,Snapshot 9b46c0ae1e72,"Page 91, Material standard values, column 7 (TECAMID 46 redbrown), row Thermal conductivity",0.37,W/(m·K),2
obs-dd7e09bb11cf2be540a3,tecamid-46-redbrown,,flexural_strength,point,132000000.0,,,Pa,typical,"{""product_form"": ""stock_shape""}",DIN EN ISO 178,ensinger-manual,Ensinger,Stock shapes — Engineering plastics manual,Snapshot 9b46c0ae1e72,"Page 91, Material standard values, column 7 (TECAMID 46 redbrown), row Flexural strength",132,MPa,3
obs-3823d3752ba509dd6253,tecamid-12,,density,point,1020.0,,,kg/m^3,typical,"{""product_form"": ""stock_shape""}",DIN EN ISO 1183,ensinger-manual,Ensinger,Stock shapes — Engineering plastics manual,Snapshot 9b46c0ae1e72,"Page 91, Material standard values, column 8 (TECAMID 12), row Density",1.02,g/cm³,3
obs-bb36288526eef8918630,tecamid-12,,youngs_modulus,point,1800000000.0,,,Pa,typical,"{""product_form"": ""stock_shape""}",DIN EN ISO 527-2,ensinger-manual,Ensinger,Stock shapes — Engineering plastics manual,Snapshot 9b46c0ae1e72,"Page 91, Material standard values, column 8 (TECAMID 12), row Modulus of elasticity (tensile test)","1,800",MPa,4
obs-f665eea0a767bb7d6a24,tecamid-12,,ultimate_tensile_strength,point,53000000.0,,,Pa,typical,"{""product_form"": ""stock_shape""}",DIN EN ISO 527-2,ensinger-manual,Ensinger,Stock shapes — Engineering plastics manual,Snapshot 9b46c0ae1e72,"Page 91, Material standard values, column 8 (TECAMID 12), row Tensile strength",53,MPa,2
obs-a4353907e33dad7ff75c,tecamid-12,,tensile_yield_strength,point,54000000.0,,,Pa,typical,"{""product_form"": ""stock_shape""}",DIN EN ISO 527-2,ensinger-manual,Ensinger,Stock shapes — Engineering plastics manual,Snapshot 9b46c0ae1e72,"Page 91, Material standard values, column 8 (TECAMID 12), row Tensile strength at yield",54,MPa,2
obs-4ee9ac415d83f0ab2fbc,tecamid-12,,elongation_at_break,point,2.0,,,1,typical,"{""product_form"": ""stock_shape""}",DIN EN ISO 527-2,ensinger-manual,Ensinger,Stock shapes — Engineering plastics manual,Snapshot 9b46c0ae1e72,"Page 91, Material standard values, column 8 (TECAMID 12), row Elongation at break",200,%,3
