Repository: amarschn/tools

# Materials data project

The source of truth behind the **Materials** tool. This directory holds the
curated data, the builder, and the validation gates. The published site it
generates lives at `tools/materials/` and is registered in `catalog.json` like
any other tool.

Adding a material happens here, not anywhere else. The project this came from
is closed; nothing upstream is maintained.

Current contents: **222 material identities, 92 named states, 1,593
observations, 10 registered properties and references to 28 source documents**.
The generated site has no runtime dependencies, backend, accounts, or network
search service.

Material queries open complete datasheets.

File: materials/data/ea193e23e511eb59256d/observations.csv (part 3 of 12)
observation_id,material_id,state_id,property,result_kind,value_si,minimum_si,maximum_si,unit,basis,conditions,method,source_id,source_organization,source_title,source_revision,source_locator,original_value,original_unit,significant_figures
obs-fc24af25c8a354afda12,tecamid-12,,thermal_conductivity,point,0.3,,,W/(m*K),typical,"{""product_form"": ""stock_shape""}",ISO 22007-4:2008,ensinger-manual,Ensinger,Stock shapes — Engineering plastics manual,Snapshot 9b46c0ae1e72,"Page 91, Material standard values, column 8 (TECAMID 12), row Thermal conductivity",0.30,W/(m·K),2
obs-b35bd1d25b1ee712a9f5,tecamid-12,,flexural_strength,point,68000000.0,,,Pa,typical,"{""product_form"": ""stock_shape""}",DIN EN ISO 178,ensinger-manual,Ensinger,Stock shapes — Engineering plastics manual,Snapshot 9b46c0ae1e72,"Page 91, Material standard values, column 8 (TECAMID 12), row Flexural strength",68,MPa,2
obs-87e00e160919f4606930,tecapet,,density,point,1360.0,,,kg/m^3,typical,"{""product_form"": ""stock_shape""}",DIN EN ISO 1183,ensinger-manual,Ensinger,Stock shapes — Engineering plastics manual,Snapshot 9b46c0ae1e72,"Page 91, Material standard values, column 9 (TECAPET), row Density",1.36,g/cm³,3
obs-3c630f427fe8f67e3883,tecapet,,youngs_modulus,point,3100000000.0,,,Pa,typical,"{""product_form"": ""stock_shape""}",DIN EN ISO 527-2,ensinger-manual,Ensinger,Stock shapes — Engineering plastics manual,Snapshot 9b46c0ae1e72,"Page 91, Material standard values, column 9 (TECAPET), row Modulus of elasticity (tensile test)","3,100",MPa,4
obs-71db7844ce19658f648f,tecapet,,ultimate_tensile_strength,point,79000000.0,,,Pa,typical,"{""product_form"": ""stock_shape""}",DIN EN ISO 527-2,ensinger-manual,Ensinger,Stock shapes — Engineering plastics manual,Snapshot 9b46c0ae1e72,"Page 91, Material standard values, column 9 (TECAPET), row Tensile strength",79,MPa,2
obs-626334923ea9dbf32f47,tecapet,,tensile_yield_strength,point,79000000.0,,,Pa,typical,"{""product_form"": ""stock_shape""}",DIN EN ISO 527-2,ensinger-manual,Ensinger,Stock shapes — Engineering plastics manual,Snapshot 9b46c0ae1e72,"Page 91, Material standard values, column 9 (TECAPET), row Tensile strength at yield",79,MPa,2
obs-e39c126b41a78ffea3f8,tecapet,,elongation_at_break,point,0.1,,,1,typical,"{""product_form"": ""stock_shape""}",DIN EN ISO 527-2,ensinger-manual,Ensinger,Stock shapes — Engineering plastics manual,Snapshot 9b46c0ae1e72,"Page 91, Material standard values, column 9 (TECAPET), row Elongation at break",10,%,2
obs-712f7694703c5a67c3c5,tecapet,,flexural_strength,point,121000000.0,,,Pa,typical,"{""product_form"": ""stock_shape""}",DIN EN ISO 178,ensinger-manual,Ensinger,Stock shapes — Engineering plastics manual,Snapshot 9b46c0ae1e72,"Page 91, Material standard values, column 9 (TECAPET), row Flexural strength",121,MPa,3
obs-65484fbb03e270afa458,tecapet-tf,,density,point,1430.0,,,kg/m^3,typical,"{""product_form"": ""stock_shape""}",DIN EN ISO 1183,ensinger-manual,Ensinger,Stock shapes — Engineering plastics manual,Snapshot 9b46c0ae1e72,"Page 92, Material standard values, column 1 (TECAPET TF), row Density",1.43,g/cm³,3
obs-e0071d31927bbf52b6d2,tecapet-tf,,youngs_modulus,point,3200000000.0,,,Pa,typical,"{""product_form"": ""stock_shape""}",DIN EN ISO 527-2,ensinger-manual,Ensinger,Stock shapes — Engineering plastics manual,Snapshot 9b46c0ae1e72,"Page 92, Material standard values, column 1 (TECAPET TF), row Modulus of elasticity (tensile test)","3,200",MPa,4
obs-1e7d3157cd3c46691412,tecapet-tf,,ultimate_tensile_strength,point,78000000.0,,,Pa,typical,"{""product_form"": ""stock_shape""}",DIN EN ISO 527-2,ensinger-manual,Ensinger,Stock shapes — Engineering plastics manual,Snapshot 9b46c0ae1e72,"Page 92, Material standard values, column 1 (TECAPET TF), row Tensile strength",78,MPa,2
obs-19ed7f4b0f77da537a9a,tecapet-tf,,tensile_yield_strength,point,78000000.0,,,Pa,typical,"{""product_form"": ""stock_shape""}",DIN EN ISO 527-2,ensinger-manual,Ensinger,Stock shapes — Engineering plastics manual,Snapshot 9b46c0ae1e72,"Page 92, Material standard values, column 1 (TECAPET TF), row Tensile strength at yield",78,MPa,2
obs-11c5ba82e7f32c4c3bd4,tecapet-tf,,elongation_at_break,point,0.06,,,1,typical,"{""product_form"": ""stock_shape""}",DIN EN ISO 527-2,ensinger-manual,Ensinger,Stock shapes — Engineering plastics manual,Snapshot 9b46c0ae1e72,"Page 92, Material standard values, column 1 (TECAPET TF), row Elongation at break",6,%,1
obs-1994ca273da1e7f4ff59,tecapet-tf,,flexural_strength,point,119000000.0,,,Pa,typical,"{""product_form"": ""stock_shape""}",DIN EN ISO 178,ensinger-manual,Ensinger,Stock shapes — Engineering plastics manual,Snapshot 9b46c0ae1e72,"Page 92, Material standard values, column 1 (TECAPET TF), row Flexural strength",119,MPa,3
obs-a5029ced468cd704ba0f,tecadur-pet,,density,point,1390.0,,,kg/m^3,typical,"{""product_form"": ""stock_shape""}",DIN EN ISO 1183,ensinger-manual,Ensinger,Stock shapes — Engineering plastics manual,Snapshot 9b46c0ae1e72,"Page 92, Material standard values, column 2 (TECADUR PET), row Density",1.39,g/cm³,3
obs-6535a1cce32fe86a7bb3,tecadur-pet,,youngs_modulus,point,3300000000.0,,,Pa,typical,"{""product_form"": ""stock_shape""}",DIN EN ISO 527-2,ensinger-manual,Ensinger,Stock shapes — Engineering plastics manual,Snapshot 9b46c0ae1e72,"Page 92, Material standard values, column 2 (TECADUR PET), row Modulus of elasticity (tensile test)","3,300",MPa,4
obs-686e6f7a95b916bcfb8b,tecadur-pet,,ultimate_tensile_strength,point,91000000.0,,,Pa,typical,"{""product_form"": ""stock_shape""}",DIN EN ISO 527-2,ensinger-manual,Ensinger,Stock shapes — Engineering plastics manual,Snapshot 9b46c0ae1e72,"Page 92, Material standard values, column 2 (TECADUR PET), row Tensile strength",91,MPa,2
obs-6039d2f8cc6a74a312e7,tecadur-pet,,tensile_yield_strength,point,91000000.0,,,Pa,typical,"{""product_form"": ""stock_shape""}",DIN EN ISO 527-2,ensinger-manual,Ensinger,Stock shapes — Engineering plastics manual,Snapshot 9b46c0ae1e72,"Page 92, Material standard values, column 2 (TECADUR PET), row Tensile strength at yield",91,MPa,2
obs-0c4e13425e238578e845,tecadur-pet,,elongation_at_break,point,0.14,,,1,typical,"{""product_form"": ""stock_shape""}",DIN EN ISO 527-2,ensinger-manual,Ensinger,Stock shapes — Engineering plastics manual,Snapshot 9b46c0ae1e72,"Page 92, Material standard values, column 2 (TECADUR PET), row Elongation at break",14,%,2
obs-62a46e2dc68c2bbfe084,tecadur-pet,,flexural_strength,point,134000000.0,,,Pa,typical,"{""product_form"": ""stock_shape""}",DIN EN ISO 178,ensinger-manual,Ensinger,Stock shapes — Engineering plastics manual,Snapshot 9b46c0ae1e72,"Page 92, Material standard values, column 2 (TECADUR PET), row Flexural strength",134,MPa,3
obs-0fd5b787ec05a5b8ed62,tecadur-pbt-gf30,,density,point,1460.0,,,kg/m^3,typical,"{""product_form"": ""stock_shape""}",DIN EN ISO 1183,ensinger-manual,Ensinger,Stock shapes — Engineering plastics manual,Snapshot 9b46c0ae1e72,"Page 92, Material standard values, column 3 (TECADUR PBT GF30), row Density",1.46,g/cm³,3
obs-a8c970b042021a8b51f5,tecadur-pbt-gf30,,youngs_modulus,point,3400000000.0,,,Pa,typical,"{""product_form"": ""stock_shape""}",DIN EN ISO 527-2,ensinger-manual,Ensinger,Stock shapes — Engineering plastics manual,Snapshot 9b46c0ae1e72,"Page 92, Material standard values, column 3 (TECADUR PBT GF30), row Modulus of elasticity (tensile test)","3,400",MPa,4
obs-749a2330a986b7e30ab7,tecadur-pbt-gf30,,ultimate_tensile_strength,point,46000000.0,,,Pa,typical,"{""product_form"": ""stock_shape""}",DIN EN ISO 527-2,ensinger-manual,Ensinger,Stock shapes — Engineering plastics manual,Snapshot 9b46c0ae1e72,"Page 92, Material standard values, column 3 (TECADUR PBT GF30), row Tensile strength",46,MPa,2
obs-450e56931e5a6aba727e,tecadur-pbt-gf30,,tensile_yield_strength,point,46000000.0,,,Pa,typical,"{""product_form"": ""stock_shape""}",DIN EN ISO 527-2,ensinger-manual,Ensinger,Stock shapes — Engineering plastics manual,Snapshot 9b46c0ae1e72,"Page 92, Material standard values, column 3 (TECADUR PBT GF30), row Tensile strength at yield",46,MPa,2
obs-3a561bf08beca42fbb7e,tecadur-pbt-gf30,,elongation_at_break,point,0.06,,,1,typical,"{""product_form"": ""stock_shape""}",DIN EN ISO 527-2,ensinger-manual,Ensinger,Stock shapes — Engineering plastics manual,Snapshot 9b46c0ae1e72,"Page 92, Material standard values, column 3 (TECADUR PBT GF30), row Elongation at break",6,%,1
obs-582c4e1c18477914139a,tecadur-pbt-gf30,,thermal_conductivity,point,0.33,,,W/(m*K),typical,"{""product_form"": ""stock_shape""}",ISO 22007-4:2008,ensinger-manual,Ensinger,Stock shapes — Engineering plastics manual,Snapshot 9b46c0ae1e72,"Page 92, Material standard values, column 3 (TECADUR PBT GF30), row Thermal conductivity",0.33,W/(m·K),2
obs-f13349794c0330466031,tecadur-pbt-gf30,,flexural_strength,point,78000000.0,,,Pa,typical,"{""product_form"": ""stock_shape""}",DIN EN ISO 178,ensinger-manual,Ensinger,Stock shapes — Engineering plastics manual,Snapshot 9b46c0ae1e72,"Page 92, Material standard values, column 3 (TECADUR PBT GF30), row Flexural strength",78,MPa,2
obs-62dbcbb77f5ec1b5726e,tecanat,,density,point,1190.0,,,kg/m^3,typical,"{""product_form"": ""stock_shape""}",DIN EN ISO 1183,ensinger-manual,Ensinger,Stock shapes — Engineering plastics manual,Snapshot 9b46c0ae1e72,"Page 92, Material standard values, column 4 (TECANAT), row Density",1.19,g/cm³,3
obs-104aefbdc20f663be2f8,tecanat,,youngs_modulus,point,2200000000.0,,,Pa,typical,"{""product_form"": ""stock_shape""}",DIN EN ISO 527-2,ensinger-manual,Ensinger,Stock shapes — Engineering plastics manual,Snapshot 9b46c0ae1e72,"Page 92, Material standard values, column 4 (TECANAT), row Modulus of elasticity (tensile test)","2,200",MPa,4
obs-e13bd836feeb2740f43c,tecanat,,ultimate_tensile_strength,point,69000000.0,,,Pa,typical,"{""product_form"": ""stock_shape""}",DIN EN ISO 527-2,ensinger-manual,Ensinger,Stock shapes — Engineering plastics manual,Snapshot 9b46c0ae1e72,"Page 92, Material standard values, column 4 (TECANAT), row Tensile strength",69,MPa,2
obs-5eb6fdeee9265af1cc88,tecanat,,tensile_yield_strength,point,69000000.0,,,Pa,typical,"{""product_form"": ""stock_shape""}",DIN EN ISO 527-2,ensinger-manual,Ensinger,Stock shapes — Engineering plastics manual,Snapshot 9b46c0ae1e72,"Page 92, Material standard values, column 4 (TECANAT), row Tensile strength at yield",69,MPa,2
obs-7a9e1605e34b4f77f440,tecanat,,elongation_at_break,point,0.9,,,1,typical,"{""product_form"": ""stock_shape""}",DIN EN ISO 527-2,ensinger-manual,Ensinger,Stock shapes — Engineering plastics manual,Snapshot 9b46c0ae1e72,"Page 92, Material standard values, column 4 (TECANAT), row Elongation at break",90,%,2
obs-58172d0c5184baef4762,tecanat,,thermal_conductivity,point,0.25,,,W/(m*K),typical,"{""product_form"": ""stock_shape""}",ISO 22007-4:2008,ensinger-manual,Ensinger,Stock shapes — Engineering plastics manual,Snapshot 9b46c0ae1e72,"Page 92, Material standard values, column 4 (TECANAT), row Thermal conductivity",0.25,W/(m·K),2
obs-c5e8ff6e94f11bfe9353,tecanat,,flexural_strength,point,97000000.0,,,Pa,typical,"{""product_form"": ""stock_shape""}",DIN EN ISO 178,ensinger-manual,Ensinger,Stock shapes — Engineering plastics manual,Snapshot 9b46c0ae1e72,"Page 92, Material standard values, column 4 (TECANAT), row Flexural strength",97,MPa,2
obs-0fcebb4cbe253bcc9e49,tecanat-gf30,,density,point,1420.0,,,kg/m^3,typical,"{""product_form"": ""stock_shape""}",DIN EN ISO 1183,ensinger-manual,Ensinger,Stock shapes — Engineering plastics manual,Snapshot 9b46c0ae1e72,"Page 92, Material standard values, column 5 (TECANAT GF30), row Density",1.42,g/cm³,3
obs-66a0a7a65a6ae28ff199,tecanat-gf30,,youngs_modulus,point,4400000000.0,,,Pa,typical,"{""product_form"": ""stock_shape""}",DIN EN ISO 527-2,ensinger-manual,Ensinger,Stock shapes — Engineering plastics manual,Snapshot 9b46c0ae1e72,"Page 92, Material standard values, column 5 (TECANAT GF30), row Modulus of elasticity (tensile test)","4,400",MPa,4
obs-80470019191755a513d8,tecanat-gf30,,ultimate_tensile_strength,point,85000000.0,,,Pa,typical,"{""product_form"": ""stock_shape""}",DIN EN ISO 527-2,ensinger-manual,Ensinger,Stock shapes — Engineering plastics manual,Snapshot 9b46c0ae1e72,"Page 92, Material standard values, column 5 (TECANAT GF30), row Tensile strength",85,MPa,2
obs-138d0b44cf7c2655c9d9,tecanat-gf30,,tensile_yield_strength,point,87000000.0,,,Pa,typical,"{""product_form"": ""stock_shape""}",DIN EN ISO 527-2,ensinger-manual,Ensinger,Stock shapes — Engineering plastics manual,Snapshot 9b46c0ae1e72,"Page 92, Material standard values, column 5 (TECANAT GF30), row Tensile strength at yield",87,MPa,2
obs-ad14a07761bbbb64cc9d,tecanat-gf30,,elongation_at_break,point,0.06,,,1,typical,"{""product_form"": ""stock_shape""}",DIN EN ISO 527-2,ensinger-manual,Ensinger,Stock shapes — Engineering plastics manual,Snapshot 9b46c0ae1e72,"Page 92, Material standard values, column 5 (TECANAT GF30), row Elongation at break",6,%,1
obs-df941f7a2b7f44c85c94,tecanat-gf30,,thermal_conductivity,point,0.32,,,W/(m*K),typical,"{""product_form"": ""stock_shape""}",ISO 22007-4:2008,ensinger-manual,Ensinger,Stock shapes — Engineering plastics manual,Snapshot 9b46c0ae1e72,"Page 92, Material standard values, column 5 (TECANAT GF30), row Thermal conductivity",0.32,W/(m·K),2
obs-101638479a521386f89c,tecanat-gf30,,flexural_strength,point,138000000.0,,,Pa,typical,"{""product_form"": ""stock_shape""}",DIN EN ISO 178,ensinger-manual,Ensinger,Stock shapes — Engineering plastics manual,Snapshot 9b46c0ae1e72,"Page 92, Material standard values, column 5 (TECANAT GF30), row Flexural strength",138,MPa,3
obs-cfc2be1fb28fa818b7af,tecaflon-pvdf,,density,point,1780.0,,,kg/m^3,typical,"{""product_form"": ""stock_shape""}",DIN EN ISO 1183,ensinger-manual,Ensinger,Stock shapes — Engineering plastics manual,Snapshot 9b46c0ae1e72,"Page 92, Material standard values, column 6 (TECAFLON PVDF), row Density",1.78,g/cm³,3
obs-453ea8266edb9e214d39,tecaflon-pvdf,,youngs_modulus,point,2200000000.0,,,Pa,typical,"{""product_form"": ""stock_shape""}",DIN EN ISO 527-2,ensinger-manual,Ensinger,Stock shapes — Engineering plastics manual,Snapshot 9b46c0ae1e72,"Page 92, Material standard values, column 6 (TECAFLON PVDF), row Modulus of elasticity (tensile test)","2,200",MPa,4
obs-30300380013a8911ddfc,tecaflon-pvdf,,ultimate_tensile_strength,point,62000000.0,,,Pa,typical,"{""product_form"": ""stock_shape""}",DIN EN ISO 527-2,ensinger-manual,Ensinger,Stock shapes — Engineering plastics manual,Snapshot 9b46c0ae1e72,"Page 92, Material standard values, column 6 (TECAFLON PVDF), row Tensile strength",62,MPa,2
obs-a5fb3595cac60510fbc9,tecaflon-pvdf,,tensile_yield_strength,point,62000000.0,,,Pa,typical,"{""product_form"": ""stock_shape""}",DIN EN ISO 527-2,ensinger-manual,Ensinger,Stock shapes — Engineering plastics manual,Snapshot 9b46c0ae1e72,"Page 92, Material standard values, column 6 (TECAFLON PVDF), row Tensile strength at yield",62,MPa,2
obs-992e073c344b6163ad0e,tecaflon-pvdf,,elongation_at_break,point,0.17,,,1,typical,"{""product_form"": ""stock_shape""}",DIN EN ISO 527-2,ensinger-manual,Ensinger,Stock shapes — Engineering plastics manual,Snapshot 9b46c0ae1e72,"Page 92, Material standard values, column 6 (TECAFLON PVDF), row Elongation at break",17,%,2
obs-708bfca73525c65c7123,tecaflon-pvdf,,thermal_conductivity,point,0.25,,,W/(m*K),typical,"{""product_form"": ""stock_shape""}",ISO 22007-4:2008,ensinger-manual,Ensinger,Stock shapes — Engineering plastics manual,Snapshot 9b46c0ae1e72,"Page 92, Material standard values, column 6 (TECAFLON PVDF), row Thermal conductivity",0.25,W/(m·K),2
obs-ca7fe1733a6a29d76510,tecaflon-pvdf,,flexural_strength,point,77000000.0,,,Pa,typical,"{""product_form"": ""stock_shape""}",DIN EN ISO 178,ensinger-manual,Ensinger,Stock shapes — Engineering plastics manual,Snapshot 9b46c0ae1e72,"Page 92, Material standard values, column 6 (TECAFLON PVDF), row Flexural strength",77,MPa,2
obs-bc5403f20190d0de0efe,tecason-s,,density,point,1240.0,,,kg/m^3,typical,"{""product_form"": ""stock_shape""}",DIN EN ISO 1183,ensinger-manual,Ensinger,Stock shapes — Engineering plastics manual,Snapshot 9b46c0ae1e72,"Page 92, Material standard values, column 7 (TECASON S), row Density",1.24,g/cm³,3
obs-b8fae2b0d180f91d6a4a,tecason-s,,youngs_modulus,point,2700000000.0,,,Pa,typical,"{""product_form"": ""stock_shape""}",DIN EN ISO 527-2,ensinger-manual,Ensinger,Stock shapes — Engineering plastics manual,Snapshot 9b46c0ae1e72,"Page 92, Material standard values, column 7 (TECASON S), row Modulus of elasticity (tensile test)","2,700",MPa,4
obs-c3ac41c57738893c5fe9,tecason-s,,ultimate_tensile_strength,point,89000000.0,,,Pa,typical,"{""product_form"": ""stock_shape""}",DIN EN ISO 527-2,ensinger-manual,Ensinger,Stock shapes — Engineering plastics manual,Snapshot 9b46c0ae1e72,"Page 92, Material standard values, column 7 (TECASON S), row Tensile strength",89,MPa,2
obs-35dc4cc18d264ece3f89,tecason-s,,tensile_yield_strength,point,89000000.0,,,Pa,typical,"{""product_form"": ""stock_shape""}",DIN EN ISO 527-2,ensinger-manual,Ensinger,Stock shapes — Engineering plastics manual,Snapshot 9b46c0ae1e72,"Page 92, Material standard values, column 7 (TECASON S), row Tensile strength at yield",89,MPa,2
obs-2b7fd1de800ed85d5a50,tecason-s,,elongation_at_break,point,0.15,,,1,typical,"{""product_form"": ""stock_shape""}",DIN EN ISO 527-2,ensinger-manual,Ensinger,Stock shapes — Engineering plastics manual,Snapshot 9b46c0ae1e72,"Page 92, Material standard values, column 7 (TECASON S), row Elongation at break",15,%,2
obs-ece1fb72ba9e179750fd,tecason-s,,thermal_conductivity,point,0.21,,,W/(m*K),typical,"{""product_form"": ""stock_shape""}",ISO 22007-4:2008,ensinger-manual,Ensinger,Stock shapes — Engineering plastics manual,Snapshot 9b46c0ae1e72,"Page 92, Material standard values, column 7 (TECASON S), row Thermal conductivity",0.21,W/(m·K),2
obs-4e2abd5af1b91f9bad37,tecason-s,,flexural_strength,point,122000000.0,,,Pa,typical,"{""product_form"": ""stock_shape""}",DIN EN ISO 178,ensinger-manual,Ensinger,Stock shapes — Engineering plastics manual,Snapshot 9b46c0ae1e72,"Page 92, Material standard values, column 7 (TECASON S), row Flexural strength",122,MPa,3
obs-a5b118e7b1b0faabe629,tecapei,,density,point,1280.0,,,kg/m^3,typical,"{""product_form"": ""stock_shape""}",DIN EN ISO 1183,ensinger-manual,Ensinger,Stock shapes — Engineering plastics manual,Snapshot 9b46c0ae1e72,"Page 92, Material standard values, column 8 (TECAPEI), row Density",1.28,g/cm³,3
obs-54c5c08184f9ef98211e,tecapei,,youngs_modulus,point,3200000000.0,,,Pa,typical,"{""product_form"": ""stock_shape""}",DIN EN ISO 527-2,ensinger-manual,Ensinger,Stock shapes — Engineering plastics manual,Snapshot 9b46c0ae1e72,"Page 92, Material standard values, column 8 (TECAPEI), row Modulus of elasticity (tensile test)","3,200",MPa,4
obs-84306fa61f48b42a95c7,tecapei,,ultimate_tensile_strength,point,127000000.0,,,Pa,typical,"{""product_form"": ""stock_shape""}",DIN EN ISO 527-2,ensinger-manual,Ensinger,Stock shapes — Engineering plastics manual,Snapshot 9b46c0ae1e72,"Page 92, Material standard values, column 8 (TECAPEI), row Tensile strength",127,MPa,3
obs-3146109e46434205c816,tecapei,,tensile_yield_strength,point,127000000.0,,,Pa,typical,"{""product_form"": ""stock_shape""}",DIN EN ISO 527-2,ensinger-manual,Ensinger,Stock shapes — Engineering plastics manual,Snapshot 9b46c0ae1e72,"Page 92, Material standard values, column 8 (TECAPEI), row Tensile strength at yield",127,MPa,3
obs-2aa11a8166dd621f6956,tecapei,,elongation_at_break,point,0.35000000000000003,,,1,typical,"{""product_form"": ""stock_shape""}",DIN EN ISO 527-2,ensinger-manual,Ensinger,Stock shapes — Engineering plastics manual,Snapshot 9b46c0ae1e72,"Page 92, Material standard values, column 8 (TECAPEI), row Elongation at break",35,%,2
obs-da4aa36350d2d87320de,tecapei,,thermal_conductivity,point,0.21,,,W/(m*K),typical,"{""product_form"": ""stock_shape""}",ISO 22007-4:2008,ensinger-manual,Ensinger,Stock shapes — Engineering plastics manual,Snapshot 9b46c0ae1e72,"Page 92, Material standard values, column 8 (TECAPEI), row Thermal conductivity",0.21,W/(m·K),2
obs-cc0e38516e144f309c38,tecapei,,flexural_strength,point,164000000.0,,,Pa,typical,"{""product_form"": ""stock_shape""}",DIN EN ISO 178,ensinger-manual,Ensinger,Stock shapes — Engineering plastics manual,Snapshot 9b46c0ae1e72,"Page 92, Material standard values, column 8 (TECAPEI), row Flexural strength",164,MPa,3
obs-7e218a08bb0ed0099a1b,tecason-p,,density,point,1310.0,,,kg/m^3,typical,"{""product_form"": ""stock_shape""}",DIN EN ISO 1183,ensinger-manual,Ensinger,Stock shapes — Engineering plastics manual,Snapshot 9b46c0ae1e72,"Page 92, Material standard values, column 9 (TECASON P), row Density",1.31,g/cm³,3
obs-e04ad846f5213429d0f4,tecason-p,,youngs_modulus,point,2300000000.0,,,Pa,typical,"{""product_form"": ""stock_shape""}",DIN EN ISO 527-2,ensinger-manual,Ensinger,Stock shapes — Engineering plastics manual,Snapshot 9b46c0ae1e72,"Page 92, Material standard values, column 9 (TECASON P), row Modulus of elasticity (tensile test)","2,300",MPa,4
obs-3e1913e9d7f4779d4d28,tecason-p,,ultimate_tensile_strength,point,81000000.0,,,Pa,typical,"{""product_form"": ""stock_shape""}",DIN EN ISO 527-2,ensinger-manual,Ensinger,Stock shapes — Engineering plastics manual,Snapshot 9b46c0ae1e72,"Page 92, Material standard values, column 9 (TECASON P), row Tensile strength",81,MPa,2
obs-72df3119013dff085638,tecason-p,,tensile_yield_strength,point,81000000.0,,,Pa,typical,"{""product_form"": ""stock_shape""}",DIN EN ISO 527-2,ensinger-manual,Ensinger,Stock shapes — Engineering plastics manual,Snapshot 9b46c0ae1e72,"Page 92, Material standard values, column 9 (TECASON P), row Tensile strength at yield",81,MPa,2
obs-758778922df84b1ad26e,tecason-p,,elongation_at_break,point,0.5,,,1,typical,"{""product_form"": ""stock_shape""}",DIN EN ISO 527-2,ensinger-manual,Ensinger,Stock shapes — Engineering plastics manual,Snapshot 9b46c0ae1e72,"Page 92, Material standard values, column 9 (TECASON P), row Elongation at break",50,%,2
obs-10b0c2003e8cc7f17ef8,tecason-p,,thermal_conductivity,point,0.25,,,W/(m*K),typical,"{""product_form"": ""stock_shape""}",ISO 22007-4:2008,ensinger-manual,Ensinger,Stock shapes — Engineering plastics manual,Snapshot 9b46c0ae1e72,"Page 92, Material standard values, column 9 (TECASON P), row Thermal conductivity",0.25,W/(m·K),2
obs-7be93f2e6cc13d8fd14b,tecason-p,,flexural_strength,point,107000000.0,,,Pa,typical,"{""product_form"": ""stock_shape""}",DIN EN ISO 178,ensinger-manual,Ensinger,Stock shapes — Engineering plastics manual,Snapshot 9b46c0ae1e72,"Page 92, Material standard values, column 9 (TECASON P), row Flexural strength",107,MPa,3
obs-04f18c5da05aa5aa2633,tecason-p-mt-coloured,,density,point,1310.0,,,kg/m^3,typical,"{""product_form"": ""stock_shape""}",DIN EN ISO 1183,ensinger-manual,Ensinger,Stock shapes — Engineering plastics manual,Snapshot 9b46c0ae1e72,"Page 92, Material standard values, column 10 (TECASON P MT coloured), row Density",1.31,g/cm³,3
obs-3fcacaa3b72f0d338b24,tecason-p-mt-coloured,,youngs_modulus,point,2300000000.0,,,Pa,typical,"{""product_form"": ""stock_shape""}",DIN EN ISO 527-2,ensinger-manual,Ensinger,Stock shapes — Engineering plastics manual,Snapshot 9b46c0ae1e72,"Page 92, Material standard values, column 10 (TECASON P MT coloured), row Modulus of elasticity (tensile test)","2,300",MPa,4
obs-16dad00507ec31979748,tecason-p-mt-coloured,,ultimate_tensile_strength,point,81000000.0,,,Pa,typical,"{""product_form"": ""stock_shape""}",DIN EN ISO 527-2,ensinger-manual,Ensinger,Stock shapes — Engineering plastics manual,Snapshot 9b46c0ae1e72,"Page 92, Material standard values, column 10 (TECASON P MT coloured), row Tensile strength",81,MPa,2
obs-2f842dd11b825d841ccd,tecason-p-mt-coloured,,tensile_yield_strength,point,81000000.0,,,Pa,typical,"{""product_form"": ""stock_shape""}",DIN EN ISO 527-2,ensinger-manual,Ensinger,Stock shapes — Engineering plastics manual,Snapshot 9b46c0ae1e72,"Page 92, Material standard values, column 10 (TECASON P MT coloured), row Tensile strength at yield",81,MPa,2
obs-ca869ba8c3f2dfc46d6f,tecason-p-mt-coloured,,elongation_at_break,point,0.5,,,1,typical,"{""product_form"": ""stock_shape""}",DIN EN ISO 527-2,ensinger-manual,Ensinger,Stock shapes — Engineering plastics manual,Snapshot 9b46c0ae1e72,"Page 92, Material standard values, column 10 (TECASON P MT coloured), row Elongation at break",50,%,2
obs-1a46f5c06665fe18f5e4,tecason-p-mt-coloured,,thermal_conductivity,point,0.25,,,W/(m*K),typical,"{""product_form"": ""stock_shape""}",ISO 22007-4:2008,ensinger-manual,Ensinger,Stock shapes — Engineering plastics manual,Snapshot 9b46c0ae1e72,"Page 92, Material standard values, column 10 (TECASON P MT coloured), row Thermal conductivity",0.25,W/(m·K),2
obs-b1775c2d0e57cf8e0aa5,tecason-p-mt-coloured,,flexural_strength,point,107000000.0,,,Pa,typical,"{""product_form"": ""stock_shape""}",DIN EN ISO 178,ensinger-manual,Ensinger,Stock shapes — Engineering plastics manual,Snapshot 9b46c0ae1e72,"Page 92, Material standard values, column 10 (TECASON P MT coloured), row Flexural strength",107,MPa,3
obs-4916254782c3f143e834,tecatron,,density,point,1360.0,,,kg/m^3,typical,"{""product_form"": ""stock_shape""}",DIN EN ISO 1183,ensinger-manual,Ensinger,Stock shapes — Engineering plastics manual,Snapshot 9b46c0ae1e72,"Page 93, Material standard values, column 1 (TECATRON), row Density",1.36,g/cm³,3
obs-bc223b87c1160e0f4ab3,tecatron,,youngs_modulus,point,4100000000.0,,,Pa,typical,"{""product_form"": ""stock_shape""}",DIN EN ISO 527-2,ensinger-manual,Ensinger,Stock shapes — Engineering plastics manual,Snapshot 9b46c0ae1e72,"Page 93, Material standard values, column 1 (TECATRON), row Modulus of elasticity (tensile test)","4,100",MPa,4
obs-7fd0d11031ccf2f58609,tecatron,,ultimate_tensile_strength,point,102000000.0,,,Pa,typical,"{""product_form"": ""stock_shape""}",DIN EN ISO 527-2,ensinger-manual,Ensinger,Stock shapes — Engineering plastics manual,Snapshot 9b46c0ae1e72,"Page 93, Material standard values, column 1 (TECATRON), row Tensile strength",102,MPa,3
obs-46a6953f0c87cd04a19b,tecatron,,tensile_yield_strength,point,100000000.0,,,Pa,typical,"{""product_form"": ""stock_shape""}",DIN EN ISO 527-2,ensinger-manual,Ensinger,Stock shapes — Engineering plastics manual,Snapshot 9b46c0ae1e72,"Page 93, Material standard values, column 1 (TECATRON), row Tensile strength at yield",100,MPa,3
obs-9078a810691db8d7766f,tecatron,,elongation_at_break,point,0.04,,,1,typical,"{""product_form"": ""stock_shape""}",DIN EN ISO 527-2,ensinger-manual,Ensinger,Stock shapes — Engineering plastics manual,Snapshot 9b46c0ae1e72,"Page 93, Material standard values, column 1 (TECATRON), row Elongation at break",4,%,1
obs-d5e98bf6742e28efde25,tecatron,,thermal_conductivity,point,0.25,,,W/(m*K),typical,"{""product_form"": ""stock_shape""}",ISO 22007-4:2008,ensinger-manual,Ensinger,Stock shapes — Engineering plastics manual,Snapshot 9b46c0ae1e72,"Page 93, Material standard values, column 1 (TECATRON), row Thermal conductivity",0.25,W/(m·K),2
obs-6dfeccb4635fad968611,tecatron,,flexural_strength,point,151000000.0,,,Pa,typical,"{""product_form"": ""stock_shape""}",DIN EN ISO 178,ensinger-manual,Ensinger,Stock shapes — Engineering plastics manual,Snapshot 9b46c0ae1e72,"Page 93, Material standard values, column 1 (TECATRON), row Flexural strength",151,MPa,3
obs-008c3fbcc1af16b79409,tecatron-gf40,,density,point,1630.0,,,kg/m^3,typical,"{""product_form"": ""stock_shape""}",DIN EN ISO 1183,ensinger-manual,Ensinger,Stock shapes — Engineering plastics manual,Snapshot 9b46c0ae1e72,"Page 93, Material standard values, column 2 (TECATRON GF40), row Density",1.63,g/cm³,3
obs-9afc5b210004185cffc9,tecatron-gf40,,youngs_modulus,point,6500000000.0,,,Pa,typical,"{""product_form"": ""stock_shape""}",DIN EN ISO 527-2,ensinger-manual,Ensinger,Stock shapes — Engineering plastics manual,Snapshot 9b46c0ae1e72,"Page 93, Material standard values, column 2 (TECATRON GF40), row Modulus of elasticity (tensile test)","6,500",MPa,4
obs-a5258b1bf0cf79ee4cdb,tecatron-gf40,,ultimate_tensile_strength,point,83000000.0,,,Pa,typical,"{""product_form"": ""stock_shape""}",DIN EN ISO 527-2,ensinger-manual,Ensinger,Stock shapes — Engineering plastics manual,Snapshot 9b46c0ae1e72,"Page 93, Material standard values, column 2 (TECATRON GF40), row Tensile strength",83,MPa,2
obs-cf980d56bed16508f80e,tecatron-gf40,,tensile_yield_strength,point,83000000.0,,,Pa,typical,"{""product_form"": ""stock_shape""}",DIN EN ISO 527-2,ensinger-manual,Ensinger,Stock shapes — Engineering plastics manual,Snapshot 9b46c0ae1e72,"Page 93, Material standard values, column 2 (TECATRON GF40), row Tensile strength at yield",83,MPa,2
obs-bd63fb08ce665e6f38e0,tecatron-gf40,,elongation_at_break,point,0.03,,,1,typical,"{""product_form"": ""stock_shape""}",DIN EN ISO 527-2,ensinger-manual,Ensinger,Stock shapes — Engineering plastics manual,Snapshot 9b46c0ae1e72,"Page 93, Material standard values, column 2 (TECATRON GF40), row Elongation at break",3,%,1
obs-beb0699a8aca5f72a374,tecatron-gf40,,thermal_conductivity,point,0.35,,,W/(m*K),typical,"{""product_form"": ""stock_shape""}",ISO 22007-4:2008,ensinger-manual,Ensinger,Stock shapes — Engineering plastics manual,Snapshot 9b46c0ae1e72,"Page 93, Material standard values, column 2 (TECATRON GF40), row Thermal conductivity",0.35,W/(m·K),2
obs-2330333ddfaf2d5d3dc8,tecatron-gf40,,flexural_strength,point,145000000.0,,,Pa,typical,"{""product_form"": ""stock_shape""}",DIN EN ISO 178,ensinger-manual,Ensinger,Stock shapes — Engineering plastics manual,Snapshot 9b46c0ae1e72,"Page 93, Material standard values, column 2 (TECATRON GF40), row Flexural strength",145,MPa,3
obs-61b744cd58ad72c33999,tecatron-pvx,,density,point,1500.0,,,kg/m^3,typical,"{""product_form"": ""stock_shape""}",DIN EN ISO 1183,ensinger-manual,Ensinger,Stock shapes — Engineering plastics manual,Snapshot 9b46c0ae1e72,"Page 93, Material standard values, column 4 (TECATRON PVX), row Density",1.5,g/cm³,2
obs-60cf2cc4544807bb0b2a,tecatron-pvx,,youngs_modulus,point,4600000000.0,,,Pa,typical,"{""product_form"": ""stock_shape""}",DIN EN ISO 527-2,ensinger-manual,Ensinger,Stock shapes — Engineering plastics manual,Snapshot 9b46c0ae1e72,"Page 93, Material standard values, column 4 (TECATRON PVX), row Modulus of elasticity (tensile test)","4,600",MPa,4
obs-cb5764d703586d674be6,tecatron-pvx,,ultimate_tensile_strength,point,53000000.0,,,Pa,typical,"{""product_form"": ""stock_shape""}",DIN EN ISO 527-2,ensinger-manual,Ensinger,Stock shapes — Engineering plastics manual,Snapshot 9b46c0ae1e72,"Page 93, Material standard values, column 4 (TECATRON PVX), row Tensile strength",53,MPa,2
obs-120ffbadfa8fc38ffc51,tecatron-pvx,,tensile_yield_strength,point,53000000.0,,,Pa,typical,"{""product_form"": ""stock_shape""}",DIN EN ISO 527-2,ensinger-manual,Ensinger,Stock shapes — Engineering plastics manual,Snapshot 9b46c0ae1e72,"Page 93, Material standard values, column 4 (TECATRON PVX), row Tensile strength at yield",53,MPa,2
obs-c9109616b34e36f9068b,tecatron-pvx,,elongation_at_break,point,0.02,,,1,typical,"{""product_form"": ""stock_shape""}",DIN EN ISO 527-2,ensinger-manual,Ensinger,Stock shapes — Engineering plastics manual,Snapshot 9b46c0ae1e72,"Page 93, Material standard values, column 4 (TECATRON PVX), row Elongation at break",2,%,1
obs-a57ee84d383c5ccb4bfe,tecatron-pvx,,thermal_conductivity,point,0.58,,,W/(m*K),typical,"{""product_form"": ""stock_shape""}",ISO 22007-4:2008,ensinger-manual,Ensinger,Stock shapes — Engineering plastics manual,Snapshot 9b46c0ae1e72,"Page 93, Material standard values, column 4 (TECATRON PVX), row Thermal conductivity",0.58,W/(m·K),2
obs-e613937de9c6e3490cd0,tecatron-pvx,,flexural_strength,point,91000000.0,,,Pa,typical,"{""product_form"": ""stock_shape""}",DIN EN ISO 178,ensinger-manual,Ensinger,Stock shapes — Engineering plastics manual,Snapshot 9b46c0ae1e72,"Page 93, Material standard values, column 4 (TECATRON PVX), row Flexural strength",91,MPa,2
obs-944a33e72da58e83ce0d,tecapeek,,density,point,1310.0,,,kg/m^3,typical,"{""product_form"": ""stock_shape""}",DIN EN ISO 1183,ensinger-manual,Ensinger,Stock shapes — Engineering plastics manual,Snapshot 9b46c0ae1e72,"Page 93, Material standard values, column 5 (TECAPEEK), row Density",1.31,g/cm³,3
obs-7c7ad601a9e71477be44,tecapeek,,youngs_modulus,point,4200000000.0,,,Pa,typical,"{""product_form"": ""stock_shape""}",DIN EN ISO 527-2,ensinger-manual,Ensinger,Stock shapes — Engineering plastics manual,Snapshot 9b46c0ae1e72,"Page 93, Material standard values, column 5 (TECAPEEK), row Modulus of elasticity (tensile test)","4,200",MPa,4
obs-da8871cfc635d7659d5c,tecapeek,,ultimate_tensile_strength,point,116000000.0,,,Pa,typical,"{""product_form"": ""stock_shape""}",DIN EN ISO 527-2,ensinger-manual,Ensinger,Stock shapes — Engineering plastics manual,Snapshot 9b46c0ae1e72,"Page 93, Material standard values, column 5 (TECAPEEK), row Tensile strength",116,MPa,3
obs-b3f0d529a50eac3c0951,tecapeek,,tensile_yield_strength,point,116000000.0,,,Pa,typical,"{""product_form"": ""stock_shape""}",DIN EN ISO 527-2,ensinger-manual,Ensinger,Stock shapes — Engineering plastics manual,Snapshot 9b46c0ae1e72,"Page 93, Material standard values, column 5 (TECAPEEK), row Tensile strength at yield",116,MPa,3
obs-d121d6414a193cace8cc,tecapeek,,elongation_at_break,point,0.15,,,1,typical,"{""product_form"": ""stock_shape""}",DIN EN ISO 527-2,ensinger-manual,Ensinger,Stock shapes — Engineering plastics manual,Snapshot 9b46c0ae1e72,"Page 93, Material standard values, column 5 (TECAPEEK), row Elongation at break",15,%,2
obs-fad5528bebb0e68faa2e,tecapeek,,thermal_conductivity,point,0.27,,,W/(m*K),typical,"{""product_form"": ""stock_shape""}",ISO 22007-4:2008,ensinger-manual,Ensinger,Stock shapes — Engineering plastics manual,Snapshot 9b46c0ae1e72,"Page 93, Material standard values, column 5 (TECAPEEK), row Thermal conductivity",0.27,W/(m·K),2
obs-8038570b1bec65002489,tecapeek,,flexural_strength,point,175000000.0,,,Pa,typical,"{""product_form"": ""stock_shape""}",DIN EN ISO 178,ensinger-manual,Ensinger,Stock shapes — Engineering plastics manual,Snapshot 9b46c0ae1e72,"Page 93, Material standard values, column 5 (TECAPEEK), row Flexural strength",175,MPa,3
obs-54ea618b46293d10fc58,tecapeek-gf30,,density,point,1530.0,,,kg/m^3,typical,"{""product_form"": ""stock_shape""}",DIN EN ISO 1183,ensinger-manual,Ensinger,Stock shapes — Engineering plastics manual,Snapshot 9b46c0ae1e72,"Page 93, Material standard values, column 8 (TECAPEEK GF30), row Density",1.53,g/cm³,3
obs-834bc8b446326c7c30cd,tecapeek-gf30,,youngs_modulus,point,6400000000.0,,,Pa,typical,"{""product_form"": ""stock_shape""}",DIN EN ISO 527-2,ensinger-manual,Ensinger,Stock shapes — Engineering plastics manual,Snapshot 9b46c0ae1e72,"Page 93, Material standard values, column 8 (TECAPEEK GF30), row Modulus of elasticity (tensile test)","6,400",MPa,4
obs-3b3b3f9a97bf72999bc6,tecapeek-gf30,,ultimate_tensile_strength,point,105000000.0,,,Pa,typical,"{""product_form"": ""stock_shape""}",DIN EN ISO 527-2,ensinger-manual,Ensinger,Stock shapes — Engineering plastics manual,Snapshot 9b46c0ae1e72,"Page 93, Material standard values, column 8 (TECAPEEK GF30), row Tensile strength",105,MPa,3
obs-b60fae5ef5fe404d2341,tecapeek-gf30,,tensile_yield_strength,point,105000000.0,,,Pa,typical,"{""product_form"": ""stock_shape""}",DIN EN ISO 527-2,ensinger-manual,Ensinger,Stock shapes — Engineering plastics manual,Snapshot 9b46c0ae1e72,"Page 93, Material standard values, column 8 (TECAPEEK GF30), row Tensile strength at yield",105,MPa,3
obs-c7cf2a35936187944814,tecapeek-gf30,,elongation_at_break,point,0.03,,,1,typical,"{""product_form"": ""stock_shape""}",DIN EN ISO 527-2,ensinger-manual,Ensinger,Stock shapes — Engineering plastics manual,Snapshot 9b46c0ae1e72,"Page 93, Material standard values, column 8 (TECAPEEK GF30), row Elongation at break",3,%,1
obs-12a670c15f58cb1f5303,tecapeek-gf30,,thermal_conductivity,point,0.35,,,W/(m*K),typical,"{""product_form"": ""stock_shape""}",ISO 22007-4:2008,ensinger-manual,Ensinger,Stock shapes — Engineering plastics manual,Snapshot 9b46c0ae1e72,"Page 93, Material standard values, column 8 (TECAPEEK GF30), row Thermal conductivity",0.35,W/(m·K),2
obs-9fb45960dc4728100153,tecapeek-gf30,,flexural_strength,point,164000000.0,,,Pa,typical,"{""product_form"": ""stock_shape""}",DIN EN ISO 178,ensinger-manual,Ensinger,Stock shapes — Engineering plastics manual,Snapshot 9b46c0ae1e72,"Page 93, Material standard values, column 8 (TECAPEEK GF30), row Flexural strength",164,MPa,3
obs-616deb5a5a79c1ad69ac,tecapeek-cf30,,density,point,1380.0,,,kg/m^3,typical,"{""product_form"": ""stock_shape""}",DIN EN ISO 1183,ensinger-manual,Ensinger,Stock shapes — Engineering plastics manual,Snapshot 9b46c0ae1e72,"Page 93, Material standard values, column 9 (TECAPEEK CF30), row Density",1.38,g/cm³,3
obs-2a5ea5b5d3650a97af2b,tecapeek-cf30,,youngs_modulus,point,6800000000.0,,,Pa,typical,"{""product_form"": ""stock_shape""}",DIN EN ISO 527-2,ensinger-manual,Ensinger,Stock shapes — Engineering plastics manual,Snapshot 9b46c0ae1e72,"Page 93, Material standard values, column 9 (TECAPEEK CF30), row Modulus of elasticity (tensile test)","6,800",MPa,4
obs-26b8f996b8359285b801,tecapeek-cf30,,ultimate_tensile_strength,point,122000000.0,,,Pa,typical,"{""product_form"": ""stock_shape""}",DIN EN ISO 527-2,ensinger-manual,Ensinger,Stock shapes — Engineering plastics manual,Snapshot 9b46c0ae1e72,"Page 93, Material standard values, column 9 (TECAPEEK CF30), row Tensile strength",122,MPa,3
obs-41386f472e3a7ac12d6d,tecapeek-cf30,,tensile_yield_strength,point,122000000.0,,,Pa,typical,"{""product_form"": ""stock_shape""}",DIN EN ISO 527-2,ensinger-manual,Ensinger,Stock shapes — Engineering plastics manual,Snapshot 9b46c0ae1e72,"Page 93, Material standard values, column 9 (TECAPEEK CF30), row Tensile strength at yield",122,MPa,3
obs-1cd7fec4505f48fabd2c,tecapeek-cf30,,elongation_at_break,point,0.07,,,1,typical,"{""product_form"": ""stock_shape""}",DIN EN ISO 527-2,ensinger-manual,Ensinger,Stock shapes — Engineering plastics manual,Snapshot 9b46c0ae1e72,"Page 93, Material standard values, column 9 (TECAPEEK CF30), row Elongation at break",7,%,1
obs-6e5c0c9d68f9f82b0d84,tecapeek-cf30,,thermal_conductivity,point,0.66,,,W/(m*K),typical,"{""product_form"": ""stock_shape""}",ISO 22007-4:2008,ensinger-manual,Ensinger,Stock shapes — Engineering plastics manual,Snapshot 9b46c0ae1e72,"Page 93, Material standard values, column 9 (TECAPEEK CF30), row Thermal conductivity",0.66,W/(m·K),2
obs-0551e4301e2040e81357,tecapeek-cf30,,flexural_strength,point,193000000.0,,,Pa,typical,"{""product_form"": ""stock_shape""}",DIN EN ISO 178,ensinger-manual,Ensinger,Stock shapes — Engineering plastics manual,Snapshot 9b46c0ae1e72,"Page 93, Material standard values, column 9 (TECAPEEK CF30), row Flexural strength",193,MPa,3
obs-36ee7b8d505993f35023,tecapeek-pvx,,density,point,1440.0,,,kg/m^3,typical,"{""product_form"": ""stock_shape""}",DIN EN ISO 1183,ensinger-manual,Ensinger,Stock shapes — Engineering plastics manual,Snapshot 9b46c0ae1e72,"Page 93, Material standard values, column 10 (TECAPEEK PVX), row Density",1.44,g/cm³,3
obs-5b46ff03667203761100,tecapeek-pvx,,youngs_modulus,point,5500000000.0,,,Pa,typical,"{""product_form"": ""stock_shape""}",DIN EN ISO 527-2,ensinger-manual,Ensinger,Stock shapes — Engineering plastics manual,Snapshot 9b46c0ae1e72,"Page 93, Material standard values, column 10 (TECAPEEK PVX), row Modulus of elasticity (tensile test)","5,500",MPa,4
obs-1b2ef9026c0cebe59f4c,tecapeek-pvx,,ultimate_tensile_strength,point,84000000.0,,,Pa,typical,"{""product_form"": ""stock_shape""}",DIN EN ISO 527-2,ensinger-manual,Ensinger,Stock shapes — Engineering plastics manual,Snapshot 9b46c0ae1e72,"Page 93, Material standard values, column 10 (TECAPEEK PVX), row Tensile strength",84,MPa,2
