Repository: amarschn/tools

# Materials data project

The source of truth behind the **Materials** tool. This directory holds the
curated data, the builder, and the validation gates. The published site it
generates lives at `tools/materials/` and is registered in `catalog.json` like
any other tool.

Adding a material happens here, not anywhere else. The project this came from
is closed; nothing upstream is maintained.

Current contents: **222 material identities, 92 named states, 1,593
observations, 10 registered properties and references to 28 source documents**.
The generated site has no runtime dependencies, backend, accounts, or network
search service.

Material queries open complete datasheets.

File: materials/data/ea193e23e511eb59256d/observations.csv (part 6 of 12)
observation_id,material_id,state_id,property,result_kind,value_si,minimum_si,maximum_si,unit,basis,conditions,method,source_id,source_organization,source_title,source_revision,source_locator,original_value,original_unit,significant_figures
obs-aff4a1d9665d54124200,coorstek-zta-10,,thermal_conductivity,point,27.0,,,W/(m*K),typical,"{""temperature_K"": 293.15}",ASTM C408,coorstek,CoorsTek,Ceramic Material Properties,Snapshot 9de5bd60a1b8,"Page 1, column 14 (ZTA 10%), row Thermal Conductivity, 20 °C",27.0,W/(m·K),3
obs-ab26c8bfffaa91c8da36,coorstek-zta-10,,flexural_strength,point,450000000.0,,,Pa,typical,"{""temperature_K"": 293.15}",ASTM F417; four-point bend,coorstek,CoorsTek,Ceramic Material Properties,Snapshot 9de5bd60a1b8,"Page 1, column 14 (ZTA 10%), row Flexural Strength (MOR), 20 °C",450,MPa,3
obs-221467cfec892454266b,coorstek-zta-10,,poissons_ratio,point,0.3,,,1,typical,"{""temperature_K"": 293.15}",ASTM C848,coorstek,CoorsTek,Ceramic Material Properties,Snapshot 9de5bd60a1b8,"Page 1, column 14 (ZTA 10%), row Poisson’s Ratio, 20 °C",0.30,1,2
obs-7554e57e76a60425cea7,coorstek-zta-10,,specific_heat,point,885.0,,,J/(kg*K),typical,"{""temperature_K"": 373.15}",ASTM E1269,coorstek,CoorsTek,Ceramic Material Properties,Snapshot 9de5bd60a1b8,"Page 1, column 14 (ZTA 10%), row Specific Heat, 100 °C",885,J/(kg·K),3
obs-b038d6aea5d28acb960e,coorstek-dura-z-ttz,,density,point,5720.0,,,kg/m^3,typical,{},ASTM C20,coorstek,CoorsTek,Ceramic Material Properties,Snapshot 9de5bd60a1b8,"Page 1, column 15 (Dura-Z TTZ), row Density",5.72,g/cm³,3
obs-e4d0f73ad703d3713f47,coorstek-dura-z-ttz,,youngs_modulus,point,200000000000.0,,,Pa,typical,"{""temperature_K"": 293.15}",ASTM C848,coorstek,CoorsTek,Ceramic Material Properties,Snapshot 9de5bd60a1b8,"Page 1, column 15 (Dura-Z TTZ), row Elastic Modulus, 20 °C",200,GPa,3
obs-686200624bc09fccb223,coorstek-dura-z-ttz,,thermal_conductivity,point,2.2,,,W/(m*K),typical,"{""temperature_K"": 293.15}",ASTM C408,coorstek,CoorsTek,Ceramic Material Properties,Snapshot 9de5bd60a1b8,"Page 1, column 15 (Dura-Z TTZ), row Thermal Conductivity, 20 °C",2.2,W/(m·K),2
obs-0d08b1e70c7a744d861b,coorstek-dura-z-ttz,,flexural_strength,point,900000000.0,,,Pa,typical,"{""temperature_K"": 293.15}",ASTM F417; four-point bend,coorstek,CoorsTek,Ceramic Material Properties,Snapshot 9de5bd60a1b8,"Page 1, column 15 (Dura-Z TTZ), row Flexural Strength (MOR), 20 °C",900,MPa,3
obs-85c5919170e9f5e0c03a,coorstek-dura-z-ttz,,poissons_ratio,point,0.3,,,1,typical,"{""temperature_K"": 293.15}",ASTM C848,coorstek,CoorsTek,Ceramic Material Properties,Snapshot 9de5bd60a1b8,"Page 1, column 15 (Dura-Z TTZ), row Poisson’s Ratio, 20 °C",0.30,1,2
obs-47bbdc5828a666731e78,coorstek-dura-z-ttz,,specific_heat,point,400.0,,,J/(kg*K),typical,"{""temperature_K"": 373.15}",ASTM E1269,coorstek,CoorsTek,Ceramic Material Properties,Snapshot 9de5bd60a1b8,"Page 1, column 15 (Dura-Z TTZ), row Specific Heat, 100 °C",400,J/(kg·K),3
obs-524acf38ecc0feb70cfa,coorstek-ytzp-sintered,,density,point,6020.0,,,kg/m^3,typical,{},ASTM C20,coorstek,CoorsTek,Ceramic Material Properties,Snapshot 9de5bd60a1b8,"Page 1, column 16 (YTZP sintered), row Density",6.02,g/cm³,3
obs-8796ae1fa0aa6979d346,coorstek-ytzp-sintered,,youngs_modulus,point,210000000000.0,,,Pa,typical,"{""temperature_K"": 293.15}",ASTM C848,coorstek,CoorsTek,Ceramic Material Properties,Snapshot 9de5bd60a1b8,"Page 1, column 16 (YTZP sintered), row Elastic Modulus, 20 °C",210,GPa,3
obs-b699b1883177f64176cf,coorstek-ytzp-sintered,,thermal_conductivity,point,2.2,,,W/(m*K),typical,"{""temperature_K"": 293.15}",ASTM C408,coorstek,CoorsTek,Ceramic Material Properties,Snapshot 9de5bd60a1b8,"Page 1, column 16 (YTZP sintered), row Thermal Conductivity, 20 °C",2.2,W/(m·K),2
obs-6bb37a0711d82e2a812d,coorstek-ytzp-sintered,,flexural_strength,point,1240000000.0,,,Pa,typical,"{""temperature_K"": 293.15}",ASTM F417; four-point bend,coorstek,CoorsTek,Ceramic Material Properties,Snapshot 9de5bd60a1b8,"Page 1, column 16 (YTZP sintered), row Flexural Strength (MOR), 20 °C",1240,MPa,4
obs-f554214087c15c9aede0,coorstek-ytzp-sintered,,poissons_ratio,point,0.3,,,1,typical,"{""temperature_K"": 293.15}",ASTM C848,coorstek,CoorsTek,Ceramic Material Properties,Snapshot 9de5bd60a1b8,"Page 1, column 16 (YTZP sintered), row Poisson’s Ratio, 20 °C",0.30,1,2
obs-5e5455c47ca25e520cce,coorstek-ytzp-sintered,,specific_heat,point,400.0,,,J/(kg*K),typical,"{""temperature_K"": 373.15}",ASTM E1269,coorstek,CoorsTek,Ceramic Material Properties,Snapshot 9de5bd60a1b8,"Page 1, column 16 (YTZP sintered), row Specific Heat, 100 °C",400,J/(kg·K),3
obs-4bb738c481796bab38d2,coorstek-ytzp-hiped,,density,point,6070.0,,,kg/m^3,typical,{},ASTM C20,coorstek,CoorsTek,Ceramic Material Properties,Snapshot 9de5bd60a1b8,"Page 1, column 17 (YTZP HIPed), row Density",6.07,g/cm³,3
obs-532daf5285bf7a417288,coorstek-ytzp-hiped,,youngs_modulus,point,210000000000.0,,,Pa,typical,"{""temperature_K"": 293.15}",ASTM C848,coorstek,CoorsTek,Ceramic Material Properties,Snapshot 9de5bd60a1b8,"Page 1, column 17 (YTZP HIPed), row Elastic Modulus, 20 °C",210,GPa,3
obs-75b661fc71a079fb7e97,coorstek-ytzp-hiped,,thermal_conductivity,point,2.2,,,W/(m*K),typical,"{""temperature_K"": 293.15}",ASTM C408,coorstek,CoorsTek,Ceramic Material Properties,Snapshot 9de5bd60a1b8,"Page 1, column 17 (YTZP HIPed), row Thermal Conductivity, 20 °C",2.2,W/(m·K),2
obs-68380a7a1e1bd030d82f,coorstek-ytzp-hiped,,flexural_strength,point,1720000000.0,,,Pa,typical,"{""temperature_K"": 293.15}",ASTM F417; four-point bend,coorstek,CoorsTek,Ceramic Material Properties,Snapshot 9de5bd60a1b8,"Page 1, column 17 (YTZP HIPed), row Flexural Strength (MOR), 20 °C",1720,MPa,4
obs-f7366aa6ab1df07b5d3d,coorstek-ytzp-hiped,,poissons_ratio,point,0.3,,,1,typical,"{""temperature_K"": 293.15}",ASTM C848,coorstek,CoorsTek,Ceramic Material Properties,Snapshot 9de5bd60a1b8,"Page 1, column 17 (YTZP HIPed), row Poisson’s Ratio, 20 °C",0.30,1,2
obs-31b9dfeb3c96e438b950,coorstek-ytzp-hiped,,specific_heat,point,400.0,,,J/(kg*K),typical,"{""temperature_K"": 373.15}",ASTM E1269,coorstek,CoorsTek,Ceramic Material Properties,Snapshot 9de5bd60a1b8,"Page 1, column 17 (YTZP HIPed), row Specific Heat, 100 °C",400,J/(kg·K),3
obs-95ff9cd37b6205f6e2f9,coorstek-sc-rb-sc-2,,density,point,3100.0,,,kg/m^3,typical,{},ASTM C20,coorstek,CoorsTek,Ceramic Material Properties,Snapshot 9de5bd60a1b8,"Page 1, column 18 (SC-RB SC-2), row Density",3.10,g/cm³,3
obs-511130d9e849ac22ed19,coorstek-sc-rb-sc-2,,youngs_modulus,point,393000000000.0,,,Pa,typical,"{""temperature_K"": 293.15}",ASTM C848,coorstek,CoorsTek,Ceramic Material Properties,Snapshot 9de5bd60a1b8,"Page 1, column 18 (SC-RB SC-2), row Elastic Modulus, 20 °C",393,GPa,3
obs-7e7c9e8331a942aecef9,coorstek-sc-rb-sc-2,,thermal_conductivity,point,125.0,,,W/(m*K),typical,"{""temperature_K"": 293.15}",ASTM C408,coorstek,CoorsTek,Ceramic Material Properties,Snapshot 9de5bd60a1b8,"Page 1, column 18 (SC-RB SC-2), row Thermal Conductivity, 20 °C",125.0,W/(m·K),4
obs-252811120aeaf8bbc53d,coorstek-sc-rb-sc-2,,flexural_strength,point,462000000.0,,,Pa,typical,"{""temperature_K"": 293.15}",ASTM F417; four-point bend,coorstek,CoorsTek,Ceramic Material Properties,Snapshot 9de5bd60a1b8,"Page 1, column 18 (SC-RB SC-2), row Flexural Strength (MOR), 20 °C",462,MPa,3
obs-33e0edfea9dccbc222dc,coorstek-sc-rb-sc-2,,poissons_ratio,point,0.2,,,1,typical,"{""temperature_K"": 293.15}",ASTM C848,coorstek,CoorsTek,Ceramic Material Properties,Snapshot 9de5bd60a1b8,"Page 1, column 18 (SC-RB SC-2), row Poisson’s Ratio, 20 °C",0.20,1,2
obs-4c360b2c7436d82413f8,coorstek-sc-rb-sc-2,,specific_heat,point,800.0,,,J/(kg*K),typical,"{""temperature_K"": 373.15}",ASTM E1269,coorstek,CoorsTek,Ceramic Material Properties,Snapshot 9de5bd60a1b8,"Page 1, column 18 (SC-RB SC-2), row Specific Heat, 100 °C",800,J/(kg·K),3
obs-55ebce636465a241b77f,coorstek-ultrasic-sc-30,,density,point,3150.0,,,kg/m^3,typical,{},ASTM C20,coorstek,CoorsTek,Ceramic Material Properties,Snapshot 9de5bd60a1b8,"Page 1, column 19 (UltraSiC SC-30), row Density",3.15,g/cm³,3
obs-6b053a9fde9dd7b0face,coorstek-ultrasic-sc-30,,youngs_modulus,point,410000000000.0,,,Pa,typical,"{""temperature_K"": 293.15}",ASTM C848,coorstek,CoorsTek,Ceramic Material Properties,Snapshot 9de5bd60a1b8,"Page 1, column 19 (UltraSiC SC-30), row Elastic Modulus, 20 °C",410,GPa,3
obs-582d854877d6d993d1e3,coorstek-ultrasic-sc-30,,thermal_conductivity,point,150.0,,,W/(m*K),typical,"{""temperature_K"": 293.15}",ASTM C408,coorstek,CoorsTek,Ceramic Material Properties,Snapshot 9de5bd60a1b8,"Page 1, column 19 (UltraSiC SC-30), row Thermal Conductivity, 20 °C",150.0,W/(m·K),4
obs-b1696b2f9727514ddcba,coorstek-ultrasic-sc-30,,flexural_strength,point,480000000.0,,,Pa,typical,"{""temperature_K"": 293.15}",ASTM F417; four-point bend,coorstek,CoorsTek,Ceramic Material Properties,Snapshot 9de5bd60a1b8,"Page 1, column 19 (UltraSiC SC-30), row Flexural Strength (MOR), 20 °C",480,MPa,3
obs-64a139e0d205ba9c1f1f,coorstek-ultrasic-sc-30,,poissons_ratio,point,0.21,,,1,typical,"{""temperature_K"": 293.15}",ASTM C848,coorstek,CoorsTek,Ceramic Material Properties,Snapshot 9de5bd60a1b8,"Page 1, column 19 (UltraSiC SC-30), row Poisson’s Ratio, 20 °C",0.21,1,2
obs-1d7d32ec47efde7adc23,coorstek-ultrasic-sc-30,,specific_heat,point,800.0,,,J/(kg*K),typical,"{""temperature_K"": 373.15}",ASTM E1269,coorstek,CoorsTek,Ceramic Material Properties,Snapshot 9de5bd60a1b8,"Page 1, column 19 (UltraSiC SC-30), row Specific Heat, 100 °C",800,J/(kg·K),3
obs-8fe182116a6150980fea,coorstek-puresic-cvd,,density,point,3210.0,,,kg/m^3,typical,{},ASTM C20,coorstek,CoorsTek,Ceramic Material Properties,Snapshot 9de5bd60a1b8,"Page 1, column 20 (PureSiC CVD), row Density",3.21,g/cm³,3
obs-7b422c347b20807a7a8e,coorstek-puresic-cvd,,youngs_modulus,interval,,435000000000.0,460000000000.0,Pa,typical,"{""temperature_K"": 293.15}",ASTM C848,coorstek,CoorsTek,Ceramic Material Properties,Snapshot 9de5bd60a1b8,"Page 1, column 20 (PureSiC CVD), row Elastic Modulus, 20 °C",435–460,GPa,3
obs-d5d6001644477f3094c0,coorstek-puresic-cvd,,thermal_conductivity,point,140.0,,,W/(m*K),typical,"{""temperature_K"": 293.15}",ASTM C408,coorstek,CoorsTek,Ceramic Material Properties,Snapshot 9de5bd60a1b8,"Page 1, column 20 (PureSiC CVD), row Thermal Conductivity, 20 °C",140.0,W/(m·K),4
obs-f8948e7e4f559cdc053e,coorstek-puresic-cvd,,flexural_strength,interval,,470000000.0,520000000.0,Pa,typical,"{""temperature_K"": 293.15}",ASTM F417; four-point bend,coorstek,CoorsTek,Ceramic Material Properties,Snapshot 9de5bd60a1b8,"Page 1, column 20 (PureSiC CVD), row Flexural Strength (MOR), 20 °C",470–520,MPa,3
obs-9f2a43591363e85f163d,coorstek-puresic-cvd,,poissons_ratio,point,0.21,,,1,typical,"{""temperature_K"": 293.15}",ASTM C848,coorstek,CoorsTek,Ceramic Material Properties,Snapshot 9de5bd60a1b8,"Page 1, column 20 (PureSiC CVD), row Poisson’s Ratio, 20 °C",0.21,1,2
obs-49c3454ec9b5d1e9a2aa,coorstek-puresic-cvd,,specific_heat,point,665.0,,,J/(kg*K),typical,"{""temperature_K"": 373.15}",ASTM E1269,coorstek,CoorsTek,Ceramic Material Properties,Snapshot 9de5bd60a1b8,"Page 1, column 20 (PureSiC CVD), row Specific Heat, 100 °C",665,J/(kg·K),3
obs-4dbb2fc0469282c224cf,coorstek-rbb4c,,density,point,2650.0,,,kg/m^3,typical,{},ASTM C20,coorstek,CoorsTek,Ceramic Material Properties,Snapshot 9de5bd60a1b8,"Page 1, column 21 (RBB4C), row Density",2.65,g/cm³,3
obs-b772c34171d8060d0bf0,coorstek-rbb4c,,youngs_modulus,point,379000000000.0,,,Pa,typical,"{""temperature_K"": 293.15}",ASTM C848,coorstek,CoorsTek,Ceramic Material Properties,Snapshot 9de5bd60a1b8,"Page 1, column 21 (RBB4C), row Elastic Modulus, 20 °C",379,GPa,3
obs-13808f1a29f616dd395e,coorstek-rbb4c,,thermal_conductivity,point,50.0,,,W/(m*K),typical,"{""temperature_K"": 293.15}",ASTM C408,coorstek,CoorsTek,Ceramic Material Properties,Snapshot 9de5bd60a1b8,"Page 1, column 21 (RBB4C), row Thermal Conductivity, 20 °C",50.0,W/(m·K),3
obs-619fc088619095da65d6,coorstek-rbb4c,,flexural_strength,point,250000000.0,,,Pa,typical,"{""temperature_K"": 293.15}",ASTM F417; four-point bend,coorstek,CoorsTek,Ceramic Material Properties,Snapshot 9de5bd60a1b8,"Page 1, column 21 (RBB4C), row Flexural Strength (MOR), 20 °C",250,MPa,3
obs-a0605cd736caff82bbfe,coorstek-rbb4c,,poissons_ratio,point,0.18,,,1,typical,"{""temperature_K"": 293.15}",ASTM C848,coorstek,CoorsTek,Ceramic Material Properties,Snapshot 9de5bd60a1b8,"Page 1, column 21 (RBB4C), row Poisson’s Ratio, 20 °C",0.18,1,2
obs-30a80ab1316288d05245,coorstek-hpb4c,,density,point,2500.0,,,kg/m^3,typical,{},ASTM C20,coorstek,CoorsTek,Ceramic Material Properties,Snapshot 9de5bd60a1b8,"Page 1, column 22 (HPB4C), row Density",2.5,g/cm³,2
obs-3ba634e7f82f4d5396eb,coorstek-hpb4c,,youngs_modulus,point,460000000000.0,,,Pa,typical,"{""temperature_K"": 293.15}",ASTM C848,coorstek,CoorsTek,Ceramic Material Properties,Snapshot 9de5bd60a1b8,"Page 1, column 22 (HPB4C), row Elastic Modulus, 20 °C",460,GPa,3
obs-3ab7d2d980c5bfa5e36a,coorstek-hpb4c,,thermal_conductivity,point,90.0,,,W/(m*K),typical,"{""temperature_K"": 293.15}",ASTM C408,coorstek,CoorsTek,Ceramic Material Properties,Snapshot 9de5bd60a1b8,"Page 1, column 22 (HPB4C), row Thermal Conductivity, 20 °C",90,W/(m·K),2
obs-3e9b16b0b1b00720572e,coorstek-hpb4c,,flexural_strength,point,410000000.0,,,Pa,typical,"{""temperature_K"": 293.15}",ASTM F417; four-point bend,coorstek,CoorsTek,Ceramic Material Properties,Snapshot 9de5bd60a1b8,"Page 1, column 22 (HPB4C), row Flexural Strength (MOR), 20 °C",410,MPa,3
obs-24b411d4181a19be499a,coorstek-hpb4c,,poissons_ratio,point,0.17,,,1,typical,"{""temperature_K"": 293.15}",ASTM C848,coorstek,CoorsTek,Ceramic Material Properties,Snapshot 9de5bd60a1b8,"Page 1, column 22 (HPB4C), row Poisson’s Ratio, 20 °C",0.17,1,2
obs-ef316f50417a26960f09,coorstek-wc-aci-ni6,,density,point,14900.0,,,kg/m^3,typical,{},ASTM C20,coorstek,CoorsTek,Ceramic Material Properties,Snapshot 9de5bd60a1b8,"Page 1, column 23 (WC ACI-NI6), row Density",14.90,g/cm³,4
obs-b0fb7f618b72453fd912,coorstek-wc-aci-ni6,,youngs_modulus,point,614000000000.0,,,Pa,typical,"{""temperature_K"": 293.15}",ASTM C848,coorstek,CoorsTek,Ceramic Material Properties,Snapshot 9de5bd60a1b8,"Page 1, column 23 (WC ACI-NI6), row Elastic Modulus, 20 °C",614,GPa,3
obs-2cae3ec5ff664b2696b9,coorstek-wc-aci-ni6,,thermal_conductivity,point,84.0,,,W/(m*K),typical,"{""temperature_K"": 293.15}",ASTM C408,coorstek,CoorsTek,Ceramic Material Properties,Snapshot 9de5bd60a1b8,"Page 1, column 23 (WC ACI-NI6), row Thermal Conductivity, 20 °C",84.0,W/(m·K),3
obs-a8fa4963dbf651a8b257,coorstek-wc-aci-ni6,,flexural_strength,point,2330000000.0,,,Pa,typical,"{""temperature_K"": 293.15}",ASTM F417; four-point bend,coorstek,CoorsTek,Ceramic Material Properties,Snapshot 9de5bd60a1b8,"Page 1, column 23 (WC ACI-NI6), row Flexural Strength (MOR), 20 °C",2330,MPa,4
obs-dd7da8e82fb5896b26e1,coorstek-hp-aln,,density,point,3260.0,,,kg/m^3,typical,{},ASTM C20,coorstek,CoorsTek,Ceramic Material Properties,Snapshot 9de5bd60a1b8,"Page 1, column 24 (HP AlN), row Density",3.26,g/cm³,3
obs-2c283fa7e1956037ca85,coorstek-hp-aln,,youngs_modulus,point,330000000000.0,,,Pa,typical,"{""temperature_K"": 293.15}",ASTM C848,coorstek,CoorsTek,Ceramic Material Properties,Snapshot 9de5bd60a1b8,"Page 1, column 24 (HP AlN), row Elastic Modulus, 20 °C",330,GPa,3
obs-80f20bf9d46f35833c58,coorstek-hp-aln,,thermal_conductivity,point,80.0,,,W/(m*K),typical,"{""temperature_K"": 293.15}",ASTM C408,coorstek,CoorsTek,Ceramic Material Properties,Snapshot 9de5bd60a1b8,"Page 1, column 24 (HP AlN), row Thermal Conductivity, 20 °C",80.0,W/(m·K),3
obs-820748938a8a4cf790cd,coorstek-hp-aln,,flexural_strength,point,340000000.0,,,Pa,typical,"{""temperature_K"": 293.15}",ASTM F417; four-point bend,coorstek,CoorsTek,Ceramic Material Properties,Snapshot 9de5bd60a1b8,"Page 1, column 24 (HP AlN), row Flexural Strength (MOR), 20 °C",340,MPa,3
obs-dd66ecf8f299dc05f4a1,coorstek-hp-aln,,poissons_ratio,point,0.25,,,1,typical,"{""temperature_K"": 293.15}",ASTM C848,coorstek,CoorsTek,Ceramic Material Properties,Snapshot 9de5bd60a1b8,"Page 1, column 24 (HP AlN), row Poisson’s Ratio, 20 °C",0.25,1,2
obs-59bc4f84ac78f5776dab,coorstek-hp-aln,,specific_heat,point,740.0,,,J/(kg*K),typical,"{""temperature_K"": 373.15}",ASTM E1269,coorstek,CoorsTek,Ceramic Material Properties,Snapshot 9de5bd60a1b8,"Page 1, column 24 (HP AlN), row Specific Heat, 100 °C",740,J/(kg·K),3
obs-f4c9b19a9592ae21457e,coorstek-sn-101c,,density,point,3210.0,,,kg/m^3,typical,{},ASTM C20,coorstek,CoorsTek,Ceramic Material Properties,Snapshot 9de5bd60a1b8,"Page 1, column 25 (SN 101C), row Density",3.21,g/cm³,3
obs-5810528c9fbd4764a030,coorstek-sn-101c,,youngs_modulus,point,310000000000.0,,,Pa,typical,"{""temperature_K"": 293.15}",ASTM C848,coorstek,CoorsTek,Ceramic Material Properties,Snapshot 9de5bd60a1b8,"Page 1, column 25 (SN 101C), row Elastic Modulus, 20 °C",310,GPa,3
obs-82addd609a46d5e58288,coorstek-sn-101c,,thermal_conductivity,point,34.0,,,W/(m*K),typical,"{""temperature_K"": 293.15}",ASTM C408,coorstek,CoorsTek,Ceramic Material Properties,Snapshot 9de5bd60a1b8,"Page 1, column 25 (SN 101C), row Thermal Conductivity, 20 °C",34,W/(m·K),2
obs-fecf1a5903cfa69c4ab3,coorstek-sn-101c,,flexural_strength,point,1000000000.0,,,Pa,typical,"{""temperature_K"": 293.15}",ASTM F417; four-point bend,coorstek,CoorsTek,Ceramic Material Properties,Snapshot 9de5bd60a1b8,"Page 1, column 25 (SN 101C), row Flexural Strength (MOR), 20 °C",1000,MPa,4
obs-7967f5143ca5b75c1156,coorstek-sn-101c,,poissons_ratio,point,0.27,,,1,typical,"{""temperature_K"": 293.15}",ASTM C848,coorstek,CoorsTek,Ceramic Material Properties,Snapshot 9de5bd60a1b8,"Page 1, column 25 (SN 101C), row Poisson’s Ratio, 20 °C",0.27,1,2
obs-650c75bf6a3284d62824,coorstek-nbd-200,,density,point,3160.0,,,kg/m^3,typical,{},ASTM C20,coorstek,CoorsTek,Ceramic Material Properties,Snapshot 9de5bd60a1b8,"Page 1, column 26 (NBD-200), row Density",3.16,g/cm³,3
obs-0d728fbbc59fa7251ee3,coorstek-nbd-200,,youngs_modulus,point,320000000000.0,,,Pa,typical,"{""temperature_K"": 293.15}",ASTM C848,coorstek,CoorsTek,Ceramic Material Properties,Snapshot 9de5bd60a1b8,"Page 1, column 26 (NBD-200), row Elastic Modulus, 20 °C",320,GPa,3
obs-58487a48840a72b78f63,coorstek-nbd-200,,thermal_conductivity,point,29.0,,,W/(m*K),typical,"{""temperature_K"": 293.15}",ASTM C408,coorstek,CoorsTek,Ceramic Material Properties,Snapshot 9de5bd60a1b8,"Page 1, column 26 (NBD-200), row Thermal Conductivity, 20 °C",29,W/(m·K),2
obs-f07d726fa7d330d90846,coorstek-nbd-200,,flexural_strength,point,900000000.0,,,Pa,typical,"{""temperature_K"": 293.15}",ASTM F417; four-point bend,coorstek,CoorsTek,Ceramic Material Properties,Snapshot 9de5bd60a1b8,"Page 1, column 26 (NBD-200), row Flexural Strength (MOR), 20 °C",900,MPa,3
obs-7013b0822c9683f9edd8,coorstek-nbd-200,,poissons_ratio,point,0.26,,,1,typical,"{""temperature_K"": 293.15}",ASTM C848,coorstek,CoorsTek,Ceramic Material Properties,Snapshot 9de5bd60a1b8,"Page 1, column 26 (NBD-200), row Poisson’s Ratio, 20 °C",0.26,1,2
obs-edc9249f82b95afb2257,coorstek-nt-154,,density,point,3220.0,,,kg/m^3,typical,{},ASTM C20,coorstek,CoorsTek,Ceramic Material Properties,Snapshot 9de5bd60a1b8,"Page 1, column 27 (NT 154), row Density",3.22,g/cm³,3
obs-c1fba99ebccc5854364a,coorstek-nt-154,,youngs_modulus,point,310000000000.0,,,Pa,typical,"{""temperature_K"": 293.15}",ASTM C848,coorstek,CoorsTek,Ceramic Material Properties,Snapshot 9de5bd60a1b8,"Page 1, column 27 (NT 154), row Elastic Modulus, 20 °C",310,GPa,3
obs-c8ae69dd7b5d45abeb49,coorstek-nt-154,,thermal_conductivity,point,38.0,,,W/(m*K),typical,"{""temperature_K"": 293.15}",ASTM C408,coorstek,CoorsTek,Ceramic Material Properties,Snapshot 9de5bd60a1b8,"Page 1, column 27 (NT 154), row Thermal Conductivity, 20 °C",38,W/(m·K),2
obs-1b608037f28c2105368d,coorstek-nt-154,,flexural_strength,point,900000000.0,,,Pa,typical,"{""temperature_K"": 293.15}",ASTM F417; four-point bend,coorstek,CoorsTek,Ceramic Material Properties,Snapshot 9de5bd60a1b8,"Page 1, column 27 (NT 154), row Flexural Strength (MOR), 20 °C",900,MPa,3
obs-cde392c04700c44df2b3,coorstek-nt-154,,poissons_ratio,point,0.27,,,1,typical,"{""temperature_K"": 293.15}",ASTM C848,coorstek,CoorsTek,Ceramic Material Properties,Snapshot 9de5bd60a1b8,"Page 1, column 27 (NT 154), row Poisson’s Ratio, 20 °C",0.27,1,2
obs-977761b267059eab1dd4,coorstek-nt-154,,specific_heat,point,724.0,,,J/(kg*K),typical,"{""temperature_K"": 373.15}",ASTM E1269,coorstek,CoorsTek,Ceramic Material Properties,Snapshot 9de5bd60a1b8,"Page 1, column 27 (NT 154), row Specific Heat, 100 °C",724,J/(kg·K),3
obs-fce1969c6006558f33eb,stainless-core-304-4301,stainless-core-304-4301-reference,tensile_yield_strength,lower_bound,230000000.0,,,Pa,minimum,"{""product_form"": ""sheet"", ""temperature_K"": 293.15}",EN 10088-2,outokumpu-core,Outokumpu,Core range datasheet,Snapshot 91d2f4b13405,"Page 8, Core 304/4301, product form C, row Table 5, Rp0.2",230,MPa,3
obs-e1730efbb68a89e0b3e0,stainless-core-304-4301,stainless-core-304-4301-reference,ultimate_tensile_strength,interval,,540000000.0,750000000.0,Pa,specified_range,"{""product_form"": ""sheet"", ""temperature_K"": 293.15}",EN 10088-2,outokumpu-core,Outokumpu,Core range datasheet,Snapshot 91d2f4b13405,"Page 8, Core 304/4301, product form C, row Table 5, Rm",540–750,MPa,3
obs-7c93b5563829a430b062,stainless-core-304-4301,stainless-core-304-4301-reference,elongation_at_break,lower_bound,0.45,,,1,minimum,"{""product_form"": ""sheet"", ""temperature_K"": 293.15}",EN 10088-2,outokumpu-core,Outokumpu,Core range datasheet,Snapshot 91d2f4b13405,"Page 8, Core 304/4301, product form C, row Table 5, A80 (80 mm gauge length)",45,%,2
obs-f3ee5ec2e3419eeb50c8,stainless-core-304-4301,,density,point,7900.0,,,kg/m^3,typical,{},EN 10088-1,outokumpu-core,Outokumpu,Core range datasheet,Snapshot 91d2f4b13405,"Page 10, Core 304/4301, row Table 7, Density",7.9,kg/dm³,2
obs-6f47de9d69396a488f1a,stainless-core-304-4301,,youngs_modulus,point,200000000000.0,,,Pa,typical,"{""temperature_K"": 293.15}",EN 10088-1,outokumpu-core,Outokumpu,Core range datasheet,Snapshot 91d2f4b13405,"Page 10, Core 304/4301, row Table 7, Modulus of elasticity at 20 °C",200,GPa,3
obs-26cd0079e2bd25180773,stainless-core-304-4301,,thermal_conductivity,point,15.0,,,W/(m*K),typical,"{""temperature_K"": 293.15}",EN 10088-1,outokumpu-core,Outokumpu,Core range datasheet,Snapshot 91d2f4b13405,"Page 10, Core 304/4301, row Table 7, Thermal conductivity at 20 °C",15,W/(m·K),2
obs-8e6e51ad2aca5d8ef007,stainless-core-304-4301,,specific_heat,point,500.0,,,J/(kg*K),typical,"{""temperature_K"": 293.15}",EN 10088-1,outokumpu-core,Outokumpu,Core range datasheet,Snapshot 91d2f4b13405,"Page 10, Core 304/4301, row Table 7, Thermal capacity at 20 °C",500,J/(kg·K),3
obs-65e5f52338938d1e3496,stainless-core-304l-4307,stainless-core-304l-4307-reference,tensile_yield_strength,lower_bound,220000000.0,,,Pa,minimum,"{""product_form"": ""sheet"", ""temperature_K"": 293.15}",EN 10088-2,outokumpu-core,Outokumpu,Core range datasheet,Snapshot 91d2f4b13405,"Page 8, Core 304L/4307, product form C, row Table 5, Rp0.2",220,MPa,3
obs-e0c080897fdd884a3995,stainless-core-304l-4307,stainless-core-304l-4307-reference,ultimate_tensile_strength,interval,,520000000.0,700000000.0,Pa,specified_range,"{""product_form"": ""sheet"", ""temperature_K"": 293.15}",EN 10088-2,outokumpu-core,Outokumpu,Core range datasheet,Snapshot 91d2f4b13405,"Page 8, Core 304L/4307, product form C, row Table 5, Rm",520–700,MPa,3
obs-30353993057aa441601f,stainless-core-304l-4307,stainless-core-304l-4307-reference,elongation_at_break,lower_bound,0.45,,,1,minimum,"{""product_form"": ""sheet"", ""temperature_K"": 293.15}",EN 10088-2,outokumpu-core,Outokumpu,Core range datasheet,Snapshot 91d2f4b13405,"Page 8, Core 304L/4307, product form C, row Table 5, A80 (80 mm gauge length)",45,%,2
obs-b35538fb7617e3dc3436,stainless-core-304l-4307,,density,point,7900.0,,,kg/m^3,typical,{},EN 10088-1,outokumpu-core,Outokumpu,Core range datasheet,Snapshot 91d2f4b13405,"Page 10, Core 304L/4307, row Table 7, Density",7.9,kg/dm³,2
obs-15840a0046a47320ba09,stainless-core-304l-4307,,youngs_modulus,point,200000000000.0,,,Pa,typical,"{""temperature_K"": 293.15}",EN 10088-1,outokumpu-core,Outokumpu,Core range datasheet,Snapshot 91d2f4b13405,"Page 10, Core 304L/4307, row Table 7, Modulus of elasticity at 20 °C",200,GPa,3
obs-cc25483ad3211a8a2637,stainless-core-304l-4307,,thermal_conductivity,point,15.0,,,W/(m*K),typical,"{""temperature_K"": 293.15}",EN 10088-1,outokumpu-core,Outokumpu,Core range datasheet,Snapshot 91d2f4b13405,"Page 10, Core 304L/4307, row Table 7, Thermal conductivity at 20 °C",15,W/(m·K),2
obs-af5fad3384a7269b0c93,stainless-core-304l-4307,,specific_heat,point,500.0,,,J/(kg*K),typical,"{""temperature_K"": 293.15}",EN 10088-1,outokumpu-core,Outokumpu,Core range datasheet,Snapshot 91d2f4b13405,"Page 10, Core 304L/4307, row Table 7, Thermal capacity at 20 °C",500,J/(kg·K),3
obs-9c11abbd5f21f0861b07,stainless-core-304ln-4311,stainless-core-304ln-4311-reference,tensile_yield_strength,lower_bound,290000000.0,,,Pa,minimum,"{""product_form"": ""sheet"", ""temperature_K"": 293.15}",EN 10088-2,outokumpu-core,Outokumpu,Core range datasheet,Snapshot 91d2f4b13405,"Page 8, Core 304LN/4311, product form C, row Table 5, Rp0.2",290,MPa,3
obs-9b603e04b1c9cc550b8a,stainless-core-304ln-4311,stainless-core-304ln-4311-reference,ultimate_tensile_strength,interval,,550000000.0,750000000.0,Pa,specified_range,"{""product_form"": ""sheet"", ""temperature_K"": 293.15}",EN 10088-2,outokumpu-core,Outokumpu,Core range datasheet,Snapshot 91d2f4b13405,"Page 8, Core 304LN/4311, product form C, row Table 5, Rm",550–750,MPa,3
obs-90b5b6eb8762516112bc,stainless-core-304ln-4311,stainless-core-304ln-4311-reference,elongation_at_break,lower_bound,0.4,,,1,minimum,"{""product_form"": ""sheet"", ""temperature_K"": 293.15}",EN 10088-2,outokumpu-core,Outokumpu,Core range datasheet,Snapshot 91d2f4b13405,"Page 8, Core 304LN/4311, product form C, row Table 5, A80 (80 mm gauge length)",40,%,2
obs-c84af4655a117b5ee129,stainless-core-304ln-4311,,density,point,7900.0,,,kg/m^3,typical,{},EN 10088-1,outokumpu-core,Outokumpu,Core range datasheet,Snapshot 91d2f4b13405,"Page 10, Core 304LN/4311, row Table 7, Density",7.9,kg/dm³,2
obs-e07cd688784451f093b4,stainless-core-304ln-4311,,youngs_modulus,point,200000000000.0,,,Pa,typical,"{""temperature_K"": 293.15}",EN 10088-1,outokumpu-core,Outokumpu,Core range datasheet,Snapshot 91d2f4b13405,"Page 10, Core 304LN/4311, row Table 7, Modulus of elasticity at 20 °C",200,GPa,3
obs-00f9e02678500e7d4380,stainless-core-304ln-4311,,thermal_conductivity,point,15.0,,,W/(m*K),typical,"{""temperature_K"": 293.15}",EN 10088-1,outokumpu-core,Outokumpu,Core range datasheet,Snapshot 91d2f4b13405,"Page 10, Core 304LN/4311, row Table 7, Thermal conductivity at 20 °C",15,W/(m·K),2
obs-eb67ad1392de6e57b1ea,stainless-core-304ln-4311,,specific_heat,point,500.0,,,J/(kg*K),typical,"{""temperature_K"": 293.15}",EN 10088-1,outokumpu-core,Outokumpu,Core range datasheet,Snapshot 91d2f4b13405,"Page 10, Core 304LN/4311, row Table 7, Thermal capacity at 20 °C",500,J/(kg·K),3
obs-32dff2fe712e485654bf,stainless-core-304l-4306,stainless-core-304l-4306-reference,tensile_yield_strength,lower_bound,220000000.0,,,Pa,minimum,"{""product_form"": ""sheet"", ""temperature_K"": 293.15}",EN 10088-2,outokumpu-core,Outokumpu,Core range datasheet,Snapshot 91d2f4b13405,"Page 8, Core 304L/4306, product form C, row Table 5, Rp0.2",220,MPa,3
obs-8909fafa773da1404553,stainless-core-304l-4306,stainless-core-304l-4306-reference,ultimate_tensile_strength,interval,,520000000.0,700000000.0,Pa,specified_range,"{""product_form"": ""sheet"", ""temperature_K"": 293.15}",EN 10088-2,outokumpu-core,Outokumpu,Core range datasheet,Snapshot 91d2f4b13405,"Page 8, Core 304L/4306, product form C, row Table 5, Rm",520–700,MPa,3
obs-149635fd5cadc00fb682,stainless-core-304l-4306,stainless-core-304l-4306-reference,elongation_at_break,lower_bound,0.45,,,1,minimum,"{""product_form"": ""sheet"", ""temperature_K"": 293.15}",EN 10088-2,outokumpu-core,Outokumpu,Core range datasheet,Snapshot 91d2f4b13405,"Page 8, Core 304L/4306, product form C, row Table 5, A80 (80 mm gauge length)",45,%,2
obs-59beb7ec5b0bd8c8048b,stainless-core-304l-4306,,density,point,7900.0,,,kg/m^3,typical,{},EN 10088-1,outokumpu-core,Outokumpu,Core range datasheet,Snapshot 91d2f4b13405,"Page 10, Core 304L/4306, row Table 7, Density",7.9,kg/dm³,2
obs-04a483da2392dd70423f,stainless-core-304l-4306,,youngs_modulus,point,200000000000.0,,,Pa,typical,"{""temperature_K"": 293.15}",EN 10088-1,outokumpu-core,Outokumpu,Core range datasheet,Snapshot 91d2f4b13405,"Page 10, Core 304L/4306, row Table 7, Modulus of elasticity at 20 °C",200,GPa,3
obs-2fcad69a495c5aceccbb,stainless-core-304l-4306,,thermal_conductivity,point,15.0,,,W/(m*K),typical,"{""temperature_K"": 293.15}",EN 10088-1,outokumpu-core,Outokumpu,Core range datasheet,Snapshot 91d2f4b13405,"Page 10, Core 304L/4306, row Table 7, Thermal conductivity at 20 °C",15,W/(m·K),2
obs-0eca03302b62b6729a3c,stainless-core-304l-4306,,specific_heat,point,500.0,,,J/(kg*K),typical,"{""temperature_K"": 293.15}",EN 10088-1,outokumpu-core,Outokumpu,Core range datasheet,Snapshot 91d2f4b13405,"Page 10, Core 304L/4306, row Table 7, Thermal capacity at 20 °C",500,J/(kg·K),3
obs-a64ac73e9de940de4c92,stainless-core-305-4303,stainless-core-305-4303-reference,tensile_yield_strength,lower_bound,220000000.0,,,Pa,minimum,"{""product_form"": ""sheet"", ""temperature_K"": 293.15}",EN 10088-2,outokumpu-core,Outokumpu,Core range datasheet,Snapshot 91d2f4b13405,"Page 8, Core 305/4303, product form C, row Table 5, Rp0.2",220,MPa,3
obs-34cd28034f12b04a649b,stainless-core-305-4303,stainless-core-305-4303-reference,ultimate_tensile_strength,interval,,500000000.0,650000000.0,Pa,specified_range,"{""product_form"": ""sheet"", ""temperature_K"": 293.15}",EN 10088-2,outokumpu-core,Outokumpu,Core range datasheet,Snapshot 91d2f4b13405,"Page 8, Core 305/4303, product form C, row Table 5, Rm",500–650,MPa,3
obs-0eee57e772c6547a7ba3,stainless-core-305-4303,stainless-core-305-4303-reference,elongation_at_break,lower_bound,0.45,,,1,minimum,"{""product_form"": ""sheet"", ""temperature_K"": 293.15}",EN 10088-2,outokumpu-core,Outokumpu,Core range datasheet,Snapshot 91d2f4b13405,"Page 8, Core 305/4303, product form C, row Table 5, A80 (80 mm gauge length)",45,%,2
obs-6cdfd2c8059963ed3631,stainless-core-305-4303,,density,point,7900.0,,,kg/m^3,typical,{},EN 10088-1,outokumpu-core,Outokumpu,Core range datasheet,Snapshot 91d2f4b13405,"Page 10, Core 305/4303, row Table 7, Density",7.9,kg/dm³,2
obs-6c9a765ffd9cc12f393f,stainless-core-305-4303,,youngs_modulus,point,200000000000.0,,,Pa,typical,"{""temperature_K"": 293.15}",EN 10088-1,outokumpu-core,Outokumpu,Core range datasheet,Snapshot 91d2f4b13405,"Page 10, Core 305/4303, row Table 7, Modulus of elasticity at 20 °C",200,GPa,3
obs-5ee358ba7ebeb1e3e1af,stainless-core-305-4303,,thermal_conductivity,point,15.0,,,W/(m*K),typical,"{""temperature_K"": 293.15}",EN 10088-1,outokumpu-core,Outokumpu,Core range datasheet,Snapshot 91d2f4b13405,"Page 10, Core 305/4303, row Table 7, Thermal conductivity at 20 °C",15,W/(m·K),2
obs-29c9155c27cdefd60192,stainless-core-305-4303,,specific_heat,point,500.0,,,J/(kg*K),typical,"{""temperature_K"": 293.15}",EN 10088-1,outokumpu-core,Outokumpu,Core range datasheet,Snapshot 91d2f4b13405,"Page 10, Core 305/4303, row Table 7, Thermal capacity at 20 °C",500,J/(kg·K),3
obs-5d62866961c02adc5dd5,stainless-core-321-4541,stainless-core-321-4541-reference,tensile_yield_strength,lower_bound,220000000.0,,,Pa,minimum,"{""product_form"": ""sheet"", ""temperature_K"": 293.15}",EN 10088-2,outokumpu-core,Outokumpu,Core range datasheet,Snapshot 91d2f4b13405,"Page 8, Core 321/4541, product form C, row Table 5, Rp0.2",220,MPa,3
obs-eb8ab50d88625ed3777c,stainless-core-321-4541,stainless-core-321-4541-reference,ultimate_tensile_strength,interval,,520000000.0,720000000.0,Pa,specified_range,"{""product_form"": ""sheet"", ""temperature_K"": 293.15}",EN 10088-2,outokumpu-core,Outokumpu,Core range datasheet,Snapshot 91d2f4b13405,"Page 8, Core 321/4541, product form C, row Table 5, Rm",520–720,MPa,3
obs-38a0ec71e4dc71be85bd,stainless-core-321-4541,stainless-core-321-4541-reference,elongation_at_break,lower_bound,0.4,,,1,minimum,"{""product_form"": ""sheet"", ""temperature_K"": 293.15}",EN 10088-2,outokumpu-core,Outokumpu,Core range datasheet,Snapshot 91d2f4b13405,"Page 8, Core 321/4541, product form C, row Table 5, A80 (80 mm gauge length)",40,%,2
obs-e11046d0359774cc9ac0,stainless-core-321-4541,,density,point,7900.0,,,kg/m^3,typical,{},EN 10088-1,outokumpu-core,Outokumpu,Core range datasheet,Snapshot 91d2f4b13405,"Page 10, Core 321/4541, row Table 7, Density",7.9,kg/dm³,2
obs-76c071b4857f884b220e,stainless-core-321-4541,,youngs_modulus,point,200000000000.0,,,Pa,typical,"{""temperature_K"": 293.15}",EN 10088-1,outokumpu-core,Outokumpu,Core range datasheet,Snapshot 91d2f4b13405,"Page 10, Core 321/4541, row Table 7, Modulus of elasticity at 20 °C",200,GPa,3
obs-b97cd027da946dbdc203,stainless-core-321-4541,,thermal_conductivity,point,15.0,,,W/(m*K),typical,"{""temperature_K"": 293.15}",EN 10088-1,outokumpu-core,Outokumpu,Core range datasheet,Snapshot 91d2f4b13405,"Page 10, Core 321/4541, row Table 7, Thermal conductivity at 20 °C",15,W/(m·K),2
obs-8e8d9f197a61e86b99c9,stainless-core-321-4541,,specific_heat,point,500.0,,,J/(kg*K),typical,"{""temperature_K"": 293.15}",EN 10088-1,outokumpu-core,Outokumpu,Core range datasheet,Snapshot 91d2f4b13405,"Page 10, Core 321/4541, row Table 7, Thermal capacity at 20 °C",500,J/(kg·K),3
obs-5c718f214dc5a3a1d562,stainless-core-347-4550,stainless-core-347-4550-reference,tensile_yield_strength,lower_bound,220000000.0,,,Pa,minimum,"{""product_form"": ""sheet"", ""temperature_K"": 293.15}",EN 10088-2,outokumpu-core,Outokumpu,Core range datasheet,Snapshot 91d2f4b13405,"Page 8, Core 347/4550, product form C, row Table 5, Rp0.2",220,MPa,3
obs-4f06ad628f5fb9fbc495,stainless-core-347-4550,stainless-core-347-4550-reference,ultimate_tensile_strength,interval,,520000000.0,720000000.0,Pa,specified_range,"{""product_form"": ""sheet"", ""temperature_K"": 293.15}",EN 10088-2,outokumpu-core,Outokumpu,Core range datasheet,Snapshot 91d2f4b13405,"Page 8, Core 347/4550, product form C, row Table 5, Rm",520–720,MPa,3
obs-1d9996d1076df8d876d9,stainless-core-347-4550,stainless-core-347-4550-reference,elongation_at_break,lower_bound,0.4,,,1,minimum,"{""product_form"": ""sheet"", ""temperature_K"": 293.15}",EN 10088-2,outokumpu-core,Outokumpu,Core range datasheet,Snapshot 91d2f4b13405,"Page 8, Core 347/4550, product form C, row Table 5, A80 (80 mm gauge length)",40,%,2
obs-4daa2df989576ebc4ea3,stainless-core-347-4550,,density,point,7900.0,,,kg/m^3,typical,{},EN 10088-1,outokumpu-core,Outokumpu,Core range datasheet,Snapshot 91d2f4b13405,"Page 10, Core 347/4550, row Table 7, Density",7.9,kg/dm³,2
obs-86053d75e012ece7a3e3,stainless-core-347-4550,,youngs_modulus,point,200000000000.0,,,Pa,typical,"{""temperature_K"": 293.15}",EN 10088-1,outokumpu-core,Outokumpu,Core range datasheet,Snapshot 91d2f4b13405,"Page 10, Core 347/4550, row Table 7, Modulus of elasticity at 20 °C",200,GPa,3
obs-9c0712e8260e90b651a0,stainless-core-347-4550,,thermal_conductivity,point,15.0,,,W/(m*K),typical,"{""temperature_K"": 293.15}",EN 10088-1,outokumpu-core,Outokumpu,Core range datasheet,Snapshot 91d2f4b13405,"Page 10, Core 347/4550, row Table 7, Thermal conductivity at 20 °C",15,W/(m·K),2
obs-bb4976d1ea008e924e6b,stainless-core-347-4550,,specific_heat,point,500.0,,,J/(kg*K),typical,"{""temperature_K"": 293.15}",EN 10088-1,outokumpu-core,Outokumpu,Core range datasheet,Snapshot 91d2f4b13405,"Page 10, Core 347/4550, row Table 7, Thermal capacity at 20 °C",500,J/(kg·K),3
obs-cd2537247c46834babe5,stainless-core-301ln-4318,stainless-core-301ln-4318-reference,tensile_yield_strength,lower_bound,350000000.0,,,Pa,minimum,"{""product_form"": ""sheet"", ""temperature_K"": 293.15}",EN 10088-2,outokumpu-core,Outokumpu,Core range datasheet,Snapshot 91d2f4b13405,"Page 8, Core 301LN/4318, product form C, row Table 5, Rp0.2",350,MPa,3
obs-aa2e800a4b4dede582d8,stainless-core-301ln-4318,stainless-core-301ln-4318-reference,ultimate_tensile_strength,interval,,650000000.0,850000000.0,Pa,specified_range,"{""product_form"": ""sheet"", ""temperature_K"": 293.15}",EN 10088-2,outokumpu-core,Outokumpu,Core range datasheet,Snapshot 91d2f4b13405,"Page 8, Core 301LN/4318, product form C, row Table 5, Rm",650–850,MPa,3
obs-95c5eb6071cf44396e7d,stainless-core-301ln-4318,stainless-core-301ln-4318-reference,elongation_at_break,lower_bound,0.35000000000000003,,,1,minimum,"{""product_form"": ""sheet"", ""temperature_K"": 293.15}",EN 10088-2,outokumpu-core,Outokumpu,Core range datasheet,Snapshot 91d2f4b13405,"Page 8, Core 301LN/4318, product form C, row Table 5, A80 (80 mm gauge length)",35,%,2
obs-d4472d362ec913bacbcb,stainless-core-301ln-4318,,density,point,7900.0,,,kg/m^3,typical,{},EN 10088-1,outokumpu-core,Outokumpu,Core range datasheet,Snapshot 91d2f4b13405,"Page 10, Core 301LN/4318, row Table 7, Density",7.9,kg/dm³,2
obs-496f6e634f991a0d5d6b,stainless-core-301ln-4318,,youngs_modulus,point,200000000000.0,,,Pa,typical,"{""temperature_K"": 293.15}",EN 10088-1,outokumpu-core,Outokumpu,Core range datasheet,Snapshot 91d2f4b13405,"Page 10, Core 301LN/4318, row Table 7, Modulus of elasticity at 20 °C",200,GPa,3
obs-b1556e210821d6580471,stainless-core-301ln-4318,,thermal_conductivity,point,15.0,,,W/(m*K),typical,"{""temperature_K"": 293.15}",EN 10088-1,outokumpu-core,Outokumpu,Core range datasheet,Snapshot 91d2f4b13405,"Page 10, Core 301LN/4318, row Table 7, Thermal conductivity at 20 °C",15,W/(m·K),2
obs-cedb062ee7273b747414,stainless-core-301ln-4318,,specific_heat,point,500.0,,,J/(kg*K),typical,"{""temperature_K"": 293.15}",EN 10088-1,outokumpu-core,Outokumpu,Core range datasheet,Snapshot 91d2f4b13405,"Page 10, Core 301LN/4318, row Table 7, Thermal capacity at 20 °C",500,J/(kg·K),3
obs-d02dcaeae5833518a4ef,stainless-core-301-4310,stainless-core-301-4310-reference,tensile_yield_strength,lower_bound,250000000.0,,,Pa,minimum,"{""product_form"": ""sheet"", ""temperature_K"": 293.15}",EN 10088-2,outokumpu-core,Outokumpu,Core range datasheet,Snapshot 91d2f4b13405,"Page 8, Core 301/4310, product form C, row Table 5, Rp0.2",250,MPa,3
obs-9c540013195311fd1f32,stainless-core-301-4310,stainless-core-301-4310-reference,ultimate_tensile_strength,interval,,600000000.0,950000000.0,Pa,specified_range,"{""product_form"": ""sheet"", ""temperature_K"": 293.15}",EN 10088-2,outokumpu-core,Outokumpu,Core range datasheet,Snapshot 91d2f4b13405,"Page 8, Core 301/4310, product form C, row Table 5, Rm",600–950,MPa,3
obs-d844fe240620ea47eea1,stainless-core-301-4310,stainless-core-301-4310-reference,elongation_at_break,lower_bound,0.4,,,1,minimum,"{""product_form"": ""sheet"", ""temperature_K"": 293.15}",EN 10088-2,outokumpu-core,Outokumpu,Core range datasheet,Snapshot 91d2f4b13405,"Page 8, Core 301/4310, product form C, row Table 5, A80 (80 mm gauge length)",40,%,2
obs-29715d2d160206b6c980,stainless-core-301-4310,,density,point,7900.0,,,kg/m^3,typical,{},EN 10088-1,outokumpu-core,Outokumpu,Core range datasheet,Snapshot 91d2f4b13405,"Page 10, Core 301/4310, row Table 7, Density",7.9,kg/dm³,2
obs-aa7fbf1a2ef33e52baa0,stainless-core-301-4310,,youngs_modulus,point,200000000000.0,,,Pa,typical,"{""temperature_K"": 293.15}",EN 10088-1,outokumpu-core,Outokumpu,Core range datasheet,Snapshot 91d2f4b13405,"Page 10, Core 301/4310, row Table 7, Modulus of elasticity at 20 °C",200,GPa,3
obs-73df096c52dc3dad7edb,stainless-core-301-4310,,thermal_conductivity,point,15.0,,,W/(m*K),typical,"{""temperature_K"": 293.15}",EN 10088-1,outokumpu-core,Outokumpu,Core range datasheet,Snapshot 91d2f4b13405,"Page 10, Core 301/4310, row Table 7, Thermal conductivity at 20 °C",15,W/(m·K),2
