Repository: amarschn/tools

# Materials data project

The source of truth behind the **Materials** tool. This directory holds the
curated data, the builder, and the validation gates. The published site it
generates lives at `tools/materials/` and is registered in `catalog.json` like
any other tool.

Adding a material happens here, not anywhere else. The project this came from
is closed; nothing upstream is maintained.

Current contents: **222 material identities, 92 named states, 1,593
observations, 10 registered properties and references to 28 source documents**.
The generated site has no runtime dependencies, backend, accounts, or network
search service.

Material queries open complete datasheets.

File: materials/data/ea193e23e511eb59256d/observations.csv (part 7 of 12)
observation_id,material_id,state_id,property,result_kind,value_si,minimum_si,maximum_si,unit,basis,conditions,method,source_id,source_organization,source_title,source_revision,source_locator,original_value,original_unit,significant_figures
obs-85c9327cfb8ae686d01f,stainless-core-301-4310,,specific_heat,point,500.0,,,J/(kg*K),typical,"{""temperature_K"": 293.15}",EN 10088-1,outokumpu-core,Outokumpu,Core range datasheet,Snapshot 91d2f4b13405,"Page 10, Core 301/4310, row Table 7, Thermal capacity at 20 °C",500,J/(kg·K),3
obs-ed2b972c2f90efbe0e4c,stainless-core-201-4372,stainless-core-201-4372-reference,tensile_yield_strength,lower_bound,350000000.0,,,Pa,minimum,"{""product_form"": ""sheet"", ""temperature_K"": 293.15}",EN 10088-2,outokumpu-core,Outokumpu,Core range datasheet,Snapshot 91d2f4b13405,"Page 8, Core 201/4372, product form C, row Table 5, Rp0.2",350,MPa,3
obs-e32e197791ac697fcde4,stainless-core-201-4372,stainless-core-201-4372-reference,ultimate_tensile_strength,interval,,680000000.0,880000000.0,Pa,specified_range,"{""product_form"": ""sheet"", ""temperature_K"": 293.15}",EN 10088-2,outokumpu-core,Outokumpu,Core range datasheet,Snapshot 91d2f4b13405,"Page 8, Core 201/4372, product form C, row Table 5, Rm",680–880,MPa,3
obs-999309d730fc38c5fb26,stainless-core-201-4372,stainless-core-201-4372-reference,elongation_at_break,lower_bound,0.45,,,1,minimum,"{""product_form"": ""sheet"", ""temperature_K"": 293.15}",EN 10088-2,outokumpu-core,Outokumpu,Core range datasheet,Snapshot 91d2f4b13405,"Page 8, Core 201/4372, product form C, row Table 5, A80 (80 mm gauge length)",45,%,2
obs-4989b66610e422dd565a,stainless-core-201-4372,,density,point,7800.0,,,kg/m^3,typical,{},EN 10088-1,outokumpu-core,Outokumpu,Core range datasheet,Snapshot 91d2f4b13405,"Page 10, Core 201/4372, row Table 7, Density",7.8,kg/dm³,2
obs-9dc82457e31cec04e7ac,stainless-core-201-4372,,youngs_modulus,point,200000000000.0,,,Pa,typical,"{""temperature_K"": 293.15}",EN 10088-1,outokumpu-core,Outokumpu,Core range datasheet,Snapshot 91d2f4b13405,"Page 10, Core 201/4372, row Table 7, Modulus of elasticity at 20 °C",200,GPa,3
obs-c8377c3f07a46e1c182f,stainless-core-201-4372,,thermal_conductivity,point,15.0,,,W/(m*K),typical,"{""temperature_K"": 293.15}",EN 10088-1,outokumpu-core,Outokumpu,Core range datasheet,Snapshot 91d2f4b13405,"Page 10, Core 201/4372, row Table 7, Thermal conductivity at 20 °C",15,W/(m·K),2
obs-c886c0e853409b0943be,stainless-core-201ln-4372,stainless-core-201ln-4372-reference,tensile_yield_strength,lower_bound,350000000.0,,,Pa,minimum,"{""product_form"": ""sheet"", ""temperature_K"": 293.15}",EN 10088-2,outokumpu-core,Outokumpu,Core range datasheet,Snapshot 91d2f4b13405,"Page 8, Core 201LN/4372, product form C, row Table 5, Rp0.2",350,MPa,3
obs-291886338316aeabb9a9,stainless-core-201ln-4372,stainless-core-201ln-4372-reference,ultimate_tensile_strength,interval,,680000000.0,880000000.0,Pa,specified_range,"{""product_form"": ""sheet"", ""temperature_K"": 293.15}",EN 10088-2,outokumpu-core,Outokumpu,Core range datasheet,Snapshot 91d2f4b13405,"Page 8, Core 201LN/4372, product form C, row Table 5, Rm",680–880,MPa,3
obs-51b12d3163c058a6760a,stainless-core-201ln-4372,stainless-core-201ln-4372-reference,elongation_at_break,lower_bound,0.45,,,1,minimum,"{""product_form"": ""sheet"", ""temperature_K"": 293.15}",EN 10088-2,outokumpu-core,Outokumpu,Core range datasheet,Snapshot 91d2f4b13405,"Page 8, Core 201LN/4372, product form C, row Table 5, A80 (80 mm gauge length)",45,%,2
obs-f5843f323610609d6910,stainless-core-201ln-4372,,density,point,7800.0,,,kg/m^3,typical,{},EN 10088-1,outokumpu-core,Outokumpu,Core range datasheet,Snapshot 91d2f4b13405,"Page 10, Core 201LN/4372, row Table 7, Density",7.8,kg/dm³,2
obs-67c5c3a1fe7686ddb84c,stainless-core-201ln-4372,,youngs_modulus,point,200000000000.0,,,Pa,typical,"{""temperature_K"": 293.15}",EN 10088-1,outokumpu-core,Outokumpu,Core range datasheet,Snapshot 91d2f4b13405,"Page 10, Core 201LN/4372, row Table 7, Modulus of elasticity at 20 °C",200,GPa,3
obs-f0019486c5ec4a839249,stainless-core-201ln-4372,,thermal_conductivity,point,15.0,,,W/(m*K),typical,"{""temperature_K"": 293.15}",EN 10088-1,outokumpu-core,Outokumpu,Core range datasheet,Snapshot 91d2f4b13405,"Page 10, Core 201LN/4372, row Table 7, Thermal conductivity at 20 °C",15,W/(m·K),2
obs-741d9ea378875c96e247,stainless-core-441-4509,stainless-core-441-4509-reference,tensile_yield_strength,lower_bound,250000000.0,,,Pa,minimum,"{""product_form"": ""sheet"", ""temperature_K"": 293.15}",EN 10088-2,outokumpu-core,Outokumpu,Core range datasheet,Snapshot 91d2f4b13405,"Page 8, Core 441/4509, product form C, row Table 5, Rp0.2",250,MPa,3
obs-88df3fe22be4898de263,stainless-core-441-4509,stainless-core-441-4509-reference,ultimate_tensile_strength,interval,,430000000.0,630000000.0,Pa,specified_range,"{""product_form"": ""sheet"", ""temperature_K"": 293.15}",EN 10088-2,outokumpu-core,Outokumpu,Core range datasheet,Snapshot 91d2f4b13405,"Page 8, Core 441/4509, product form C, row Table 5, Rm",430–630,MPa,3
obs-ef3fb6c78cf9536634e4,stainless-core-441-4509,stainless-core-441-4509-reference,elongation_at_break,lower_bound,0.18,,,1,minimum,"{""product_form"": ""sheet"", ""temperature_K"": 293.15}",EN 10088-2,outokumpu-core,Outokumpu,Core range datasheet,Snapshot 91d2f4b13405,"Page 8, Core 441/4509, product form C, row Table 5, A80 (80 mm gauge length)",18,%,2
obs-9c5df414faa023291749,stainless-core-441-4509,,density,point,7700.0,,,kg/m^3,typical,{},EN 10088-1,outokumpu-core,Outokumpu,Core range datasheet,Snapshot 91d2f4b13405,"Page 10, Core 441/4509, row Table 7, Density",7.7,kg/dm³,2
obs-c55bb33dd3c82fd6e306,stainless-core-441-4509,,youngs_modulus,point,220000000000.0,,,Pa,typical,"{""temperature_K"": 293.15}",EN 10088-1,outokumpu-core,Outokumpu,Core range datasheet,Snapshot 91d2f4b13405,"Page 10, Core 441/4509, row Table 7, Modulus of elasticity at 20 °C",220,GPa,3
obs-d5bee7e86783717200f7,stainless-core-441-4509,,thermal_conductivity,point,25.0,,,W/(m*K),typical,"{""temperature_K"": 293.15}",EN 10088-1,outokumpu-core,Outokumpu,Core range datasheet,Snapshot 91d2f4b13405,"Page 10, Core 441/4509, row Table 7, Thermal conductivity at 20 °C",25,W/(m·K),2
obs-473dcbb1c7c2a3939788,stainless-core-441-4509,,specific_heat,point,460.0,,,J/(kg*K),typical,"{""temperature_K"": 293.15}",EN 10088-1,outokumpu-core,Outokumpu,Core range datasheet,Snapshot 91d2f4b13405,"Page 10, Core 441/4509, row Table 7, Thermal capacity at 20 °C",460,J/(kg·K),3
obs-52afd2b09cf67b6241de,stainless-core-439m,stainless-core-439m-reference,tensile_yield_strength,lower_bound,205000000.0,,,Pa,minimum,"{""product_form"": ""sheet"", ""temperature_K"": 293.15}",ASTM A240,outokumpu-core,Outokumpu,Core range datasheet,Snapshot 91d2f4b13405,"Page 8, Core 439M, product form C*, row Table 5, Rp0.2",205,MPa,3
obs-3a518f54fb9bff4bf756,stainless-core-439m,stainless-core-439m-reference,ultimate_tensile_strength,lower_bound,415000000.0,,,Pa,minimum,"{""product_form"": ""sheet"", ""temperature_K"": 293.15}",ASTM A240,outokumpu-core,Outokumpu,Core range datasheet,Snapshot 91d2f4b13405,"Page 8, Core 439M, product form C*, row Table 5, Rm",415,MPa,3
obs-2aafa5c8bd5458071dfb,stainless-core-439m,stainless-core-439m-reference,elongation_at_break,lower_bound,0.22,,,1,minimum,"{""product_form"": ""sheet"", ""temperature_K"": 293.15}",ASTM A240,outokumpu-core,Outokumpu,Core range datasheet,Snapshot 91d2f4b13405,"Page 8, Core 439M, product form C*, row Table 5, A80 (80 mm gauge length)",22,%,2
obs-1eed26351d74d7c816fd,stainless-core-439m,,density,point,7700.0,,,kg/m^3,typical,{},Outokumpu values (Table 7 footnote),outokumpu-core,Outokumpu,Core range datasheet,Snapshot 91d2f4b13405,"Page 10, Core 439M, row Table 7, Density",7.7,kg/dm³,2
obs-94decc163d0e0926d88d,stainless-core-439m,,youngs_modulus,point,220000000000.0,,,Pa,typical,"{""temperature_K"": 293.15}",Outokumpu values (Table 7 footnote),outokumpu-core,Outokumpu,Core range datasheet,Snapshot 91d2f4b13405,"Page 10, Core 439M, row Table 7, Modulus of elasticity at 20 °C",220,GPa,3
obs-036e754c8d71c86fb9dd,stainless-core-439m,,thermal_conductivity,point,25.0,,,W/(m*K),typical,"{""temperature_K"": 293.15}",Outokumpu values (Table 7 footnote),outokumpu-core,Outokumpu,Core range datasheet,Snapshot 91d2f4b13405,"Page 10, Core 439M, row Table 7, Thermal conductivity at 20 °C",25,W/(m·K),2
obs-ddfc528508a89db32807,stainless-core-439m,,specific_heat,point,460.0,,,J/(kg*K),typical,"{""temperature_K"": 293.15}",Outokumpu values (Table 7 footnote),outokumpu-core,Outokumpu,Core range datasheet,Snapshot 91d2f4b13405,"Page 10, Core 439M, row Table 7, Thermal capacity at 20 °C",460,J/(kg·K),3
obs-99cbdd7d271565ca2b7e,stainless-core-4622,stainless-core-4622-reference,tensile_yield_strength,lower_bound,300000000.0,,,Pa,minimum,"{""product_form"": ""sheet"", ""temperature_K"": 293.15}",EN 10028-7,outokumpu-core,Outokumpu,Core range datasheet,Snapshot 91d2f4b13405,"Page 8, Core 4622, product form C**, row Table 5, Rp0.2",300,MPa,3
obs-b0eccd62601941814a39,stainless-core-4622,stainless-core-4622-reference,ultimate_tensile_strength,interval,,430000000.0,630000000.0,Pa,specified_range,"{""product_form"": ""sheet"", ""temperature_K"": 293.15}",EN 10028-7,outokumpu-core,Outokumpu,Core range datasheet,Snapshot 91d2f4b13405,"Page 8, Core 4622, product form C**, row Table 5, Rm",430–630,MPa,3
obs-9bbe63c52128cf15b5f9,stainless-core-4622,stainless-core-4622-reference,elongation_at_break,lower_bound,0.22,,,1,minimum,"{""product_form"": ""sheet"", ""temperature_K"": 293.15}",EN 10028-7,outokumpu-core,Outokumpu,Core range datasheet,Snapshot 91d2f4b13405,"Page 8, Core 4622, product form C**, row Table 5, A80 (80 mm gauge length)",22,%,2
obs-3597e663e5e9614a1b3e,stainless-core-4622,,density,point,7700.0,,,kg/m^3,typical,{},Outokumpu values (Table 7 footnote),outokumpu-core,Outokumpu,Core range datasheet,Snapshot 91d2f4b13405,"Page 10, Core 4622, row Table 7, Density",7.7,kg/dm³,2
obs-acba2157823c173e3b17,stainless-core-4622,,youngs_modulus,point,220000000000.0,,,Pa,typical,"{""temperature_K"": 293.15}",Outokumpu values (Table 7 footnote),outokumpu-core,Outokumpu,Core range datasheet,Snapshot 91d2f4b13405,"Page 10, Core 4622, row Table 7, Modulus of elasticity at 20 °C",220,GPa,3
obs-47e72103dede43121686,stainless-core-4622,,thermal_conductivity,point,21.0,,,W/(m*K),typical,"{""temperature_K"": 293.15}",Outokumpu values (Table 7 footnote),outokumpu-core,Outokumpu,Core range datasheet,Snapshot 91d2f4b13405,"Page 10, Core 4622, row Table 7, Thermal conductivity at 20 °C",21,W/(m·K),2
obs-823206892f5ebffc9450,stainless-core-4622,,specific_heat,point,460.0,,,J/(kg*K),typical,"{""temperature_K"": 293.15}",Outokumpu values (Table 7 footnote),outokumpu-core,Outokumpu,Core range datasheet,Snapshot 91d2f4b13405,"Page 10, Core 4622, row Table 7, Thermal capacity at 20 °C",460,J/(kg·K),3
obs-03aef7fc6ff88cc5db0d,stainless-supra-316-4401,stainless-supra-316-4401-reference,tensile_yield_strength,lower_bound,240000000.0,,,Pa,minimum,"{""product_form"": ""sheet"", ""temperature_K"": 293.15}",EN 10088-2,outokumpu-supra,Outokumpu,Supra range datasheet,Snapshot 39e9860f4900,"Page 6, Supra 316/4401, product form C, row Table 5, Rp0.2",240,MPa,3
obs-e99f66cf7460f01702ac,stainless-supra-316-4401,stainless-supra-316-4401-reference,ultimate_tensile_strength,interval,,530000000.0,680000000.0,Pa,specified_range,"{""product_form"": ""sheet"", ""temperature_K"": 293.15}",EN 10088-2,outokumpu-supra,Outokumpu,Supra range datasheet,Snapshot 39e9860f4900,"Page 6, Supra 316/4401, product form C, row Table 5, Rm",530–680,MPa,3
obs-e33b327df53475a79953,stainless-supra-316-4401,stainless-supra-316-4401-reference,elongation_at_break,lower_bound,0.4,,,1,minimum,"{""product_form"": ""sheet"", ""temperature_K"": 293.15}",EN 10088-2,outokumpu-supra,Outokumpu,Supra range datasheet,Snapshot 39e9860f4900,"Page 6, Supra 316/4401, product form C, row Table 5, A80 (80 mm gauge length)",40,%,2
obs-1af4fdfa05e3294e380e,stainless-supra-316-4401,,density,point,8000.0,,,kg/m^3,typical,{},EN 10088-1,outokumpu-supra,Outokumpu,Supra range datasheet,Snapshot 39e9860f4900,"Page 8, Supra 316/4401, row Table 7, Density",8.0,kg/dm³,2
obs-068a244d2eb59c5d82e0,stainless-supra-316-4401,,youngs_modulus,point,200000000000.0,,,Pa,typical,"{""temperature_K"": 293.15}",EN 10088-1,outokumpu-supra,Outokumpu,Supra range datasheet,Snapshot 39e9860f4900,"Page 8, Supra 316/4401, row Table 7, Modulus of elasticity at 20 °C",200,GPa,3
obs-00e330482a211b161d34,stainless-supra-316-4401,,thermal_conductivity,point,15.0,,,W/(m*K),typical,"{""temperature_K"": 293.15}",EN 10088-1,outokumpu-supra,Outokumpu,Supra range datasheet,Snapshot 39e9860f4900,"Page 8, Supra 316/4401, row Table 7, Thermal conductivity at 20 °C",15,W/(m·K),2
obs-1bbfdd9a9b6e9268c516,stainless-supra-316-4401,,specific_heat,point,500.0,,,J/(kg*K),typical,"{""temperature_K"": 293.15}",EN 10088-1,outokumpu-supra,Outokumpu,Supra range datasheet,Snapshot 39e9860f4900,"Page 8, Supra 316/4401, row Table 7, Thermal capacity at 20 °C",500,J/(kg·K),3
obs-7e9e062a8ec5486ec308,stainless-supra-316l-4404,stainless-supra-316l-4404-reference,tensile_yield_strength,lower_bound,240000000.0,,,Pa,minimum,"{""product_form"": ""sheet"", ""temperature_K"": 293.15}",EN 10088-2,outokumpu-supra,Outokumpu,Supra range datasheet,Snapshot 39e9860f4900,"Page 6, Supra 316L/4404, product form C, row Table 5, Rp0.2",240,MPa,3
obs-a919ddc3354647747a3d,stainless-supra-316l-4404,stainless-supra-316l-4404-reference,ultimate_tensile_strength,interval,,530000000.0,680000000.0,Pa,specified_range,"{""product_form"": ""sheet"", ""temperature_K"": 293.15}",EN 10088-2,outokumpu-supra,Outokumpu,Supra range datasheet,Snapshot 39e9860f4900,"Page 6, Supra 316L/4404, product form C, row Table 5, Rm",530–680,MPa,3
obs-0d38ea3c464b54398222,stainless-supra-316l-4404,stainless-supra-316l-4404-reference,elongation_at_break,lower_bound,0.4,,,1,minimum,"{""product_form"": ""sheet"", ""temperature_K"": 293.15}",EN 10088-2,outokumpu-supra,Outokumpu,Supra range datasheet,Snapshot 39e9860f4900,"Page 6, Supra 316L/4404, product form C, row Table 5, A80 (80 mm gauge length)",40,%,2
obs-7c579fcc8fc28f7ed880,stainless-supra-316l-4404,,density,point,8000.0,,,kg/m^3,typical,{},EN 10088-1,outokumpu-supra,Outokumpu,Supra range datasheet,Snapshot 39e9860f4900,"Page 8, Supra 316L/4404, row Table 7, Density",8.0,kg/dm³,2
obs-c8ab791788cb06174b95,stainless-supra-316l-4404,,youngs_modulus,point,200000000000.0,,,Pa,typical,"{""temperature_K"": 293.15}",EN 10088-1,outokumpu-supra,Outokumpu,Supra range datasheet,Snapshot 39e9860f4900,"Page 8, Supra 316L/4404, row Table 7, Modulus of elasticity at 20 °C",200,GPa,3
obs-0494d93acda9f5403169,stainless-supra-316l-4404,,thermal_conductivity,point,15.0,,,W/(m*K),typical,"{""temperature_K"": 293.15}",EN 10088-1,outokumpu-supra,Outokumpu,Supra range datasheet,Snapshot 39e9860f4900,"Page 8, Supra 316L/4404, row Table 7, Thermal conductivity at 20 °C",15,W/(m·K),2
obs-27f21007e06992621e7d,stainless-supra-316l-4404,,specific_heat,point,500.0,,,J/(kg*K),typical,"{""temperature_K"": 293.15}",EN 10088-1,outokumpu-supra,Outokumpu,Supra range datasheet,Snapshot 39e9860f4900,"Page 8, Supra 316L/4404, row Table 7, Thermal capacity at 20 °C",500,J/(kg·K),3
obs-4773c4f0ce247cc3c230,stainless-supra-316plus,stainless-supra-316plus-reference,tensile_yield_strength,lower_bound,350000000.0,,,Pa,minimum,"{""product_form"": ""sheet"", ""temperature_K"": 293.15}",EN 10028-7,outokumpu-supra,Outokumpu,Supra range datasheet,Snapshot 39e9860f4900,"Page 6, Supra 316plus, product form C*, row Table 5, Rp0.2",350,MPa,3
obs-2858e353671c0d915ce3,stainless-supra-316plus,stainless-supra-316plus-reference,ultimate_tensile_strength,interval,,650000000.0,850000000.0,Pa,specified_range,"{""product_form"": ""sheet"", ""temperature_K"": 293.15}",EN 10028-7,outokumpu-supra,Outokumpu,Supra range datasheet,Snapshot 39e9860f4900,"Page 6, Supra 316plus, product form C*, row Table 5, Rm",650–850,MPa,3
obs-e045cae3b7f9e959ae53,stainless-supra-316plus,stainless-supra-316plus-reference,elongation_at_break,lower_bound,0.35000000000000003,,,1,minimum,"{""product_form"": ""sheet"", ""temperature_K"": 293.15}",EN 10028-7,outokumpu-supra,Outokumpu,Supra range datasheet,Snapshot 39e9860f4900,"Page 6, Supra 316plus, product form C*, row Table 5, A80 (80 mm gauge length)",35,%,2
obs-e7f5695f25a4da09318a,stainless-supra-316plus,,density,point,7900.0,,,kg/m^3,typical,{},Outokumpu values (Table 7 footnote),outokumpu-supra,Outokumpu,Supra range datasheet,Snapshot 39e9860f4900,"Page 8, Supra 316plus, row Table 7, Density",7.9,kg/dm³,2
obs-800fc479dfd61e7d94a7,stainless-supra-316plus,,youngs_modulus,point,200000000000.0,,,Pa,typical,"{""temperature_K"": 293.15}",Outokumpu values (Table 7 footnote),outokumpu-supra,Outokumpu,Supra range datasheet,Snapshot 39e9860f4900,"Page 8, Supra 316plus, row Table 7, Modulus of elasticity at 20 °C",200,GPa,3
obs-105157beaa9780af5ab4,stainless-supra-316plus,,thermal_conductivity,point,15.0,,,W/(m*K),typical,"{""temperature_K"": 293.15}",Outokumpu values (Table 7 footnote),outokumpu-supra,Outokumpu,Supra range datasheet,Snapshot 39e9860f4900,"Page 8, Supra 316plus, row Table 7, Thermal conductivity at 20 °C",15,W/(m·K),2
obs-f44d4138324c5884c180,stainless-supra-316plus,,specific_heat,point,500.0,,,J/(kg*K),typical,"{""temperature_K"": 293.15}",Outokumpu values (Table 7 footnote),outokumpu-supra,Outokumpu,Supra range datasheet,Snapshot 39e9860f4900,"Page 8, Supra 316plus, row Table 7, Thermal capacity at 20 °C",500,J/(kg·K),3
obs-6111d48f77a0436f1e94,stainless-supra-316-4436,stainless-supra-316-4436-reference,tensile_yield_strength,lower_bound,240000000.0,,,Pa,minimum,"{""product_form"": ""sheet"", ""temperature_K"": 293.15}",EN 10088-2,outokumpu-supra,Outokumpu,Supra range datasheet,Snapshot 39e9860f4900,"Page 6, Supra 316/4436, product form C, row Table 5, Rp0.2",240,MPa,3
obs-a2e968fa7f48cf6ab461,stainless-supra-316-4436,stainless-supra-316-4436-reference,ultimate_tensile_strength,interval,,550000000.0,700000000.0,Pa,specified_range,"{""product_form"": ""sheet"", ""temperature_K"": 293.15}",EN 10088-2,outokumpu-supra,Outokumpu,Supra range datasheet,Snapshot 39e9860f4900,"Page 6, Supra 316/4436, product form C, row Table 5, Rm",550–700,MPa,3
obs-ed8a0ddbec24f7e4ee04,stainless-supra-316-4436,stainless-supra-316-4436-reference,elongation_at_break,lower_bound,0.4,,,1,minimum,"{""product_form"": ""sheet"", ""temperature_K"": 293.15}",EN 10088-2,outokumpu-supra,Outokumpu,Supra range datasheet,Snapshot 39e9860f4900,"Page 6, Supra 316/4436, product form C, row Table 5, A80 (80 mm gauge length)",40,%,2
obs-f411322c099b72f23e8b,stainless-supra-316-4436,,density,point,8000.0,,,kg/m^3,typical,{},EN 10088-1,outokumpu-supra,Outokumpu,Supra range datasheet,Snapshot 39e9860f4900,"Page 8, Supra 316/4436, row Table 7, Density",8.0,kg/dm³,2
obs-28c9a472a9ca20c8332d,stainless-supra-316-4436,,youngs_modulus,point,200000000000.0,,,Pa,typical,"{""temperature_K"": 293.15}",EN 10088-1,outokumpu-supra,Outokumpu,Supra range datasheet,Snapshot 39e9860f4900,"Page 8, Supra 316/4436, row Table 7, Modulus of elasticity at 20 °C",200,GPa,3
obs-7975527240b3e33f64a0,stainless-supra-316-4436,,thermal_conductivity,point,15.0,,,W/(m*K),typical,"{""temperature_K"": 293.15}",EN 10088-1,outokumpu-supra,Outokumpu,Supra range datasheet,Snapshot 39e9860f4900,"Page 8, Supra 316/4436, row Table 7, Thermal conductivity at 20 °C",15,W/(m·K),2
obs-9b3c0987a4a63a089078,stainless-supra-316-4436,,specific_heat,point,500.0,,,J/(kg*K),typical,"{""temperature_K"": 293.15}",EN 10088-1,outokumpu-supra,Outokumpu,Supra range datasheet,Snapshot 39e9860f4900,"Page 8, Supra 316/4436, row Table 7, Thermal capacity at 20 °C",500,J/(kg·K),3
obs-483cc4e0aaabfc5a3098,stainless-supra-316l-4432,stainless-supra-316l-4432-reference,tensile_yield_strength,lower_bound,240000000.0,,,Pa,minimum,"{""product_form"": ""sheet"", ""temperature_K"": 293.15}",EN 10088-2,outokumpu-supra,Outokumpu,Supra range datasheet,Snapshot 39e9860f4900,"Page 6, Supra 316L/4432, product form C, row Table 5, Rp0.2",240,MPa,3
obs-cb9fae3692cfa411397f,stainless-supra-316l-4432,stainless-supra-316l-4432-reference,ultimate_tensile_strength,interval,,550000000.0,700000000.0,Pa,specified_range,"{""product_form"": ""sheet"", ""temperature_K"": 293.15}",EN 10088-2,outokumpu-supra,Outokumpu,Supra range datasheet,Snapshot 39e9860f4900,"Page 6, Supra 316L/4432, product form C, row Table 5, Rm",550–700,MPa,3
obs-f8a8d32176f345b0ebda,stainless-supra-316l-4432,stainless-supra-316l-4432-reference,elongation_at_break,lower_bound,0.4,,,1,minimum,"{""product_form"": ""sheet"", ""temperature_K"": 293.15}",EN 10088-2,outokumpu-supra,Outokumpu,Supra range datasheet,Snapshot 39e9860f4900,"Page 6, Supra 316L/4432, product form C, row Table 5, A80 (80 mm gauge length)",40,%,2
obs-7663489849cf8f1848ae,stainless-supra-316l-4432,,density,point,8000.0,,,kg/m^3,typical,{},EN 10088-1,outokumpu-supra,Outokumpu,Supra range datasheet,Snapshot 39e9860f4900,"Page 8, Supra 316L/4432, row Table 7, Density",8.0,kg/dm³,2
obs-f20fc244eff25f4e52b2,stainless-supra-316l-4432,,youngs_modulus,point,200000000000.0,,,Pa,typical,"{""temperature_K"": 293.15}",EN 10088-1,outokumpu-supra,Outokumpu,Supra range datasheet,Snapshot 39e9860f4900,"Page 8, Supra 316L/4432, row Table 7, Modulus of elasticity at 20 °C",200,GPa,3
obs-eb87fb79482d981e7893,stainless-supra-316l-4432,,thermal_conductivity,point,15.0,,,W/(m*K),typical,"{""temperature_K"": 293.15}",EN 10088-1,outokumpu-supra,Outokumpu,Supra range datasheet,Snapshot 39e9860f4900,"Page 8, Supra 316L/4432, row Table 7, Thermal conductivity at 20 °C",15,W/(m·K),2
obs-cfdcb13b43aad839425b,stainless-supra-316l-4432,,specific_heat,point,500.0,,,J/(kg*K),typical,"{""temperature_K"": 293.15}",EN 10088-1,outokumpu-supra,Outokumpu,Supra range datasheet,Snapshot 39e9860f4900,"Page 8, Supra 316L/4432, row Table 7, Thermal capacity at 20 °C",500,J/(kg·K),3
obs-ce7c0ef4c647827cffd6,stainless-supra-316l-4435,stainless-supra-316l-4435-reference,tensile_yield_strength,lower_bound,240000000.0,,,Pa,minimum,"{""product_form"": ""sheet"", ""temperature_K"": 293.15}",EN 10088-2,outokumpu-supra,Outokumpu,Supra range datasheet,Snapshot 39e9860f4900,"Page 6, Supra 316L/4435, product form C, row Table 5, Rp0.2",240,MPa,3
obs-b66ba88d8f2fbc91cf04,stainless-supra-316l-4435,stainless-supra-316l-4435-reference,ultimate_tensile_strength,interval,,550000000.0,700000000.0,Pa,specified_range,"{""product_form"": ""sheet"", ""temperature_K"": 293.15}",EN 10088-2,outokumpu-supra,Outokumpu,Supra range datasheet,Snapshot 39e9860f4900,"Page 6, Supra 316L/4435, product form C, row Table 5, Rm",550–700,MPa,3
obs-5fd4d054c45efc92e617,stainless-supra-316l-4435,stainless-supra-316l-4435-reference,elongation_at_break,lower_bound,0.4,,,1,minimum,"{""product_form"": ""sheet"", ""temperature_K"": 293.15}",EN 10088-2,outokumpu-supra,Outokumpu,Supra range datasheet,Snapshot 39e9860f4900,"Page 6, Supra 316L/4435, product form C, row Table 5, A80 (80 mm gauge length)",40,%,2
obs-4187dfb18f8632c9ba88,stainless-supra-316l-4435,,density,point,8000.0,,,kg/m^3,typical,{},EN 10088-1,outokumpu-supra,Outokumpu,Supra range datasheet,Snapshot 39e9860f4900,"Page 8, Supra 316L/4435, row Table 7, Density",8.0,kg/dm³,2
obs-0c90795177f4189410c5,stainless-supra-316l-4435,,youngs_modulus,point,200000000000.0,,,Pa,typical,"{""temperature_K"": 293.15}",EN 10088-1,outokumpu-supra,Outokumpu,Supra range datasheet,Snapshot 39e9860f4900,"Page 8, Supra 316L/4435, row Table 7, Modulus of elasticity at 20 °C",200,GPa,3
obs-cea7aee8a6f3ba3ccf70,stainless-supra-316l-4435,,thermal_conductivity,point,15.0,,,W/(m*K),typical,"{""temperature_K"": 293.15}",EN 10088-1,outokumpu-supra,Outokumpu,Supra range datasheet,Snapshot 39e9860f4900,"Page 8, Supra 316L/4435, row Table 7, Thermal conductivity at 20 °C",15,W/(m·K),2
obs-a1c2bc9a57009c6eba44,stainless-supra-316l-4435,,specific_heat,point,500.0,,,J/(kg*K),typical,"{""temperature_K"": 293.15}",EN 10088-1,outokumpu-supra,Outokumpu,Supra range datasheet,Snapshot 39e9860f4900,"Page 8, Supra 316L/4435, row Table 7, Thermal capacity at 20 °C",500,J/(kg·K),3
obs-be077cdc2b4ca3a7fed3,stainless-supra-316ti-4571,stainless-supra-316ti-4571-reference,tensile_yield_strength,lower_bound,240000000.0,,,Pa,minimum,"{""product_form"": ""sheet"", ""temperature_K"": 293.15}",EN 10088-2,outokumpu-supra,Outokumpu,Supra range datasheet,Snapshot 39e9860f4900,"Page 6, Supra 316Ti/4571, product form C, row Table 5, Rp0.2",240,MPa,3
obs-7c79a7bba1b28d6a5d79,stainless-supra-316ti-4571,stainless-supra-316ti-4571-reference,ultimate_tensile_strength,interval,,540000000.0,690000000.0,Pa,specified_range,"{""product_form"": ""sheet"", ""temperature_K"": 293.15}",EN 10088-2,outokumpu-supra,Outokumpu,Supra range datasheet,Snapshot 39e9860f4900,"Page 6, Supra 316Ti/4571, product form C, row Table 5, Rm",540–690,MPa,3
obs-0c09e45c310195039742,stainless-supra-316ti-4571,stainless-supra-316ti-4571-reference,elongation_at_break,lower_bound,0.4,,,1,minimum,"{""product_form"": ""sheet"", ""temperature_K"": 293.15}",EN 10088-2,outokumpu-supra,Outokumpu,Supra range datasheet,Snapshot 39e9860f4900,"Page 6, Supra 316Ti/4571, product form C, row Table 5, A80 (80 mm gauge length)",40,%,2
obs-79739b6d1fcca3a2c2c3,stainless-supra-316ti-4571,,density,point,8000.0,,,kg/m^3,typical,{},EN 10088-1,outokumpu-supra,Outokumpu,Supra range datasheet,Snapshot 39e9860f4900,"Page 8, Supra 316Ti/4571, row Table 7, Density",8.0,kg/dm³,2
obs-6bc654ef62ff12fbd44a,stainless-supra-316ti-4571,,youngs_modulus,point,200000000000.0,,,Pa,typical,"{""temperature_K"": 293.15}",EN 10088-1,outokumpu-supra,Outokumpu,Supra range datasheet,Snapshot 39e9860f4900,"Page 8, Supra 316Ti/4571, row Table 7, Modulus of elasticity at 20 °C",200,GPa,3
obs-0966c47e5b4e617b5b58,stainless-supra-316ti-4571,,thermal_conductivity,point,15.0,,,W/(m*K),typical,"{""temperature_K"": 293.15}",EN 10088-1,outokumpu-supra,Outokumpu,Supra range datasheet,Snapshot 39e9860f4900,"Page 8, Supra 316Ti/4571, row Table 7, Thermal conductivity at 20 °C",15,W/(m·K),2
obs-1b51764915e21dfe040f,stainless-supra-316ti-4571,,specific_heat,point,500.0,,,J/(kg*K),typical,"{""temperature_K"": 293.15}",EN 10088-1,outokumpu-supra,Outokumpu,Supra range datasheet,Snapshot 39e9860f4900,"Page 8, Supra 316Ti/4571, row Table 7, Thermal capacity at 20 °C",500,J/(kg·K),3
obs-62834de591dd3abfeab6,stainless-supra-444-4521,stainless-supra-444-4521-reference,tensile_yield_strength,lower_bound,320000000.0,,,Pa,minimum,"{""product_form"": ""sheet"", ""temperature_K"": 293.15}",EN 10088-2,outokumpu-supra,Outokumpu,Supra range datasheet,Snapshot 39e9860f4900,"Page 6, Supra 444/4521, product form C, row Table 5, Rp0.2",320,MPa,3
obs-2495d99fe5596b02f1ba,stainless-supra-444-4521,stainless-supra-444-4521-reference,ultimate_tensile_strength,interval,,420000000.0,640000000.0,Pa,specified_range,"{""product_form"": ""sheet"", ""temperature_K"": 293.15}",EN 10088-2,outokumpu-supra,Outokumpu,Supra range datasheet,Snapshot 39e9860f4900,"Page 6, Supra 444/4521, product form C, row Table 5, Rm",420–640,MPa,3
obs-331ba57d37d6127439d6,stainless-supra-444-4521,stainless-supra-444-4521-reference,elongation_at_break,lower_bound,0.2,,,1,minimum,"{""product_form"": ""sheet"", ""temperature_K"": 293.15}",EN 10088-2,outokumpu-supra,Outokumpu,Supra range datasheet,Snapshot 39e9860f4900,"Page 6, Supra 444/4521, product form C, row Table 5, A80 (80 mm gauge length)",20,%,2
obs-2ca7ba5c17de5570d226,stainless-supra-444-4521,,density,point,7700.0,,,kg/m^3,typical,{},EN 10088-1,outokumpu-supra,Outokumpu,Supra range datasheet,Snapshot 39e9860f4900,"Page 8, Supra 444/4521, row Table 7, Density",7.7,kg/dm³,2
obs-b6b62d45b65c9f45ed82,stainless-supra-444-4521,,youngs_modulus,point,220000000000.0,,,Pa,typical,"{""temperature_K"": 293.15}",EN 10088-1,outokumpu-supra,Outokumpu,Supra range datasheet,Snapshot 39e9860f4900,"Page 8, Supra 444/4521, row Table 7, Modulus of elasticity at 20 °C",220,GPa,3
obs-9c5582a3c2eeac37e786,stainless-supra-444-4521,,thermal_conductivity,point,23.0,,,W/(m*K),typical,"{""temperature_K"": 293.15}",EN 10088-1,outokumpu-supra,Outokumpu,Supra range datasheet,Snapshot 39e9860f4900,"Page 8, Supra 444/4521, row Table 7, Thermal conductivity at 20 °C",23,W/(m·K),2
obs-86f460c27b3786c43822,stainless-supra-444-4521,,specific_heat,point,430.0,,,J/(kg*K),typical,"{""temperature_K"": 293.15}",EN 10088-1,outokumpu-supra,Outokumpu,Supra range datasheet,Snapshot 39e9860f4900,"Page 8, Supra 444/4521, row Table 7, Thermal capacity at 20 °C",430,J/(kg·K),3
obs-9823e4a767f62f399ea1,stainless-forta-dx-2205,,density,point,7800.0,,,kg/m^3,typical,{},EN 10088-1,outokumpu-forta,Outokumpu,Forta Duplex range datasheet,Snapshot 3283f08f406a,"Page 12, Forta DX 2205, row Table 9, Density",7.8,kg/dm³,2
obs-05788c78a6b360476b7a,stainless-forta-dx-2205,,youngs_modulus,point,200000000000.0,,,Pa,typical,"{""temperature_K"": 293.15}",EN 10088-1,outokumpu-forta,Outokumpu,Forta Duplex range datasheet,Snapshot 3283f08f406a,"Page 12, Forta DX 2205, row Table 9, Modulus of elasticity at 20 °C",200,GPa,3
obs-8405746aa77695faf100,stainless-forta-dx-2205,,thermal_conductivity,point,15.0,,,W/(m*K),typical,"{""temperature_K"": 293.15}",EN 10088-1,outokumpu-forta,Outokumpu,Forta Duplex range datasheet,Snapshot 3283f08f406a,"Page 12, Forta DX 2205, row Table 9, Thermal conductivity at 20 °C",15,W/(m·K),2
obs-7d0eb3d90ce2a03a4f0d,stainless-forta-dx-2205,,specific_heat,point,500.0,,,J/(kg*K),typical,"{""temperature_K"": 293.15}",EN 10088-1,outokumpu-forta,Outokumpu,Forta Duplex range datasheet,Snapshot 3283f08f406a,"Page 12, Forta DX 2205, row Table 9, Thermal capacity at 20 °C",500,J/(kg·K),3
obs-d8556a56fc7d354eb964,stainless-forta-dx-2205,stainless-forta-dx-2205-reference,tensile_yield_strength,lower_bound,500000000.0,,,Pa,minimum,"{""product_form"": ""coil""}",EN 10088-2,outokumpu-forta,Outokumpu,Forta Duplex range datasheet,Snapshot 3283f08f406a,"Page 9, Forta DX 2205, Cold rolled coil (C), row Table 5, Rp0.2",500,MPa,3
obs-1360b8dfd38a05d5f4c3,stainless-forta-dx-2205,stainless-forta-dx-2205-reference,ultimate_tensile_strength,interval,,700000000.0,950000000.0,Pa,specified_range,"{""product_form"": ""coil""}",EN 10088-2,outokumpu-forta,Outokumpu,Forta Duplex range datasheet,Snapshot 3283f08f406a,"Page 9, Forta DX 2205, Cold rolled coil (C), row Table 5, Rm",700–950,MPa,3
obs-8f4c877d3bd7d1dc0ad6,stainless-forta-dx-2205,stainless-forta-dx-2205-reference,elongation_at_break,lower_bound,0.2,,,1,minimum,"{""product_form"": ""coil""}",EN 10088-2,outokumpu-forta,Outokumpu,Forta Duplex range datasheet,Snapshot 3283f08f406a,"Page 9, Forta DX 2205, Cold rolled coil (C), row Table 5, A80, gauge length 80 mm",20,%,2
obs-07b6f91afc20e6168230,stainless-forta-ldx-2101,,density,point,7700.0,,,kg/m^3,typical,{},EN 10088-1,outokumpu-forta,Outokumpu,Forta Duplex range datasheet,Snapshot 3283f08f406a,"Page 12, Forta LDX 2101, row Table 9, Density",7.7,kg/dm³,2
obs-0f9e6038da3c7a24208e,stainless-forta-ldx-2101,,youngs_modulus,point,205000000000.0,,,Pa,typical,"{""temperature_K"": 293.15}",EN 10088-1,outokumpu-forta,Outokumpu,Forta Duplex range datasheet,Snapshot 3283f08f406a,"Page 12, Forta LDX 2101, row Table 9, Modulus of elasticity at 20 °C",205,GPa,3
obs-66ee4463df05283c990d,stainless-forta-ldx-2101,,thermal_conductivity,point,15.0,,,W/(m*K),typical,"{""temperature_K"": 293.15}",EN 10088-1,outokumpu-forta,Outokumpu,Forta Duplex range datasheet,Snapshot 3283f08f406a,"Page 12, Forta LDX 2101, row Table 9, Thermal conductivity at 20 °C",15,W/(m·K),2
obs-e689373e204a428f23d0,stainless-forta-ldx-2101,,specific_heat,point,500.0,,,J/(kg*K),typical,"{""temperature_K"": 293.15}",EN 10088-1,outokumpu-forta,Outokumpu,Forta Duplex range datasheet,Snapshot 3283f08f406a,"Page 12, Forta LDX 2101, row Table 9, Thermal capacity at 20 °C",500,J/(kg·K),3
obs-18581d7cfabe8bf9f226,stainless-forta-ldx-2101,stainless-forta-ldx-2101-reference,tensile_yield_strength,lower_bound,530000000.0,,,Pa,minimum,"{""product_form"": ""coil""}",EN 10088-2,outokumpu-forta,Outokumpu,Forta Duplex range datasheet,Snapshot 3283f08f406a,"Page 9, Forta LDX 2101, Cold rolled coil (C), row Table 5, Rp0.2",530,MPa,3
obs-7c49e560079cf24fda1b,stainless-forta-ldx-2101,stainless-forta-ldx-2101-reference,ultimate_tensile_strength,interval,,700000000.0,900000000.0,Pa,specified_range,"{""product_form"": ""coil""}",EN 10088-2,outokumpu-forta,Outokumpu,Forta Duplex range datasheet,Snapshot 3283f08f406a,"Page 9, Forta LDX 2101, Cold rolled coil (C), row Table 5, Rm",700–900,MPa,3
obs-80cc924cf73c2de38e1b,stainless-forta-ldx-2101,stainless-forta-ldx-2101-reference,elongation_at_break,lower_bound,0.2,,,1,minimum,"{""product_form"": ""coil""}",EN 10088-2,outokumpu-forta,Outokumpu,Forta Duplex range datasheet,Snapshot 3283f08f406a,"Page 9, Forta LDX 2101, Cold rolled coil (C), row Table 5, A80, gauge length 80 mm",20,%,2
obs-a22349fcc101661ef815,stainless-forta-dx-2304,,density,point,7800.0,,,kg/m^3,typical,{},EN 10088-1,outokumpu-forta,Outokumpu,Forta Duplex range datasheet,Snapshot 3283f08f406a,"Page 12, Forta DX 2304, row Table 9, Density",7.8,kg/dm³,2
obs-5eea0946f0ac64477ace,stainless-forta-dx-2304,,youngs_modulus,point,200000000000.0,,,Pa,typical,"{""temperature_K"": 293.15}",EN 10088-1,outokumpu-forta,Outokumpu,Forta Duplex range datasheet,Snapshot 3283f08f406a,"Page 12, Forta DX 2304, row Table 9, Modulus of elasticity at 20 °C",200,GPa,3
obs-7923b0bc0445df178f37,stainless-forta-dx-2304,,thermal_conductivity,point,15.0,,,W/(m*K),typical,"{""temperature_K"": 293.15}",EN 10088-1,outokumpu-forta,Outokumpu,Forta Duplex range datasheet,Snapshot 3283f08f406a,"Page 12, Forta DX 2304, row Table 9, Thermal conductivity at 20 °C",15,W/(m·K),2
obs-224cbd53d42c2e1bc20b,stainless-forta-dx-2304,,specific_heat,point,500.0,,,J/(kg*K),typical,"{""temperature_K"": 293.15}",EN 10088-1,outokumpu-forta,Outokumpu,Forta Duplex range datasheet,Snapshot 3283f08f406a,"Page 12, Forta DX 2304, row Table 9, Thermal capacity at 20 °C",500,J/(kg·K),3
obs-b209c3969e2d5a962081,stainless-forta-dx-2304,stainless-forta-dx-2304-reference,tensile_yield_strength,lower_bound,450000000.0,,,Pa,minimum,"{""product_form"": ""coil""}",EN 10088-2,outokumpu-forta,Outokumpu,Forta Duplex range datasheet,Snapshot 3283f08f406a,"Page 9, Forta DX 2304, Cold rolled coil (C), row Table 5, Rp0.2",450,MPa,3
obs-679adc20d63860e46201,stainless-forta-dx-2304,stainless-forta-dx-2304-reference,ultimate_tensile_strength,interval,,650000000.0,850000000.0,Pa,specified_range,"{""product_form"": ""coil""}",EN 10088-2,outokumpu-forta,Outokumpu,Forta Duplex range datasheet,Snapshot 3283f08f406a,"Page 9, Forta DX 2304, Cold rolled coil (C), row Table 5, Rm",650–850,MPa,3
obs-c80c469f34fecdf58ddd,stainless-forta-dx-2304,stainless-forta-dx-2304-reference,elongation_at_break,lower_bound,0.2,,,1,minimum,"{""product_form"": ""coil""}",EN 10088-2,outokumpu-forta,Outokumpu,Forta Duplex range datasheet,Snapshot 3283f08f406a,"Page 9, Forta DX 2304, Cold rolled coil (C), row Table 5, A80, gauge length 80 mm",20,%,2
obs-84491af69cf326402eaa,stainless-forta-edx-2304,,density,point,7800.0,,,kg/m^3,typical,{},EN 10088-1,outokumpu-forta,Outokumpu,Forta Duplex range datasheet,Snapshot 3283f08f406a,"Page 12, Forta EDX 2304, row Table 9, Density",7.8,kg/dm³,2
obs-138ab186fd05dd496269,stainless-forta-edx-2304,,youngs_modulus,point,200000000000.0,,,Pa,typical,"{""temperature_K"": 293.15}",EN 10088-1,outokumpu-forta,Outokumpu,Forta Duplex range datasheet,Snapshot 3283f08f406a,"Page 12, Forta EDX 2304, row Table 9, Modulus of elasticity at 20 °C",200,GPa,3
obs-32734e34feefc9df7616,stainless-forta-edx-2304,,thermal_conductivity,point,15.0,,,W/(m*K),typical,"{""temperature_K"": 293.15}",EN 10088-1,outokumpu-forta,Outokumpu,Forta Duplex range datasheet,Snapshot 3283f08f406a,"Page 12, Forta EDX 2304, row Table 9, Thermal conductivity at 20 °C",15,W/(m·K),2
obs-0a12b1b93eb558007727,stainless-forta-edx-2304,,specific_heat,point,500.0,,,J/(kg*K),typical,"{""temperature_K"": 293.15}",EN 10088-1,outokumpu-forta,Outokumpu,Forta Duplex range datasheet,Snapshot 3283f08f406a,"Page 12, Forta EDX 2304, row Table 9, Thermal capacity at 20 °C",500,J/(kg·K),3
obs-95ee13dad923c15edde0,stainless-forta-edx-2304,stainless-forta-edx-2304-reference,tensile_yield_strength,lower_bound,500000000.0,,,Pa,minimum,"{""product_form"": ""coil""}",Outokumpu MDS-D35 (footnote 2),outokumpu-forta,Outokumpu,Forta Duplex range datasheet,Snapshot 3283f08f406a,"Page 9, Forta EDX 2304, Cold rolled coil (C) 2), row Table 5, Rp0.2",500,MPa,3
obs-5671abba24cdc76c8488,stainless-forta-edx-2304,stainless-forta-edx-2304-reference,ultimate_tensile_strength,lower_bound,690000000.0,,,Pa,minimum,"{""product_form"": ""coil""}",Outokumpu MDS-D35 (footnote 2),outokumpu-forta,Outokumpu,Forta Duplex range datasheet,Snapshot 3283f08f406a,"Page 9, Forta EDX 2304, Cold rolled coil (C) 2), row Table 5, Rm",690,MPa,3
obs-0f5a8c961ed1487ca950,stainless-forta-edx-2304,stainless-forta-edx-2304-reference,elongation_at_break,lower_bound,0.25,,,1,minimum,"{""product_form"": ""coil""}",Outokumpu MDS-D35 (footnote 2),outokumpu-forta,Outokumpu,Forta Duplex range datasheet,Snapshot 3283f08f406a,"Page 9, Forta EDX 2304, Cold rolled coil (C) 2), row Table 5, A5, gauge length 5.65√S0",25,%,2
obs-e85a39e1e1cbb5d9e5dc,stainless-forta-ldx-2404,,density,point,7700.0,,,kg/m^3,typical,{},EN 10088-1,outokumpu-forta,Outokumpu,Forta Duplex range datasheet,Snapshot 3283f08f406a,"Page 12, Forta LDX 2404, row Table 9, Density",7.7,kg/dm³,2
obs-92eb212f2e111f2883ac,stainless-forta-ldx-2404,,youngs_modulus,point,205000000000.0,,,Pa,typical,"{""temperature_K"": 293.15}",EN 10088-1,outokumpu-forta,Outokumpu,Forta Duplex range datasheet,Snapshot 3283f08f406a,"Page 12, Forta LDX 2404, row Table 9, Modulus of elasticity at 20 °C",205,GPa,3
obs-05eae20253ec063f2f3e,stainless-forta-ldx-2404,,thermal_conductivity,point,15.0,,,W/(m*K),typical,"{""temperature_K"": 293.15}",EN 10088-1,outokumpu-forta,Outokumpu,Forta Duplex range datasheet,Snapshot 3283f08f406a,"Page 12, Forta LDX 2404, row Table 9, Thermal conductivity at 20 °C",15,W/(m·K),2
obs-9cb7be706a75d31d9c87,stainless-forta-ldx-2404,,specific_heat,point,500.0,,,J/(kg*K),typical,"{""temperature_K"": 293.15}",EN 10088-1,outokumpu-forta,Outokumpu,Forta Duplex range datasheet,Snapshot 3283f08f406a,"Page 12, Forta LDX 2404, row Table 9, Thermal capacity at 20 °C",500,J/(kg·K),3
obs-49aff23c4b4c6b12a752,stainless-forta-ldx-2404,stainless-forta-ldx-2404-reference,tensile_yield_strength,lower_bound,550000000.0,,,Pa,minimum,"{""product_form"": ""coil""}",EN 10088-2,outokumpu-forta,Outokumpu,Forta Duplex range datasheet,Snapshot 3283f08f406a,"Page 9, Forta LDX 2404, Cold rolled coil (C), row Table 5, Rp0.2",550,MPa,3
obs-d535470b93a0b9097cee,stainless-forta-ldx-2404,stainless-forta-ldx-2404-reference,ultimate_tensile_strength,interval,,750000000.0,900000000.0,Pa,specified_range,"{""product_form"": ""coil""}",EN 10088-2,outokumpu-forta,Outokumpu,Forta Duplex range datasheet,Snapshot 3283f08f406a,"Page 9, Forta LDX 2404, Cold rolled coil (C), row Table 5, Rm",750–900,MPa,3
obs-d3af6664ca06fbe03410,stainless-forta-ldx-2404,stainless-forta-ldx-2404-reference,elongation_at_break,lower_bound,0.2,,,1,minimum,"{""product_form"": ""coil""}",EN 10088-2,outokumpu-forta,Outokumpu,Forta Duplex range datasheet,Snapshot 3283f08f406a,"Page 9, Forta LDX 2404, Cold rolled coil (C), row Table 5, A80, gauge length 80 mm",20,%,2
obs-79feb542bb8cc82a8082,stainless-forta-sdx-100,,density,point,7800.0,,,kg/m^3,typical,{},EN 10088-1,outokumpu-forta,Outokumpu,Forta Duplex range datasheet,Snapshot 3283f08f406a,"Page 12, Forta SDX 100, row Table 9, Density",7.8,kg/dm³,2
obs-5a09e230b18e830f4bcb,stainless-forta-sdx-100,,youngs_modulus,point,200000000000.0,,,Pa,typical,"{""temperature_K"": 293.15}",EN 10088-1,outokumpu-forta,Outokumpu,Forta Duplex range datasheet,Snapshot 3283f08f406a,"Page 12, Forta SDX 100, row Table 9, Modulus of elasticity at 20 °C",200,GPa,3
