Repository: amarschn/tools

# Materials data project

The source of truth behind the **Materials** tool. This directory holds the
curated data, the builder, and the validation gates. The published site it
generates lives at `tools/materials/` and is registered in `catalog.json` like
any other tool.

Adding a material happens here, not anywhere else. The project this came from
is closed; nothing upstream is maintained.

Current contents: **222 material identities, 92 named states, 1,593
observations, 10 registered properties and references to 28 source documents**.
The generated site has no runtime dependencies, backend, accounts, or network
search service.

Material queries open complete datasheets.

File: materials/data/ea193e23e511eb59256d/observations.csv (part 8 of 12)
observation_id,material_id,state_id,property,result_kind,value_si,minimum_si,maximum_si,unit,basis,conditions,method,source_id,source_organization,source_title,source_revision,source_locator,original_value,original_unit,significant_figures
obs-1177c429c369b2361a08,stainless-forta-sdx-100,,thermal_conductivity,point,15.0,,,W/(m*K),typical,"{""temperature_K"": 293.15}",EN 10088-1,outokumpu-forta,Outokumpu,Forta Duplex range datasheet,Snapshot 3283f08f406a,"Page 12, Forta SDX 100, row Table 9, Thermal conductivity at 20 °C",15,W/(m·K),2
obs-32034130901d04c3a754,stainless-forta-sdx-100,,specific_heat,point,500.0,,,J/(kg*K),typical,"{""temperature_K"": 293.15}",EN 10088-1,outokumpu-forta,Outokumpu,Forta Duplex range datasheet,Snapshot 3283f08f406a,"Page 12, Forta SDX 100, row Table 9, Thermal capacity at 20 °C",500,J/(kg·K),3
obs-979b1264946f05f2eb25,stainless-forta-sdx-100,stainless-forta-sdx-100-reference,tensile_yield_strength,lower_bound,550000000.0,,,Pa,minimum,"{""product_form"": ""coil""}",EN 10088-2,outokumpu-forta,Outokumpu,Forta Duplex range datasheet,Snapshot 3283f08f406a,"Page 9, Forta SDX 100, Cold rolled coil (C), row Table 5, Rp0.2",550,MPa,3
obs-667d233e6ecab44b54b2,stainless-forta-sdx-100,stainless-forta-sdx-100-reference,ultimate_tensile_strength,interval,,750000000.0,1000000000.0,Pa,specified_range,"{""product_form"": ""coil""}",EN 10088-2,outokumpu-forta,Outokumpu,Forta Duplex range datasheet,Snapshot 3283f08f406a,"Page 9, Forta SDX 100, Cold rolled coil (C), row Table 5, Rm",750–1000,MPa,3
obs-3d42df60646fa7948876,stainless-forta-sdx-100,stainless-forta-sdx-100-reference,elongation_at_break,lower_bound,0.2,,,1,minimum,"{""product_form"": ""coil""}",EN 10088-2,outokumpu-forta,Outokumpu,Forta Duplex range datasheet,Snapshot 3283f08f406a,"Page 9, Forta SDX 100, Cold rolled coil (C), row Table 5, A80, gauge length 80 mm",20,%,2
obs-d0b984b63edbed4ebff8,stainless-forta-sdx-2507,,density,point,7800.0,,,kg/m^3,typical,{},EN 10088-1,outokumpu-forta,Outokumpu,Forta Duplex range datasheet,Snapshot 3283f08f406a,"Page 12, Forta SDX 2507, row Table 9, Density",7.8,kg/dm³,2
obs-877fc7b2ee3448dc261f,stainless-forta-sdx-2507,,youngs_modulus,point,200000000000.0,,,Pa,typical,"{""temperature_K"": 293.15}",EN 10088-1,outokumpu-forta,Outokumpu,Forta Duplex range datasheet,Snapshot 3283f08f406a,"Page 12, Forta SDX 2507, row Table 9, Modulus of elasticity at 20 °C",200,GPa,3
obs-f52bedf995379b888a35,stainless-forta-sdx-2507,,thermal_conductivity,point,15.0,,,W/(m*K),typical,"{""temperature_K"": 293.15}",EN 10088-1,outokumpu-forta,Outokumpu,Forta Duplex range datasheet,Snapshot 3283f08f406a,"Page 12, Forta SDX 2507, row Table 9, Thermal conductivity at 20 °C",15,W/(m·K),2
obs-23dceb2d5be66c6a4a30,stainless-forta-sdx-2507,,specific_heat,point,500.0,,,J/(kg*K),typical,"{""temperature_K"": 293.15}",EN 10088-1,outokumpu-forta,Outokumpu,Forta Duplex range datasheet,Snapshot 3283f08f406a,"Page 12, Forta SDX 2507, row Table 9, Thermal capacity at 20 °C",500,J/(kg·K),3
obs-38dccab3b4c4ccb618f1,stainless-forta-sdx-2507,stainless-forta-sdx-2507-reference,tensile_yield_strength,lower_bound,550000000.0,,,Pa,minimum,"{""product_form"": ""coil""}",EN 10088-2,outokumpu-forta,Outokumpu,Forta Duplex range datasheet,Snapshot 3283f08f406a,"Page 9, Forta SDX 2507, Cold rolled coil (C), row Table 5, Rp0.2",550,MPa,3
obs-e58ea36018d9f6ccf664,stainless-forta-sdx-2507,stainless-forta-sdx-2507-reference,ultimate_tensile_strength,interval,,750000000.0,1000000000.0,Pa,specified_range,"{""product_form"": ""coil""}",EN 10088-2,outokumpu-forta,Outokumpu,Forta Duplex range datasheet,Snapshot 3283f08f406a,"Page 9, Forta SDX 2507, Cold rolled coil (C), row Table 5, Rm",750–1000,MPa,3
obs-1795ffd3522096338bc5,stainless-forta-sdx-2507,stainless-forta-sdx-2507-reference,elongation_at_break,lower_bound,0.2,,,1,minimum,"{""product_form"": ""coil""}",EN 10088-2,outokumpu-forta,Outokumpu,Forta Duplex range datasheet,Snapshot 3283f08f406a,"Page 9, Forta SDX 2507, Cold rolled coil (C), row Table 5, A80, gauge length 80 mm",20,%,2
obs-873565359fcbfd841f9e,stainless-therma-253-ma,,density,point,7800.0,,,kg/m^3,typical,"{""temperature_K"": 293.15}",Outokumpu values and European standards (Table 14),outokumpu-therma,Outokumpu,Therma range datasheet,Snapshot 146c7dd9817a,"Page 11, Therma 253 MA, row Table 14, Density at 20 °C",7.8,kg/dm³,2
obs-e4b9ba561de8fc550b9f,stainless-therma-253-ma,,youngs_modulus,point,200000000000.0,,,Pa,typical,"{""temperature_K"": 293.15}",Outokumpu values and European standards (Table 14),outokumpu-therma,Outokumpu,Therma range datasheet,Snapshot 146c7dd9817a,"Page 11, Therma 253 MA, row Table 14, Modulus of elasticity at 20 °C",200,GPa,3
obs-030881e3c0fdca83a53d,stainless-therma-253-ma,,youngs_modulus,point,155000000000.0,,,Pa,typical,"{""temperature_K"": 873.15}",Outokumpu values and European standards (Table 14),outokumpu-therma,Outokumpu,Therma range datasheet,Snapshot 146c7dd9817a,"Page 11, Therma 253 MA, row Table 14, Modulus of elasticity at 600 °C",155,GPa,3
obs-ec51bd833c4eab7d2106,stainless-therma-253-ma,,youngs_modulus,point,120000000000.0,,,Pa,typical,"{""temperature_K"": 1273.15}",Outokumpu values and European standards (Table 14),outokumpu-therma,Outokumpu,Therma range datasheet,Snapshot 146c7dd9817a,"Page 11, Therma 253 MA, row Table 14, Modulus of elasticity at 1000 °C",120,GPa,3
obs-3c12e235c00fd929cea2,stainless-therma-253-ma,,thermal_conductivity,point,15.0,,,W/(m*K),typical,"{""temperature_K"": 293.15}",Outokumpu values and European standards (Table 14),outokumpu-therma,Outokumpu,Therma range datasheet,Snapshot 146c7dd9817a,"Page 11, Therma 253 MA, row Table 14, Thermal conductivity at 20 °C",15,W/(m·K),2
obs-8f7c110c7784f0376f44,stainless-therma-253-ma,,thermal_conductivity,point,21.0,,,W/(m*K),typical,"{""temperature_K"": 773.15}",Outokumpu values and European standards (Table 14),outokumpu-therma,Outokumpu,Therma range datasheet,Snapshot 146c7dd9817a,"Page 11, Therma 253 MA, row Table 14, Thermal conductivity at 500 °C",21,W/(m·K),2
obs-6d42f0e26d30ce5bdb93,stainless-therma-253-ma,,thermal_conductivity,point,26.0,,,W/(m*K),typical,"{""temperature_K"": 1073.15}",Outokumpu values and European standards (Table 14),outokumpu-therma,Outokumpu,Therma range datasheet,Snapshot 146c7dd9817a,"Page 11, Therma 253 MA, row Table 14, Thermal conductivity at 800 °C",26,W/(m·K),2
obs-feeec1be8955b0c918b8,stainless-therma-253-ma,,specific_heat,point,500.0,,,J/(kg*K),typical,"{""temperature_K"": 293.15}",Outokumpu values and European standards (Table 14),outokumpu-therma,Outokumpu,Therma range datasheet,Snapshot 146c7dd9817a,"Page 11, Therma 253 MA, row Table 14, Thermal capacity at 20 °C",500,J/(kg·K),3
obs-557c6e16e60c6c078be6,stainless-therma-253-ma,,tensile_yield_strength,lower_bound,280000000.0,,,Pa,minimum,"{""temperature_K"": 323.15}",Outokumpu values based on EN 10028-7 (footnote 1),outokumpu-therma,Outokumpu,Therma range datasheet,Snapshot 146c7dd9817a,"Page 8, Therma 253 MA, 50 °C, row Table 5, Rp0.2",280,MPa,3
obs-32dc49c7b96794f6939a,stainless-therma-253-ma,,tensile_yield_strength,lower_bound,230000000.0,,,Pa,minimum,"{""temperature_K"": 373.15}",Outokumpu values based on EN 10028-7 (footnote 1),outokumpu-therma,Outokumpu,Therma range datasheet,Snapshot 146c7dd9817a,"Page 8, Therma 253 MA, 100 °C, row Table 5, Rp0.2",230,MPa,3
obs-474c6d2d70956ea33d36,stainless-therma-253-ma,,tensile_yield_strength,lower_bound,198000000.0,,,Pa,minimum,"{""temperature_K"": 423.15}",Outokumpu values based on EN 10028-7 (footnote 1),outokumpu-therma,Outokumpu,Therma range datasheet,Snapshot 146c7dd9817a,"Page 8, Therma 253 MA, 150 °C, row Table 5, Rp0.2",198,MPa,3
obs-097d87343df0f4e6a343,stainless-therma-253-ma,,tensile_yield_strength,lower_bound,185000000.0,,,Pa,minimum,"{""temperature_K"": 473.15}",Outokumpu values based on EN 10028-7 (footnote 1),outokumpu-therma,Outokumpu,Therma range datasheet,Snapshot 146c7dd9817a,"Page 8, Therma 253 MA, 200 °C, row Table 5, Rp0.2",185,MPa,3
obs-d4cd3ac59b81d16d49cc,stainless-therma-253-ma,,tensile_yield_strength,lower_bound,176000000.0,,,Pa,minimum,"{""temperature_K"": 523.15}",Outokumpu values based on EN 10028-7 (footnote 1),outokumpu-therma,Outokumpu,Therma range datasheet,Snapshot 146c7dd9817a,"Page 8, Therma 253 MA, 250 °C, row Table 5, Rp0.2",176,MPa,3
obs-639024015fb51dfc3b00,stainless-therma-253-ma,,tensile_yield_strength,lower_bound,170000000.0,,,Pa,minimum,"{""temperature_K"": 573.15}",Outokumpu values based on EN 10028-7 (footnote 1),outokumpu-therma,Outokumpu,Therma range datasheet,Snapshot 146c7dd9817a,"Page 8, Therma 253 MA, 300 °C, row Table 5, Rp0.2",170,MPa,3
obs-818515493604a2100f8f,stainless-therma-253-ma,,tensile_yield_strength,lower_bound,165000000.0,,,Pa,minimum,"{""temperature_K"": 623.15}",Outokumpu values based on EN 10028-7 (footnote 1),outokumpu-therma,Outokumpu,Therma range datasheet,Snapshot 146c7dd9817a,"Page 8, Therma 253 MA, 350 °C, row Table 5, Rp0.2",165,MPa,3
obs-6e14616f838e1780b357,stainless-therma-253-ma,,tensile_yield_strength,lower_bound,160000000.0,,,Pa,minimum,"{""temperature_K"": 673.15}",Outokumpu values based on EN 10028-7 (footnote 1),outokumpu-therma,Outokumpu,Therma range datasheet,Snapshot 146c7dd9817a,"Page 8, Therma 253 MA, 400 °C, row Table 5, Rp0.2",160,MPa,3
obs-15125402fbe9e858ca24,stainless-therma-253-ma,,tensile_yield_strength,lower_bound,155000000.0,,,Pa,minimum,"{""temperature_K"": 723.15}",Outokumpu values based on EN 10028-7 (footnote 1),outokumpu-therma,Outokumpu,Therma range datasheet,Snapshot 146c7dd9817a,"Page 8, Therma 253 MA, 450 °C, row Table 5, Rp0.2",155,MPa,3
obs-4e50a550e26ac43a9da4,stainless-therma-253-ma,,ultimate_tensile_strength,lower_bound,630000000.0,,,Pa,minimum,"{""temperature_K"": 323.15}",Outokumpu values based on EN 10028-7 (footnote 1),outokumpu-therma,Outokumpu,Therma range datasheet,Snapshot 146c7dd9817a,"Page 8, Therma 253 MA, 50 °C, row Table 7, Rm",630,MPa,3
obs-88853cce02c57bed1dfb,stainless-therma-253-ma,,ultimate_tensile_strength,lower_bound,585000000.0,,,Pa,minimum,"{""temperature_K"": 373.15}",Outokumpu values based on EN 10028-7 (footnote 1),outokumpu-therma,Outokumpu,Therma range datasheet,Snapshot 146c7dd9817a,"Page 8, Therma 253 MA, 100 °C, row Table 7, Rm",585,MPa,3
obs-6e1a474b8152e580b8ea,stainless-therma-253-ma,,ultimate_tensile_strength,lower_bound,560000000.0,,,Pa,minimum,"{""temperature_K"": 423.15}",Outokumpu values based on EN 10028-7 (footnote 1),outokumpu-therma,Outokumpu,Therma range datasheet,Snapshot 146c7dd9817a,"Page 8, Therma 253 MA, 150 °C, row Table 7, Rm",560,MPa,3
obs-54492618b4aa0ce59d58,stainless-therma-253-ma,,ultimate_tensile_strength,lower_bound,545000000.0,,,Pa,minimum,"{""temperature_K"": 473.15}",Outokumpu values based on EN 10028-7 (footnote 1),outokumpu-therma,Outokumpu,Therma range datasheet,Snapshot 146c7dd9817a,"Page 8, Therma 253 MA, 200 °C, row Table 7, Rm",545,MPa,3
obs-dc56ab6ab65c57f7c7d9,stainless-therma-253-ma,,ultimate_tensile_strength,lower_bound,538000000.0,,,Pa,minimum,"{""temperature_K"": 523.15}",Outokumpu values based on EN 10028-7 (footnote 1),outokumpu-therma,Outokumpu,Therma range datasheet,Snapshot 146c7dd9817a,"Page 8, Therma 253 MA, 250 °C, row Table 7, Rm",538,MPa,3
obs-22aa04cdacc39d2a1a1a,stainless-therma-253-ma,,ultimate_tensile_strength,lower_bound,535000000.0,,,Pa,minimum,"{""temperature_K"": 573.15}",Outokumpu values based on EN 10028-7 (footnote 1),outokumpu-therma,Outokumpu,Therma range datasheet,Snapshot 146c7dd9817a,"Page 8, Therma 253 MA, 300 °C, row Table 7, Rm",535,MPa,3
obs-ed8860e2f832abc68f9b,stainless-therma-253-ma,,ultimate_tensile_strength,lower_bound,533000000.0,,,Pa,minimum,"{""temperature_K"": 623.15}",Outokumpu values based on EN 10028-7 (footnote 1),outokumpu-therma,Outokumpu,Therma range datasheet,Snapshot 146c7dd9817a,"Page 8, Therma 253 MA, 350 °C, row Table 7, Rm",533,MPa,3
obs-cba5b8fd53ed0e0cb7f9,stainless-therma-253-ma,,ultimate_tensile_strength,lower_bound,530000000.0,,,Pa,minimum,"{""temperature_K"": 673.15}",Outokumpu values based on EN 10028-7 (footnote 1),outokumpu-therma,Outokumpu,Therma range datasheet,Snapshot 146c7dd9817a,"Page 8, Therma 253 MA, 400 °C, row Table 7, Rm",530,MPa,3
obs-8e26cc6c161034cca7a9,stainless-therma-253-ma,,ultimate_tensile_strength,lower_bound,515000000.0,,,Pa,minimum,"{""temperature_K"": 723.15}",Outokumpu values based on EN 10028-7 (footnote 1),outokumpu-therma,Outokumpu,Therma range datasheet,Snapshot 146c7dd9817a,"Page 8, Therma 253 MA, 450 °C, row Table 7, Rm",515,MPa,3
obs-65526e436b172a263e98,stainless-therma-310s-4845,,density,point,7800.0,,,kg/m^3,typical,"{""temperature_K"": 293.15}",Outokumpu values and European standards (Table 14),outokumpu-therma,Outokumpu,Therma range datasheet,Snapshot 146c7dd9817a,"Page 11, Therma 310S/4845, row Table 14, Density at 20 °C",7.8,kg/dm³,2
obs-598fbde0163076b0cce7,stainless-therma-310s-4845,,youngs_modulus,point,196000000000.0,,,Pa,typical,"{""temperature_K"": 293.15}",Outokumpu values and European standards (Table 14),outokumpu-therma,Outokumpu,Therma range datasheet,Snapshot 146c7dd9817a,"Page 11, Therma 310S/4845, row Table 14, Modulus of elasticity at 20 °C",196,GPa,3
obs-fb010367bc37ad52eae4,stainless-therma-310s-4845,,youngs_modulus,point,150000000000.0,,,Pa,typical,"{""temperature_K"": 873.15}",Outokumpu values and European standards (Table 14),outokumpu-therma,Outokumpu,Therma range datasheet,Snapshot 146c7dd9817a,"Page 11, Therma 310S/4845, row Table 14, Modulus of elasticity at 600 °C",150,GPa,3
obs-e86812280b9e8d93d496,stainless-therma-310s-4845,,youngs_modulus,point,120000000000.0,,,Pa,typical,"{""temperature_K"": 1273.15}",Outokumpu values and European standards (Table 14),outokumpu-therma,Outokumpu,Therma range datasheet,Snapshot 146c7dd9817a,"Page 11, Therma 310S/4845, row Table 14, Modulus of elasticity at 1000 °C",120,GPa,3
obs-6f82cf83caf9c7b9bb0d,stainless-therma-310s-4845,,thermal_conductivity,point,15.0,,,W/(m*K),typical,"{""temperature_K"": 293.15}",Outokumpu values and European standards (Table 14),outokumpu-therma,Outokumpu,Therma range datasheet,Snapshot 146c7dd9817a,"Page 11, Therma 310S/4845, row Table 14, Thermal conductivity at 20 °C",15,W/(m·K),2
obs-90e5ad8c9b6dcd81d66f,stainless-therma-310s-4845,,thermal_conductivity,point,19.0,,,W/(m*K),typical,"{""temperature_K"": 773.15}",Outokumpu values and European standards (Table 14),outokumpu-therma,Outokumpu,Therma range datasheet,Snapshot 146c7dd9817a,"Page 11, Therma 310S/4845, row Table 14, Thermal conductivity at 500 °C",19,W/(m·K),2
obs-270cef7f094f8309ea51,stainless-therma-310s-4845,,thermal_conductivity,point,24.0,,,W/(m*K),typical,"{""temperature_K"": 1073.15}",Outokumpu values and European standards (Table 14),outokumpu-therma,Outokumpu,Therma range datasheet,Snapshot 146c7dd9817a,"Page 11, Therma 310S/4845, row Table 14, Thermal conductivity at 800 °C",24,W/(m·K),2
obs-0643e7f638b4f10ad371,stainless-therma-310s-4845,,specific_heat,point,472.0,,,J/(kg*K),typical,"{""temperature_K"": 293.15}",Outokumpu values and European standards (Table 14),outokumpu-therma,Outokumpu,Therma range datasheet,Snapshot 146c7dd9817a,"Page 11, Therma 310S/4845, row Table 14, Thermal capacity at 20 °C",472,J/(kg·K),3
obs-376cf31ae3a3a7532cfd,stainless-therma-310s-4845,,tensile_yield_strength,lower_bound,140000000.0,,,Pa,minimum,"{""temperature_K"": 373.15}",Outokumpu values based on EN 10028-7 (footnote 1),outokumpu-therma,Outokumpu,Therma range datasheet,Snapshot 146c7dd9817a,"Page 8, Therma 310S/4845, 100 °C, row Table 5, Rp0.2",140,MPa,3
obs-e7027dd603ed20da6be9,stainless-therma-310s-4845,,tensile_yield_strength,lower_bound,128000000.0,,,Pa,minimum,"{""temperature_K"": 423.15}",Outokumpu values based on EN 10028-7 (footnote 1),outokumpu-therma,Outokumpu,Therma range datasheet,Snapshot 146c7dd9817a,"Page 8, Therma 310S/4845, 150 °C, row Table 5, Rp0.2",128,MPa,3
obs-911cfe145e04ac8f4b31,stainless-therma-310s-4845,,tensile_yield_strength,lower_bound,116000000.0,,,Pa,minimum,"{""temperature_K"": 473.15}",Outokumpu values based on EN 10028-7 (footnote 1),outokumpu-therma,Outokumpu,Therma range datasheet,Snapshot 146c7dd9817a,"Page 8, Therma 310S/4845, 200 °C, row Table 5, Rp0.2",116,MPa,3
obs-e69ef63fc535611347be,stainless-therma-310s-4845,,tensile_yield_strength,lower_bound,108000000.0,,,Pa,minimum,"{""temperature_K"": 523.15}",Outokumpu values based on EN 10028-7 (footnote 1),outokumpu-therma,Outokumpu,Therma range datasheet,Snapshot 146c7dd9817a,"Page 8, Therma 310S/4845, 250 °C, row Table 5, Rp0.2",108,MPa,3
obs-161c0e141469cd101a88,stainless-therma-310s-4845,,tensile_yield_strength,lower_bound,100000000.0,,,Pa,minimum,"{""temperature_K"": 573.15}",Outokumpu values based on EN 10028-7 (footnote 1),outokumpu-therma,Outokumpu,Therma range datasheet,Snapshot 146c7dd9817a,"Page 8, Therma 310S/4845, 300 °C, row Table 5, Rp0.2",100,MPa,3
obs-06f0b7d9062f9b542646,stainless-therma-310s-4845,,tensile_yield_strength,lower_bound,94000000.0,,,Pa,minimum,"{""temperature_K"": 623.15}",Outokumpu values based on EN 10028-7 (footnote 1),outokumpu-therma,Outokumpu,Therma range datasheet,Snapshot 146c7dd9817a,"Page 8, Therma 310S/4845, 350 °C, row Table 5, Rp0.2",94,MPa,2
obs-505391d5004bcf5202a5,stainless-therma-310s-4845,,tensile_yield_strength,lower_bound,91000000.0,,,Pa,minimum,"{""temperature_K"": 673.15}",Outokumpu values based on EN 10028-7 (footnote 1),outokumpu-therma,Outokumpu,Therma range datasheet,Snapshot 146c7dd9817a,"Page 8, Therma 310S/4845, 400 °C, row Table 5, Rp0.2",91,MPa,2
obs-ca00fd5b69640e292c0a,stainless-therma-310s-4845,,tensile_yield_strength,lower_bound,86000000.0,,,Pa,minimum,"{""temperature_K"": 723.15}",Outokumpu values based on EN 10028-7 (footnote 1),outokumpu-therma,Outokumpu,Therma range datasheet,Snapshot 146c7dd9817a,"Page 8, Therma 310S/4845, 450 °C, row Table 5, Rp0.2",86,MPa,2
obs-50ad3a3a5e3894295cf6,stainless-therma-310s-4845,,ultimate_tensile_strength,lower_bound,470000000.0,,,Pa,minimum,"{""temperature_K"": 373.15}",Outokumpu values based on EN 10028-7 (footnote 1),outokumpu-therma,Outokumpu,Therma range datasheet,Snapshot 146c7dd9817a,"Page 8, Therma 310S/4845, 100 °C, row Table 7, Rm",470,MPa,3
obs-371463dfbbeb72a10a0e,stainless-therma-310s-4845,,ultimate_tensile_strength,lower_bound,450000000.0,,,Pa,minimum,"{""temperature_K"": 423.15}",Outokumpu values based on EN 10028-7 (footnote 1),outokumpu-therma,Outokumpu,Therma range datasheet,Snapshot 146c7dd9817a,"Page 8, Therma 310S/4845, 150 °C, row Table 7, Rm",450,MPa,3
obs-2ad975cd0b28e98290cf,stainless-therma-310s-4845,,ultimate_tensile_strength,lower_bound,430000000.0,,,Pa,minimum,"{""temperature_K"": 473.15}",Outokumpu values based on EN 10028-7 (footnote 1),outokumpu-therma,Outokumpu,Therma range datasheet,Snapshot 146c7dd9817a,"Page 8, Therma 310S/4845, 200 °C, row Table 7, Rm",430,MPa,3
obs-b88987eee622002ab625,stainless-therma-310s-4845,,ultimate_tensile_strength,lower_bound,420000000.0,,,Pa,minimum,"{""temperature_K"": 523.15}",Outokumpu values based on EN 10028-7 (footnote 1),outokumpu-therma,Outokumpu,Therma range datasheet,Snapshot 146c7dd9817a,"Page 8, Therma 310S/4845, 250 °C, row Table 7, Rm",420,MPa,3
obs-591093b31dea34c6796c,stainless-therma-310s-4845,,ultimate_tensile_strength,lower_bound,410000000.0,,,Pa,minimum,"{""temperature_K"": 573.15}",Outokumpu values based on EN 10028-7 (footnote 1),outokumpu-therma,Outokumpu,Therma range datasheet,Snapshot 146c7dd9817a,"Page 8, Therma 310S/4845, 300 °C, row Table 7, Rm",410,MPa,3
obs-5946c6aef85a482b3d27,stainless-therma-310s-4845,,ultimate_tensile_strength,lower_bound,405000000.0,,,Pa,minimum,"{""temperature_K"": 623.15}",Outokumpu values based on EN 10028-7 (footnote 1),outokumpu-therma,Outokumpu,Therma range datasheet,Snapshot 146c7dd9817a,"Page 8, Therma 310S/4845, 350 °C, row Table 7, Rm",405,MPa,3
obs-3377d7140f04a0bc31a4,stainless-therma-310s-4845,,ultimate_tensile_strength,lower_bound,400000000.0,,,Pa,minimum,"{""temperature_K"": 673.15}",Outokumpu values based on EN 10028-7 (footnote 1),outokumpu-therma,Outokumpu,Therma range datasheet,Snapshot 146c7dd9817a,"Page 8, Therma 310S/4845, 400 °C, row Table 7, Rm",400,MPa,3
obs-114732faf2ea68437582,stainless-therma-310s-4845,,ultimate_tensile_strength,lower_bound,385000000.0,,,Pa,minimum,"{""temperature_K"": 723.15}",Outokumpu values based on EN 10028-7 (footnote 1),outokumpu-therma,Outokumpu,Therma range datasheet,Snapshot 146c7dd9817a,"Page 8, Therma 310S/4845, 450 °C, row Table 7, Rm",385,MPa,3
obs-4d0abcc337b85d869382,stainless-therma-304h-4948,,density,point,7900.0,,,kg/m^3,typical,"{""temperature_K"": 293.15}",Outokumpu values and European standards (Table 14),outokumpu-therma,Outokumpu,Therma range datasheet,Snapshot 146c7dd9817a,"Page 11, Therma 304H/4948, row Table 14, Density at 20 °C",7.9,kg/dm³,2
obs-53e52b2d1437d9a9e72a,stainless-therma-304h-4948,,youngs_modulus,point,200000000000.0,,,Pa,typical,"{""temperature_K"": 293.15}",Outokumpu values and European standards (Table 14),outokumpu-therma,Outokumpu,Therma range datasheet,Snapshot 146c7dd9817a,"Page 11, Therma 304H/4948, row Table 14, Modulus of elasticity at 20 °C",200,GPa,3
obs-8ee395adce2a63cb707b,stainless-therma-304h-4948,,youngs_modulus,point,155000000000.0,,,Pa,typical,"{""temperature_K"": 873.15}",Outokumpu values and European standards (Table 14),outokumpu-therma,Outokumpu,Therma range datasheet,Snapshot 146c7dd9817a,"Page 11, Therma 304H/4948, row Table 14, Modulus of elasticity at 600 °C",155,GPa,3
obs-84b0583516aa889d96ba,stainless-therma-304h-4948,,youngs_modulus,point,125000000000.0,,,Pa,typical,"{""temperature_K"": 1273.15}",Outokumpu values and European standards (Table 14),outokumpu-therma,Outokumpu,Therma range datasheet,Snapshot 146c7dd9817a,"Page 11, Therma 304H/4948, row Table 14, Modulus of elasticity at 1000 °C",125,GPa,3
obs-1e324279dd438b8c262e,stainless-therma-304h-4948,,thermal_conductivity,point,17.0,,,W/(m*K),typical,"{""temperature_K"": 293.15}",Outokumpu values and European standards (Table 14),outokumpu-therma,Outokumpu,Therma range datasheet,Snapshot 146c7dd9817a,"Page 11, Therma 304H/4948, row Table 14, Thermal conductivity at 20 °C",17,W/(m·K),2
obs-c1b6efb2daba23494bd8,stainless-therma-304h-4948,,thermal_conductivity,point,21.0,,,W/(m*K),typical,"{""temperature_K"": 773.15}",Outokumpu values and European standards (Table 14),outokumpu-therma,Outokumpu,Therma range datasheet,Snapshot 146c7dd9817a,"Page 11, Therma 304H/4948, row Table 14, Thermal conductivity at 500 °C",21,W/(m·K),2
obs-dad156637f437027aa0e,stainless-therma-304h-4948,,specific_heat,point,450.0,,,J/(kg*K),typical,"{""temperature_K"": 293.15}",Outokumpu values and European standards (Table 14),outokumpu-therma,Outokumpu,Therma range datasheet,Snapshot 146c7dd9817a,"Page 11, Therma 304H/4948, row Table 14, Thermal capacity at 20 °C",450,J/(kg·K),3
obs-b5a29e742814d000d85d,stainless-therma-304h-4948,,tensile_yield_strength,lower_bound,178000000.0,,,Pa,minimum,"{""temperature_K"": 323.15}",Outokumpu values based on EN 10028-7 (footnote 1),outokumpu-therma,Outokumpu,Therma range datasheet,Snapshot 146c7dd9817a,"Page 8, Therma 304H/4948, 50 °C, row Table 5, Rp0.2",178,MPa,3
obs-08a81ab24eb30c9d54dc,stainless-therma-304h-4948,,tensile_yield_strength,lower_bound,157000000.0,,,Pa,minimum,"{""temperature_K"": 373.15}",Outokumpu values based on EN 10028-7 (footnote 1),outokumpu-therma,Outokumpu,Therma range datasheet,Snapshot 146c7dd9817a,"Page 8, Therma 304H/4948, 100 °C, row Table 5, Rp0.2",157,MPa,3
obs-6a69918983334bea02b6,stainless-therma-304h-4948,,tensile_yield_strength,lower_bound,142000000.0,,,Pa,minimum,"{""temperature_K"": 423.15}",Outokumpu values based on EN 10028-7 (footnote 1),outokumpu-therma,Outokumpu,Therma range datasheet,Snapshot 146c7dd9817a,"Page 8, Therma 304H/4948, 150 °C, row Table 5, Rp0.2",142,MPa,3
obs-1f9fd584ca6d4fa3fa4e,stainless-therma-304h-4948,,tensile_yield_strength,lower_bound,127000000.0,,,Pa,minimum,"{""temperature_K"": 473.15}",Outokumpu values based on EN 10028-7 (footnote 1),outokumpu-therma,Outokumpu,Therma range datasheet,Snapshot 146c7dd9817a,"Page 8, Therma 304H/4948, 200 °C, row Table 5, Rp0.2",127,MPa,3
obs-4e3971bd0d781342aa85,stainless-therma-304h-4948,,tensile_yield_strength,lower_bound,117000000.0,,,Pa,minimum,"{""temperature_K"": 523.15}",Outokumpu values based on EN 10028-7 (footnote 1),outokumpu-therma,Outokumpu,Therma range datasheet,Snapshot 146c7dd9817a,"Page 8, Therma 304H/4948, 250 °C, row Table 5, Rp0.2",117,MPa,3
obs-150980fe4418b1acfacd,stainless-therma-304h-4948,,tensile_yield_strength,lower_bound,108000000.0,,,Pa,minimum,"{""temperature_K"": 573.15}",Outokumpu values based on EN 10028-7 (footnote 1),outokumpu-therma,Outokumpu,Therma range datasheet,Snapshot 146c7dd9817a,"Page 8, Therma 304H/4948, 300 °C, row Table 5, Rp0.2",108,MPa,3
obs-b30bc6601702bf219143,stainless-therma-304h-4948,,tensile_yield_strength,lower_bound,103000000.0,,,Pa,minimum,"{""temperature_K"": 623.15}",Outokumpu values based on EN 10028-7 (footnote 1),outokumpu-therma,Outokumpu,Therma range datasheet,Snapshot 146c7dd9817a,"Page 8, Therma 304H/4948, 350 °C, row Table 5, Rp0.2",103,MPa,3
obs-3cfbe61d287a4b12332c,stainless-therma-304h-4948,,tensile_yield_strength,lower_bound,98000000.0,,,Pa,minimum,"{""temperature_K"": 673.15}",Outokumpu values based on EN 10028-7 (footnote 1),outokumpu-therma,Outokumpu,Therma range datasheet,Snapshot 146c7dd9817a,"Page 8, Therma 304H/4948, 400 °C, row Table 5, Rp0.2",98,MPa,2
obs-49a6d454e7dc0b3e140b,stainless-therma-304h-4948,,tensile_yield_strength,lower_bound,93000000.0,,,Pa,minimum,"{""temperature_K"": 723.15}",Outokumpu values based on EN 10028-7 (footnote 1),outokumpu-therma,Outokumpu,Therma range datasheet,Snapshot 146c7dd9817a,"Page 8, Therma 304H/4948, 450 °C, row Table 5, Rp0.2",93,MPa,2
obs-c787e7be260cd8a32120,stainless-therma-304h-4948,,ultimate_tensile_strength,lower_bound,484000000.0,,,Pa,minimum,"{""temperature_K"": 323.15}",Outokumpu values based on EN 10028-7 (footnote 1),outokumpu-therma,Outokumpu,Therma range datasheet,Snapshot 146c7dd9817a,"Page 8, Therma 304H/4948, 50 °C, row Table 7, Rm",484,MPa,3
obs-c0e6b05287b05e676dfb,stainless-therma-304h-4948,,ultimate_tensile_strength,lower_bound,440000000.0,,,Pa,minimum,"{""temperature_K"": 373.15}",Outokumpu values based on EN 10028-7 (footnote 1),outokumpu-therma,Outokumpu,Therma range datasheet,Snapshot 146c7dd9817a,"Page 8, Therma 304H/4948, 100 °C, row Table 7, Rm",440,MPa,3
obs-dfe56d3c31f851eca176,stainless-therma-304h-4948,,ultimate_tensile_strength,lower_bound,410000000.0,,,Pa,minimum,"{""temperature_K"": 423.15}",Outokumpu values based on EN 10028-7 (footnote 1),outokumpu-therma,Outokumpu,Therma range datasheet,Snapshot 146c7dd9817a,"Page 8, Therma 304H/4948, 150 °C, row Table 7, Rm",410,MPa,3
obs-9676a87040daad54e737,stainless-therma-304h-4948,,ultimate_tensile_strength,lower_bound,390000000.0,,,Pa,minimum,"{""temperature_K"": 473.15}",Outokumpu values based on EN 10028-7 (footnote 1),outokumpu-therma,Outokumpu,Therma range datasheet,Snapshot 146c7dd9817a,"Page 8, Therma 304H/4948, 200 °C, row Table 7, Rm",390,MPa,3
obs-125cabf089a11565c97b,stainless-therma-304h-4948,,ultimate_tensile_strength,lower_bound,385000000.0,,,Pa,minimum,"{""temperature_K"": 523.15}",Outokumpu values based on EN 10028-7 (footnote 1),outokumpu-therma,Outokumpu,Therma range datasheet,Snapshot 146c7dd9817a,"Page 8, Therma 304H/4948, 250 °C, row Table 7, Rm",385,MPa,3
obs-ab2c70e3b5d91cc9fd4f,stainless-therma-304h-4948,,ultimate_tensile_strength,lower_bound,375000000.0,,,Pa,minimum,"{""temperature_K"": 573.15}",Outokumpu values based on EN 10028-7 (footnote 1),outokumpu-therma,Outokumpu,Therma range datasheet,Snapshot 146c7dd9817a,"Page 8, Therma 304H/4948, 300 °C, row Table 7, Rm",375,MPa,3
obs-aaca01f9107d6b856abd,stainless-therma-304h-4948,,ultimate_tensile_strength,lower_bound,375000000.0,,,Pa,minimum,"{""temperature_K"": 623.15}",Outokumpu values based on EN 10028-7 (footnote 1),outokumpu-therma,Outokumpu,Therma range datasheet,Snapshot 146c7dd9817a,"Page 8, Therma 304H/4948, 350 °C, row Table 7, Rm",375,MPa,3
obs-31f41e54c4831b865722,stainless-therma-304h-4948,,ultimate_tensile_strength,lower_bound,375000000.0,,,Pa,minimum,"{""temperature_K"": 673.15}",Outokumpu values based on EN 10028-7 (footnote 1),outokumpu-therma,Outokumpu,Therma range datasheet,Snapshot 146c7dd9817a,"Page 8, Therma 304H/4948, 400 °C, row Table 7, Rm",375,MPa,3
obs-cbeed920fb6239048de8,stainless-therma-304h-4948,,ultimate_tensile_strength,lower_bound,370000000.0,,,Pa,minimum,"{""temperature_K"": 723.15}",Outokumpu values based on EN 10028-7 (footnote 1),outokumpu-therma,Outokumpu,Therma range datasheet,Snapshot 146c7dd9817a,"Page 8, Therma 304H/4948, 450 °C, row Table 7, Rm",370,MPa,3
obs-5dd2eddcbab80c94e5ae,stainless-therma-321h-4878,,density,point,7900.0,,,kg/m^3,typical,"{""temperature_K"": 293.15}",Outokumpu values and European standards (Table 14),outokumpu-therma,Outokumpu,Therma range datasheet,Snapshot 146c7dd9817a,"Page 11, Therma 321H/4878, row Table 14, Density at 20 °C",7.9,kg/dm³,2
obs-a474c2f2e35270690454,stainless-therma-321h-4878,,youngs_modulus,point,196000000000.0,,,Pa,typical,"{""temperature_K"": 293.15}",Outokumpu values and European standards (Table 14),outokumpu-therma,Outokumpu,Therma range datasheet,Snapshot 146c7dd9817a,"Page 11, Therma 321H/4878, row Table 14, Modulus of elasticity at 20 °C",196,GPa,3
obs-f1007a28338eca099da1,stainless-therma-321h-4878,,youngs_modulus,point,150000000000.0,,,Pa,typical,"{""temperature_K"": 873.15}",Outokumpu values and European standards (Table 14),outokumpu-therma,Outokumpu,Therma range datasheet,Snapshot 146c7dd9817a,"Page 11, Therma 321H/4878, row Table 14, Modulus of elasticity at 600 °C",150,GPa,3
obs-87b0b0ef1a6bb853aade,stainless-therma-321h-4878,,thermal_conductivity,point,15.0,,,W/(m*K),typical,"{""temperature_K"": 293.15}",Outokumpu values and European standards (Table 14),outokumpu-therma,Outokumpu,Therma range datasheet,Snapshot 146c7dd9817a,"Page 11, Therma 321H/4878, row Table 14, Thermal conductivity at 20 °C",15,W/(m·K),2
obs-7e96da16cc9bc820320d,stainless-therma-321h-4878,,thermal_conductivity,point,21.0,,,W/(m*K),typical,"{""temperature_K"": 773.15}",Outokumpu values and European standards (Table 14),outokumpu-therma,Outokumpu,Therma range datasheet,Snapshot 146c7dd9817a,"Page 11, Therma 321H/4878, row Table 14, Thermal conductivity at 500 °C",21,W/(m·K),2
obs-077e6b0a93b6689be368,stainless-therma-321h-4878,,thermal_conductivity,point,26.0,,,W/(m*K),typical,"{""temperature_K"": 1073.15}",Outokumpu values and European standards (Table 14),outokumpu-therma,Outokumpu,Therma range datasheet,Snapshot 146c7dd9817a,"Page 11, Therma 321H/4878, row Table 14, Thermal conductivity at 800 °C",26,W/(m·K),2
obs-d9e337c8287a5850e062,stainless-therma-321h-4878,,specific_heat,point,472.0,,,J/(kg*K),typical,"{""temperature_K"": 293.15}",Outokumpu values and European standards (Table 14),outokumpu-therma,Outokumpu,Therma range datasheet,Snapshot 146c7dd9817a,"Page 11, Therma 321H/4878, row Table 14, Thermal capacity at 20 °C",472,J/(kg·K),3
obs-0a089bbbc08d73acfbbf,stainless-therma-321h-4878,,tensile_yield_strength,lower_bound,162000000.0,,,Pa,minimum,"{""temperature_K"": 373.15}",Outokumpu values based on EN 10028-7 (footnote 1),outokumpu-therma,Outokumpu,Therma range datasheet,Snapshot 146c7dd9817a,"Page 8, Therma 321H/4878, 100 °C, row Table 5, Rp0.2",162,MPa,3
obs-9bf1f531a4863b93f9a2,stainless-therma-321h-4878,,tensile_yield_strength,lower_bound,152000000.0,,,Pa,minimum,"{""temperature_K"": 423.15}",Outokumpu values based on EN 10028-7 (footnote 1),outokumpu-therma,Outokumpu,Therma range datasheet,Snapshot 146c7dd9817a,"Page 8, Therma 321H/4878, 150 °C, row Table 5, Rp0.2",152,MPa,3
obs-109e93e479c4125d36ae,stainless-therma-321h-4878,,tensile_yield_strength,lower_bound,142000000.0,,,Pa,minimum,"{""temperature_K"": 473.15}",Outokumpu values based on EN 10028-7 (footnote 1),outokumpu-therma,Outokumpu,Therma range datasheet,Snapshot 146c7dd9817a,"Page 8, Therma 321H/4878, 200 °C, row Table 5, Rp0.2",142,MPa,3
obs-225992d2482fdcb8a30a,stainless-therma-321h-4878,,tensile_yield_strength,lower_bound,137000000.0,,,Pa,minimum,"{""temperature_K"": 523.15}",Outokumpu values based on EN 10028-7 (footnote 1),outokumpu-therma,Outokumpu,Therma range datasheet,Snapshot 146c7dd9817a,"Page 8, Therma 321H/4878, 250 °C, row Table 5, Rp0.2",137,MPa,3
obs-61c75b39627faf9d1868,stainless-therma-321h-4878,,tensile_yield_strength,lower_bound,132000000.0,,,Pa,minimum,"{""temperature_K"": 573.15}",Outokumpu values based on EN 10028-7 (footnote 1),outokumpu-therma,Outokumpu,Therma range datasheet,Snapshot 146c7dd9817a,"Page 8, Therma 321H/4878, 300 °C, row Table 5, Rp0.2",132,MPa,3
obs-66aee9834fa0cd7e0c49,stainless-therma-321h-4878,,tensile_yield_strength,lower_bound,127000000.0,,,Pa,minimum,"{""temperature_K"": 623.15}",Outokumpu values based on EN 10028-7 (footnote 1),outokumpu-therma,Outokumpu,Therma range datasheet,Snapshot 146c7dd9817a,"Page 8, Therma 321H/4878, 350 °C, row Table 5, Rp0.2",127,MPa,3
obs-a2de8d0e68edcd5e0f35,stainless-therma-321h-4878,,tensile_yield_strength,lower_bound,123000000.0,,,Pa,minimum,"{""temperature_K"": 673.15}",Outokumpu values based on EN 10028-7 (footnote 1),outokumpu-therma,Outokumpu,Therma range datasheet,Snapshot 146c7dd9817a,"Page 8, Therma 321H/4878, 400 °C, row Table 5, Rp0.2",123,MPa,3
obs-7528aa27b8777c00c29a,stainless-therma-321h-4878,,tensile_yield_strength,lower_bound,118000000.0,,,Pa,minimum,"{""temperature_K"": 723.15}",Outokumpu values based on EN 10028-7 (footnote 1),outokumpu-therma,Outokumpu,Therma range datasheet,Snapshot 146c7dd9817a,"Page 8, Therma 321H/4878, 450 °C, row Table 5, Rp0.2",118,MPa,3
obs-b5ccb2be1f9fb62505eb,stainless-therma-321h-4878,,ultimate_tensile_strength,lower_bound,410000000.0,,,Pa,minimum,"{""temperature_K"": 373.15}",Outokumpu values based on EN 10028-7 (footnote 1),outokumpu-therma,Outokumpu,Therma range datasheet,Snapshot 146c7dd9817a,"Page 8, Therma 321H/4878, 100 °C, row Table 7, Rm",410,MPa,3
obs-a94df44a202bf597d19e,stainless-therma-321h-4878,,ultimate_tensile_strength,lower_bound,390000000.0,,,Pa,minimum,"{""temperature_K"": 423.15}",Outokumpu values based on EN 10028-7 (footnote 1),outokumpu-therma,Outokumpu,Therma range datasheet,Snapshot 146c7dd9817a,"Page 8, Therma 321H/4878, 150 °C, row Table 7, Rm",390,MPa,3
obs-2209b392cdd337ac17c7,stainless-therma-321h-4878,,ultimate_tensile_strength,lower_bound,370000000.0,,,Pa,minimum,"{""temperature_K"": 473.15}",Outokumpu values based on EN 10028-7 (footnote 1),outokumpu-therma,Outokumpu,Therma range datasheet,Snapshot 146c7dd9817a,"Page 8, Therma 321H/4878, 200 °C, row Table 7, Rm",370,MPa,3
obs-e520305188df789885dd,stainless-therma-321h-4878,,ultimate_tensile_strength,lower_bound,360000000.0,,,Pa,minimum,"{""temperature_K"": 523.15}",Outokumpu values based on EN 10028-7 (footnote 1),outokumpu-therma,Outokumpu,Therma range datasheet,Snapshot 146c7dd9817a,"Page 8, Therma 321H/4878, 250 °C, row Table 7, Rm",360,MPa,3
obs-1ce2b3f6f81c200c48cb,stainless-therma-321h-4878,,ultimate_tensile_strength,lower_bound,350000000.0,,,Pa,minimum,"{""temperature_K"": 573.15}",Outokumpu values based on EN 10028-7 (footnote 1),outokumpu-therma,Outokumpu,Therma range datasheet,Snapshot 146c7dd9817a,"Page 8, Therma 321H/4878, 300 °C, row Table 7, Rm",350,MPa,3
obs-a38da59222c7ba2958aa,stainless-therma-321h-4878,,ultimate_tensile_strength,lower_bound,345000000.0,,,Pa,minimum,"{""temperature_K"": 623.15}",Outokumpu values based on EN 10028-7 (footnote 1),outokumpu-therma,Outokumpu,Therma range datasheet,Snapshot 146c7dd9817a,"Page 8, Therma 321H/4878, 350 °C, row Table 7, Rm",345,MPa,3
obs-eab424013cbc3be19c64,stainless-therma-321h-4878,,ultimate_tensile_strength,lower_bound,340000000.0,,,Pa,minimum,"{""temperature_K"": 673.15}",Outokumpu values based on EN 10028-7 (footnote 1),outokumpu-therma,Outokumpu,Therma range datasheet,Snapshot 146c7dd9817a,"Page 8, Therma 321H/4878, 400 °C, row Table 7, Rm",340,MPa,3
obs-475868e1db61a25aac0e,stainless-therma-321h-4878,,ultimate_tensile_strength,lower_bound,335000000.0,,,Pa,minimum,"{""temperature_K"": 723.15}",Outokumpu values based on EN 10028-7 (footnote 1),outokumpu-therma,Outokumpu,Therma range datasheet,Snapshot 146c7dd9817a,"Page 8, Therma 321H/4878, 450 °C, row Table 7, Rm",335,MPa,3
obs-e27e7e94b86a8a4def2c,stainless-therma-347h,,density,point,7900.0,,,kg/m^3,typical,"{""temperature_K"": 293.15}",Outokumpu values and European standards (Table 14),outokumpu-therma,Outokumpu,Therma range datasheet,Snapshot 146c7dd9817a,"Page 11, Therma 347H, row Table 14, Density at 20 °C",7.9,kg/dm³,2
obs-e24a23f65bc61f687846,stainless-therma-347h,,youngs_modulus,point,200000000000.0,,,Pa,typical,"{""temperature_K"": 293.15}",Outokumpu values and European standards (Table 14),outokumpu-therma,Outokumpu,Therma range datasheet,Snapshot 146c7dd9817a,"Page 11, Therma 347H, row Table 14, Modulus of elasticity at 20 °C",200,GPa,3
obs-b855cf5021fcb78dde02,stainless-therma-347h,,youngs_modulus,point,155000000000.0,,,Pa,typical,"{""temperature_K"": 873.15}",Outokumpu values and European standards (Table 14),outokumpu-therma,Outokumpu,Therma range datasheet,Snapshot 146c7dd9817a,"Page 11, Therma 347H, row Table 14, Modulus of elasticity at 600 °C",155,GPa,3
obs-3ceb92aab21b4ec7dcef,stainless-therma-347h,,thermal_conductivity,point,15.0,,,W/(m*K),typical,"{""temperature_K"": 293.15}",Outokumpu values and European standards (Table 14),outokumpu-therma,Outokumpu,Therma range datasheet,Snapshot 146c7dd9817a,"Page 11, Therma 347H, row Table 14, Thermal conductivity at 20 °C",15,W/(m·K),2
obs-9b3879383126b1307f6e,stainless-therma-347h,,thermal_conductivity,point,21.0,,,W/(m*K),typical,"{""temperature_K"": 773.15}",Outokumpu values and European standards (Table 14),outokumpu-therma,Outokumpu,Therma range datasheet,Snapshot 146c7dd9817a,"Page 11, Therma 347H, row Table 14, Thermal conductivity at 500 °C",21,W/(m·K),2
obs-c74231efdfe04397e105,stainless-therma-347h,,specific_heat,point,500.0,,,J/(kg*K),typical,"{""temperature_K"": 293.15}",Outokumpu values and European standards (Table 14),outokumpu-therma,Outokumpu,Therma range datasheet,Snapshot 146c7dd9817a,"Page 11, Therma 347H, row Table 14, Thermal capacity at 20 °C",500,J/(kg·K),3
obs-30d2232c426864c45cb9,stainless-therma-347h,,tensile_yield_strength,lower_bound,191000000.0,,,Pa,minimum,"{""temperature_K"": 323.15}",Outokumpu values based on EN 10028-7 (footnote 1),outokumpu-therma,Outokumpu,Therma range datasheet,Snapshot 146c7dd9817a,"Page 8, Therma 347H, 50 °C, row Table 5, Rp0.2",191,MPa,3
obs-efc73c5af88ea118367a,stainless-therma-347h,,tensile_yield_strength,lower_bound,177000000.0,,,Pa,minimum,"{""temperature_K"": 373.15}",Outokumpu values based on EN 10028-7 (footnote 1),outokumpu-therma,Outokumpu,Therma range datasheet,Snapshot 146c7dd9817a,"Page 8, Therma 347H, 100 °C, row Table 5, Rp0.2",177,MPa,3
obs-4ed1421de3da4181a3ec,stainless-therma-347h,,tensile_yield_strength,lower_bound,167000000.0,,,Pa,minimum,"{""temperature_K"": 423.15}",Outokumpu values based on EN 10028-7 (footnote 1),outokumpu-therma,Outokumpu,Therma range datasheet,Snapshot 146c7dd9817a,"Page 8, Therma 347H, 150 °C, row Table 5, Rp0.2",167,MPa,3
obs-fce725d2464de9c56cfe,stainless-therma-347h,,tensile_yield_strength,lower_bound,157000000.0,,,Pa,minimum,"{""temperature_K"": 473.15}",Outokumpu values based on EN 10028-7 (footnote 1),outokumpu-therma,Outokumpu,Therma range datasheet,Snapshot 146c7dd9817a,"Page 8, Therma 347H, 200 °C, row Table 5, Rp0.2",157,MPa,3
obs-a4a4aeaa50c087120160,stainless-therma-347h,,tensile_yield_strength,lower_bound,147000000.0,,,Pa,minimum,"{""temperature_K"": 523.15}",Outokumpu values based on EN 10028-7 (footnote 1),outokumpu-therma,Outokumpu,Therma range datasheet,Snapshot 146c7dd9817a,"Page 8, Therma 347H, 250 °C, row Table 5, Rp0.2",147,MPa,3
