Repository: amarschn/tools

# Materials data project

The source of truth behind the **Materials** tool. This directory holds the
curated data, the builder, and the validation gates. The published site it
generates lives at `tools/materials/` and is registered in `catalog.json` like
any other tool.

Adding a material happens here, not anywhere else. The project this came from
is closed; nothing upstream is maintained.

Current contents: **222 material identities, 92 named states, 1,593
observations, 10 registered properties and references to 28 source documents**.
The generated site has no runtime dependencies, backend, accounts, or network
search service.

Material queries open complete datasheets.

File: materials/data/ea193e23e511eb59256d/observations.csv (part 9 of 12)
observation_id,material_id,state_id,property,result_kind,value_si,minimum_si,maximum_si,unit,basis,conditions,method,source_id,source_organization,source_title,source_revision,source_locator,original_value,original_unit,significant_figures
obs-fc5b98d2a648ecf26229,stainless-therma-347h,,tensile_yield_strength,lower_bound,136000000.0,,,Pa,minimum,"{""temperature_K"": 573.15}",Outokumpu values based on EN 10028-7 (footnote 1),outokumpu-therma,Outokumpu,Therma range datasheet,Snapshot 146c7dd9817a,"Page 8, Therma 347H, 300 °C, row Table 5, Rp0.2",136,MPa,3
obs-811ce2ab70f436207c4e,stainless-therma-347h,,tensile_yield_strength,lower_bound,130000000.0,,,Pa,minimum,"{""temperature_K"": 623.15}",Outokumpu values based on EN 10028-7 (footnote 1),outokumpu-therma,Outokumpu,Therma range datasheet,Snapshot 146c7dd9817a,"Page 8, Therma 347H, 350 °C, row Table 5, Rp0.2",130,MPa,3
obs-52084765d3450510260b,stainless-therma-347h,,tensile_yield_strength,lower_bound,125000000.0,,,Pa,minimum,"{""temperature_K"": 673.15}",Outokumpu values based on EN 10028-7 (footnote 1),outokumpu-therma,Outokumpu,Therma range datasheet,Snapshot 146c7dd9817a,"Page 8, Therma 347H, 400 °C, row Table 5, Rp0.2",125,MPa,3
obs-6780ecd507a82cd2a678,stainless-therma-347h,,tensile_yield_strength,lower_bound,121000000.0,,,Pa,minimum,"{""temperature_K"": 723.15}",Outokumpu values based on EN 10028-7 (footnote 1),outokumpu-therma,Outokumpu,Therma range datasheet,Snapshot 146c7dd9817a,"Page 8, Therma 347H, 450 °C, row Table 5, Rp0.2",121,MPa,3
obs-3b35d5748e4b7501ecd8,stainless-therma-347h,,ultimate_tensile_strength,lower_bound,476000000.0,,,Pa,minimum,"{""temperature_K"": 323.15}",Outokumpu values based on EN 10028-7 (footnote 1),outokumpu-therma,Outokumpu,Therma range datasheet,Snapshot 146c7dd9817a,"Page 8, Therma 347H, 50 °C, row Table 7, Rm",476,MPa,3
obs-f53a71b4425513a309d4,stainless-therma-347h,,ultimate_tensile_strength,lower_bound,435000000.0,,,Pa,minimum,"{""temperature_K"": 373.15}",Outokumpu values based on EN 10028-7 (footnote 1),outokumpu-therma,Outokumpu,Therma range datasheet,Snapshot 146c7dd9817a,"Page 8, Therma 347H, 100 °C, row Table 7, Rm",435,MPa,3
obs-3ef66e0e6500f51bad15,stainless-therma-347h,,ultimate_tensile_strength,lower_bound,400000000.0,,,Pa,minimum,"{""temperature_K"": 423.15}",Outokumpu values based on EN 10028-7 (footnote 1),outokumpu-therma,Outokumpu,Therma range datasheet,Snapshot 146c7dd9817a,"Page 8, Therma 347H, 150 °C, row Table 7, Rm",400,MPa,3
obs-4ca8e5a4d5e76076d2ef,stainless-therma-347h,,ultimate_tensile_strength,lower_bound,370000000.0,,,Pa,minimum,"{""temperature_K"": 473.15}",Outokumpu values based on EN 10028-7 (footnote 1),outokumpu-therma,Outokumpu,Therma range datasheet,Snapshot 146c7dd9817a,"Page 8, Therma 347H, 200 °C, row Table 7, Rm",370,MPa,3
obs-84d674d2e681dd592d9a,stainless-therma-347h,,ultimate_tensile_strength,lower_bound,350000000.0,,,Pa,minimum,"{""temperature_K"": 523.15}",Outokumpu values based on EN 10028-7 (footnote 1),outokumpu-therma,Outokumpu,Therma range datasheet,Snapshot 146c7dd9817a,"Page 8, Therma 347H, 250 °C, row Table 7, Rm",350,MPa,3
obs-61febb1e096df5976ced,stainless-therma-347h,,ultimate_tensile_strength,lower_bound,340000000.0,,,Pa,minimum,"{""temperature_K"": 573.15}",Outokumpu values based on EN 10028-7 (footnote 1),outokumpu-therma,Outokumpu,Therma range datasheet,Snapshot 146c7dd9817a,"Page 8, Therma 347H, 300 °C, row Table 7, Rm",340,MPa,3
obs-8c0c06a6c378b6ed1027,stainless-therma-347h,,ultimate_tensile_strength,lower_bound,335000000.0,,,Pa,minimum,"{""temperature_K"": 623.15}",Outokumpu values based on EN 10028-7 (footnote 1),outokumpu-therma,Outokumpu,Therma range datasheet,Snapshot 146c7dd9817a,"Page 8, Therma 347H, 350 °C, row Table 7, Rm",335,MPa,3
obs-57ef3ef553824901e166,stainless-therma-347h,,ultimate_tensile_strength,lower_bound,330000000.0,,,Pa,minimum,"{""temperature_K"": 673.15}",Outokumpu values based on EN 10028-7 (footnote 1),outokumpu-therma,Outokumpu,Therma range datasheet,Snapshot 146c7dd9817a,"Page 8, Therma 347H, 400 °C, row Table 7, Rm",330,MPa,3
obs-291b4a8781792c3935a8,stainless-therma-347h,,ultimate_tensile_strength,lower_bound,320000000.0,,,Pa,minimum,"{""temperature_K"": 723.15}",Outokumpu values based on EN 10028-7 (footnote 1),outokumpu-therma,Outokumpu,Therma range datasheet,Snapshot 146c7dd9817a,"Page 8, Therma 347H, 450 °C, row Table 7, Rm",320,MPa,3
obs-284dd2bd29ba3db57740,stainless-therma-4828,,density,point,7800.0,,,kg/m^3,typical,"{""temperature_K"": 293.15}",Outokumpu values and European standards (Table 14),outokumpu-therma,Outokumpu,Therma range datasheet,Snapshot 146c7dd9817a,"Page 11, Therma 4828, row Table 14, Density at 20 °C",7.8,kg/dm³,2
obs-1bdd7b705c53077d8c9b,stainless-therma-4828,,youngs_modulus,point,196000000000.0,,,Pa,typical,"{""temperature_K"": 293.15}",Outokumpu values and European standards (Table 14),outokumpu-therma,Outokumpu,Therma range datasheet,Snapshot 146c7dd9817a,"Page 11, Therma 4828, row Table 14, Modulus of elasticity at 20 °C",196,GPa,3
obs-b7a82773d0dc7a7badd3,stainless-therma-4828,,youngs_modulus,point,150000000000.0,,,Pa,typical,"{""temperature_K"": 873.15}",Outokumpu values and European standards (Table 14),outokumpu-therma,Outokumpu,Therma range datasheet,Snapshot 146c7dd9817a,"Page 11, Therma 4828, row Table 14, Modulus of elasticity at 600 °C",150,GPa,3
obs-e6bedc6ecf434ae8d05d,stainless-therma-4828,,youngs_modulus,point,120000000000.0,,,Pa,typical,"{""temperature_K"": 1273.15}",Outokumpu values and European standards (Table 14),outokumpu-therma,Outokumpu,Therma range datasheet,Snapshot 146c7dd9817a,"Page 11, Therma 4828, row Table 14, Modulus of elasticity at 1000 °C",120,GPa,3
obs-c2d23388f73da4067abd,stainless-therma-4828,,thermal_conductivity,point,15.0,,,W/(m*K),typical,"{""temperature_K"": 293.15}",Outokumpu values and European standards (Table 14),outokumpu-therma,Outokumpu,Therma range datasheet,Snapshot 146c7dd9817a,"Page 11, Therma 4828, row Table 14, Thermal conductivity at 20 °C",15,W/(m·K),2
obs-b895ffca6947d2fc2d21,stainless-therma-4828,,thermal_conductivity,point,21.0,,,W/(m*K),typical,"{""temperature_K"": 773.15}",Outokumpu values and European standards (Table 14),outokumpu-therma,Outokumpu,Therma range datasheet,Snapshot 146c7dd9817a,"Page 11, Therma 4828, row Table 14, Thermal conductivity at 500 °C",21,W/(m·K),2
obs-ebfe21734d22b09c132a,stainless-therma-4828,,thermal_conductivity,point,25.0,,,W/(m*K),typical,"{""temperature_K"": 1073.15}",Outokumpu values and European standards (Table 14),outokumpu-therma,Outokumpu,Therma range datasheet,Snapshot 146c7dd9817a,"Page 11, Therma 4828, row Table 14, Thermal conductivity at 800 °C",25,W/(m·K),2
obs-34cb41b38a8189da8b95,stainless-therma-4828,,specific_heat,point,472.0,,,J/(kg*K),typical,"{""temperature_K"": 293.15}",Outokumpu values and European standards (Table 14),outokumpu-therma,Outokumpu,Therma range datasheet,Snapshot 146c7dd9817a,"Page 11, Therma 4828, row Table 14, Thermal capacity at 20 °C",472,J/(kg·K),3
obs-fc01d397725bb2f302a9,stainless-therma-4828,,tensile_yield_strength,lower_bound,140000000.0,,,Pa,minimum,"{""temperature_K"": 373.15}",Outokumpu values based on EN 10028-7 (footnote 1),outokumpu-therma,Outokumpu,Therma range datasheet,Snapshot 146c7dd9817a,"Page 8, Therma 4828, 100 °C, row Table 5, Rp0.2",140,MPa,3
obs-9d6df63febdf74199ab5,stainless-therma-4828,,tensile_yield_strength,lower_bound,128000000.0,,,Pa,minimum,"{""temperature_K"": 423.15}",Outokumpu values based on EN 10028-7 (footnote 1),outokumpu-therma,Outokumpu,Therma range datasheet,Snapshot 146c7dd9817a,"Page 8, Therma 4828, 150 °C, row Table 5, Rp0.2",128,MPa,3
obs-f58e488776a4a2c8c142,stainless-therma-4828,,tensile_yield_strength,lower_bound,116000000.0,,,Pa,minimum,"{""temperature_K"": 473.15}",Outokumpu values based on EN 10028-7 (footnote 1),outokumpu-therma,Outokumpu,Therma range datasheet,Snapshot 146c7dd9817a,"Page 8, Therma 4828, 200 °C, row Table 5, Rp0.2",116,MPa,3
obs-488f4df4f344ac9f826f,stainless-therma-4828,,tensile_yield_strength,lower_bound,108000000.0,,,Pa,minimum,"{""temperature_K"": 523.15}",Outokumpu values based on EN 10028-7 (footnote 1),outokumpu-therma,Outokumpu,Therma range datasheet,Snapshot 146c7dd9817a,"Page 8, Therma 4828, 250 °C, row Table 5, Rp0.2",108,MPa,3
obs-d4953130ff9c7af294fd,stainless-therma-4828,,tensile_yield_strength,lower_bound,100000000.0,,,Pa,minimum,"{""temperature_K"": 573.15}",Outokumpu values based on EN 10028-7 (footnote 1),outokumpu-therma,Outokumpu,Therma range datasheet,Snapshot 146c7dd9817a,"Page 8, Therma 4828, 300 °C, row Table 5, Rp0.2",100,MPa,3
obs-0898ee08b17d3a9456e5,stainless-therma-4828,,tensile_yield_strength,lower_bound,94000000.0,,,Pa,minimum,"{""temperature_K"": 623.15}",Outokumpu values based on EN 10028-7 (footnote 1),outokumpu-therma,Outokumpu,Therma range datasheet,Snapshot 146c7dd9817a,"Page 8, Therma 4828, 350 °C, row Table 5, Rp0.2",94,MPa,2
obs-e2edaec785b1162545d8,stainless-therma-4828,,tensile_yield_strength,lower_bound,91000000.0,,,Pa,minimum,"{""temperature_K"": 673.15}",Outokumpu values based on EN 10028-7 (footnote 1),outokumpu-therma,Outokumpu,Therma range datasheet,Snapshot 146c7dd9817a,"Page 8, Therma 4828, 400 °C, row Table 5, Rp0.2",91,MPa,2
obs-7b9fb4ef797bafd80eda,stainless-therma-4828,,tensile_yield_strength,lower_bound,86000000.0,,,Pa,minimum,"{""temperature_K"": 723.15}",Outokumpu values based on EN 10028-7 (footnote 1),outokumpu-therma,Outokumpu,Therma range datasheet,Snapshot 146c7dd9817a,"Page 8, Therma 4828, 450 °C, row Table 5, Rp0.2",86,MPa,2
obs-52aaf6c64dcbc86cfe43,stainless-therma-4828,,ultimate_tensile_strength,lower_bound,470000000.0,,,Pa,minimum,"{""temperature_K"": 373.15}",Outokumpu values based on EN 10028-7 (footnote 1),outokumpu-therma,Outokumpu,Therma range datasheet,Snapshot 146c7dd9817a,"Page 8, Therma 4828, 100 °C, row Table 7, Rm",470,MPa,3
obs-7ccea175f22b4d9c9c6c,stainless-therma-4828,,ultimate_tensile_strength,lower_bound,450000000.0,,,Pa,minimum,"{""temperature_K"": 423.15}",Outokumpu values based on EN 10028-7 (footnote 1),outokumpu-therma,Outokumpu,Therma range datasheet,Snapshot 146c7dd9817a,"Page 8, Therma 4828, 150 °C, row Table 7, Rm",450,MPa,3
obs-ca2885aa9f20f7bd9a43,stainless-therma-4828,,ultimate_tensile_strength,lower_bound,430000000.0,,,Pa,minimum,"{""temperature_K"": 473.15}",Outokumpu values based on EN 10028-7 (footnote 1),outokumpu-therma,Outokumpu,Therma range datasheet,Snapshot 146c7dd9817a,"Page 8, Therma 4828, 200 °C, row Table 7, Rm",430,MPa,3
obs-67c355e87e85f0605ccb,stainless-therma-4828,,ultimate_tensile_strength,lower_bound,420000000.0,,,Pa,minimum,"{""temperature_K"": 523.15}",Outokumpu values based on EN 10028-7 (footnote 1),outokumpu-therma,Outokumpu,Therma range datasheet,Snapshot 146c7dd9817a,"Page 8, Therma 4828, 250 °C, row Table 7, Rm",420,MPa,3
obs-d9e44d55c657e5416d88,stainless-therma-4828,,ultimate_tensile_strength,lower_bound,410000000.0,,,Pa,minimum,"{""temperature_K"": 573.15}",Outokumpu values based on EN 10028-7 (footnote 1),outokumpu-therma,Outokumpu,Therma range datasheet,Snapshot 146c7dd9817a,"Page 8, Therma 4828, 300 °C, row Table 7, Rm",410,MPa,3
obs-6f90c478839384e6a3cd,stainless-therma-4828,,ultimate_tensile_strength,lower_bound,405000000.0,,,Pa,minimum,"{""temperature_K"": 623.15}",Outokumpu values based on EN 10028-7 (footnote 1),outokumpu-therma,Outokumpu,Therma range datasheet,Snapshot 146c7dd9817a,"Page 8, Therma 4828, 350 °C, row Table 7, Rm",405,MPa,3
obs-1006270f25c33dd50daf,stainless-therma-4828,,ultimate_tensile_strength,lower_bound,400000000.0,,,Pa,minimum,"{""temperature_K"": 673.15}",Outokumpu values based on EN 10028-7 (footnote 1),outokumpu-therma,Outokumpu,Therma range datasheet,Snapshot 146c7dd9817a,"Page 8, Therma 4828, 400 °C, row Table 7, Rm",400,MPa,3
obs-69f45472cc39b935bdaf,stainless-therma-4828,,ultimate_tensile_strength,lower_bound,385000000.0,,,Pa,minimum,"{""temperature_K"": 723.15}",Outokumpu values based on EN 10028-7 (footnote 1),outokumpu-therma,Outokumpu,Therma range datasheet,Snapshot 146c7dd9817a,"Page 8, Therma 4828, 450 °C, row Table 7, Rm",385,MPa,3
obs-61b364a238477ff16921,stainless-therma-309s-4833,,density,point,7800.0,,,kg/m^3,typical,"{""temperature_K"": 293.15}",Outokumpu values and European standards (Table 14),outokumpu-therma,Outokumpu,Therma range datasheet,Snapshot 146c7dd9817a,"Page 11, Therma 309S/4833, row Table 14, Density at 20 °C",7.8,kg/dm³,2
obs-2c57c9af6ebecb1496f5,stainless-therma-309s-4833,,youngs_modulus,point,196000000000.0,,,Pa,typical,"{""temperature_K"": 293.15}",Outokumpu values and European standards (Table 14),outokumpu-therma,Outokumpu,Therma range datasheet,Snapshot 146c7dd9817a,"Page 11, Therma 309S/4833, row Table 14, Modulus of elasticity at 20 °C",196,GPa,3
obs-e36c99d6a1aae4e3fe0f,stainless-therma-309s-4833,,youngs_modulus,point,150000000000.0,,,Pa,typical,"{""temperature_K"": 873.15}",Outokumpu values and European standards (Table 14),outokumpu-therma,Outokumpu,Therma range datasheet,Snapshot 146c7dd9817a,"Page 11, Therma 309S/4833, row Table 14, Modulus of elasticity at 600 °C",150,GPa,3
obs-2880d6c68336990c5fff,stainless-therma-309s-4833,,youngs_modulus,point,120000000000.0,,,Pa,typical,"{""temperature_K"": 1273.15}",Outokumpu values and European standards (Table 14),outokumpu-therma,Outokumpu,Therma range datasheet,Snapshot 146c7dd9817a,"Page 11, Therma 309S/4833, row Table 14, Modulus of elasticity at 1000 °C",120,GPa,3
obs-2f7270a7971655a4904d,stainless-therma-309s-4833,,thermal_conductivity,point,15.0,,,W/(m*K),typical,"{""temperature_K"": 293.15}",Outokumpu values and European standards (Table 14),outokumpu-therma,Outokumpu,Therma range datasheet,Snapshot 146c7dd9817a,"Page 11, Therma 309S/4833, row Table 14, Thermal conductivity at 20 °C",15,W/(m·K),2
obs-228b04426b4a1630910c,stainless-therma-309s-4833,,thermal_conductivity,point,19.0,,,W/(m*K),typical,"{""temperature_K"": 773.15}",Outokumpu values and European standards (Table 14),outokumpu-therma,Outokumpu,Therma range datasheet,Snapshot 146c7dd9817a,"Page 11, Therma 309S/4833, row Table 14, Thermal conductivity at 500 °C",19,W/(m·K),2
obs-8dd626c49befcbc7d436,stainless-therma-309s-4833,,thermal_conductivity,point,25.0,,,W/(m*K),typical,"{""temperature_K"": 1073.15}",Outokumpu values and European standards (Table 14),outokumpu-therma,Outokumpu,Therma range datasheet,Snapshot 146c7dd9817a,"Page 11, Therma 309S/4833, row Table 14, Thermal conductivity at 800 °C",25,W/(m·K),2
obs-a88fac0562dfc46dccf1,stainless-therma-309s-4833,,specific_heat,point,472.0,,,J/(kg*K),typical,"{""temperature_K"": 293.15}",Outokumpu values and European standards (Table 14),outokumpu-therma,Outokumpu,Therma range datasheet,Snapshot 146c7dd9817a,"Page 11, Therma 309S/4833, row Table 14, Thermal capacity at 20 °C",472,J/(kg·K),3
obs-529a82e0f23520e75192,stainless-therma-309s-4833,,tensile_yield_strength,lower_bound,140000000.0,,,Pa,minimum,"{""temperature_K"": 373.15}",Outokumpu values based on EN 10028-7 (footnote 1),outokumpu-therma,Outokumpu,Therma range datasheet,Snapshot 146c7dd9817a,"Page 8, Therma 309S/4833, 100 °C, row Table 5, Rp0.2",140,MPa,3
obs-28ed56963a16de4833e6,stainless-therma-309s-4833,,tensile_yield_strength,lower_bound,128000000.0,,,Pa,minimum,"{""temperature_K"": 423.15}",Outokumpu values based on EN 10028-7 (footnote 1),outokumpu-therma,Outokumpu,Therma range datasheet,Snapshot 146c7dd9817a,"Page 8, Therma 309S/4833, 150 °C, row Table 5, Rp0.2",128,MPa,3
obs-faf3ececafaafaa79961,stainless-therma-309s-4833,,tensile_yield_strength,lower_bound,116000000.0,,,Pa,minimum,"{""temperature_K"": 473.15}",Outokumpu values based on EN 10028-7 (footnote 1),outokumpu-therma,Outokumpu,Therma range datasheet,Snapshot 146c7dd9817a,"Page 8, Therma 309S/4833, 200 °C, row Table 5, Rp0.2",116,MPa,3
obs-225dbc676c7b0b9818a4,stainless-therma-309s-4833,,tensile_yield_strength,lower_bound,108000000.0,,,Pa,minimum,"{""temperature_K"": 523.15}",Outokumpu values based on EN 10028-7 (footnote 1),outokumpu-therma,Outokumpu,Therma range datasheet,Snapshot 146c7dd9817a,"Page 8, Therma 309S/4833, 250 °C, row Table 5, Rp0.2",108,MPa,3
obs-9215e1c2f79951872661,stainless-therma-309s-4833,,tensile_yield_strength,lower_bound,100000000.0,,,Pa,minimum,"{""temperature_K"": 573.15}",Outokumpu values based on EN 10028-7 (footnote 1),outokumpu-therma,Outokumpu,Therma range datasheet,Snapshot 146c7dd9817a,"Page 8, Therma 309S/4833, 300 °C, row Table 5, Rp0.2",100,MPa,3
obs-3a566ea4b7932f00c6da,stainless-therma-309s-4833,,tensile_yield_strength,lower_bound,94000000.0,,,Pa,minimum,"{""temperature_K"": 623.15}",Outokumpu values based on EN 10028-7 (footnote 1),outokumpu-therma,Outokumpu,Therma range datasheet,Snapshot 146c7dd9817a,"Page 8, Therma 309S/4833, 350 °C, row Table 5, Rp0.2",94,MPa,2
obs-a92ca45e560f9359ce1d,stainless-therma-309s-4833,,tensile_yield_strength,lower_bound,91000000.0,,,Pa,minimum,"{""temperature_K"": 673.15}",Outokumpu values based on EN 10028-7 (footnote 1),outokumpu-therma,Outokumpu,Therma range datasheet,Snapshot 146c7dd9817a,"Page 8, Therma 309S/4833, 400 °C, row Table 5, Rp0.2",91,MPa,2
obs-6450edee19d9226ccd95,stainless-therma-309s-4833,,tensile_yield_strength,lower_bound,86000000.0,,,Pa,minimum,"{""temperature_K"": 723.15}",Outokumpu values based on EN 10028-7 (footnote 1),outokumpu-therma,Outokumpu,Therma range datasheet,Snapshot 146c7dd9817a,"Page 8, Therma 309S/4833, 450 °C, row Table 5, Rp0.2",86,MPa,2
obs-c6628ca75bfbbc55aa5e,stainless-therma-309s-4833,,ultimate_tensile_strength,lower_bound,470000000.0,,,Pa,minimum,"{""temperature_K"": 373.15}",Outokumpu values based on EN 10028-7 (footnote 1),outokumpu-therma,Outokumpu,Therma range datasheet,Snapshot 146c7dd9817a,"Page 8, Therma 309S/4833, 100 °C, row Table 7, Rm",470,MPa,3
obs-d6321732e80896dc56c6,stainless-therma-309s-4833,,ultimate_tensile_strength,lower_bound,450000000.0,,,Pa,minimum,"{""temperature_K"": 423.15}",Outokumpu values based on EN 10028-7 (footnote 1),outokumpu-therma,Outokumpu,Therma range datasheet,Snapshot 146c7dd9817a,"Page 8, Therma 309S/4833, 150 °C, row Table 7, Rm",450,MPa,3
obs-b21e016db47b252bd250,stainless-therma-309s-4833,,ultimate_tensile_strength,lower_bound,430000000.0,,,Pa,minimum,"{""temperature_K"": 473.15}",Outokumpu values based on EN 10028-7 (footnote 1),outokumpu-therma,Outokumpu,Therma range datasheet,Snapshot 146c7dd9817a,"Page 8, Therma 309S/4833, 200 °C, row Table 7, Rm",430,MPa,3
obs-f65f58639e3104f0a759,stainless-therma-309s-4833,,ultimate_tensile_strength,lower_bound,420000000.0,,,Pa,minimum,"{""temperature_K"": 523.15}",Outokumpu values based on EN 10028-7 (footnote 1),outokumpu-therma,Outokumpu,Therma range datasheet,Snapshot 146c7dd9817a,"Page 8, Therma 309S/4833, 250 °C, row Table 7, Rm",420,MPa,3
obs-ce0478dbb5aed2805dfd,stainless-therma-309s-4833,,ultimate_tensile_strength,lower_bound,410000000.0,,,Pa,minimum,"{""temperature_K"": 573.15}",Outokumpu values based on EN 10028-7 (footnote 1),outokumpu-therma,Outokumpu,Therma range datasheet,Snapshot 146c7dd9817a,"Page 8, Therma 309S/4833, 300 °C, row Table 7, Rm",410,MPa,3
obs-f504a5bcb130c5e82708,stainless-therma-309s-4833,,ultimate_tensile_strength,lower_bound,405000000.0,,,Pa,minimum,"{""temperature_K"": 623.15}",Outokumpu values based on EN 10028-7 (footnote 1),outokumpu-therma,Outokumpu,Therma range datasheet,Snapshot 146c7dd9817a,"Page 8, Therma 309S/4833, 350 °C, row Table 7, Rm",405,MPa,3
obs-addae2135e115c80ed60,stainless-therma-309s-4833,,ultimate_tensile_strength,lower_bound,400000000.0,,,Pa,minimum,"{""temperature_K"": 673.15}",Outokumpu values based on EN 10028-7 (footnote 1),outokumpu-therma,Outokumpu,Therma range datasheet,Snapshot 146c7dd9817a,"Page 8, Therma 309S/4833, 400 °C, row Table 7, Rm",400,MPa,3
obs-7ac5bc56b9de6d042c93,stainless-therma-309s-4833,,ultimate_tensile_strength,lower_bound,385000000.0,,,Pa,minimum,"{""temperature_K"": 723.15}",Outokumpu values based on EN 10028-7 (footnote 1),outokumpu-therma,Outokumpu,Therma range datasheet,Snapshot 146c7dd9817a,"Page 8, Therma 309S/4833, 450 °C, row Table 7, Rm",385,MPa,3
obs-62184eb2707eb9f70e5e,stainless-therma-314-4841,,density,point,7800.0,,,kg/m^3,typical,"{""temperature_K"": 293.15}",Outokumpu values and European standards (Table 14),outokumpu-therma,Outokumpu,Therma range datasheet,Snapshot 146c7dd9817a,"Page 11, Therma 314/4841, row Table 14, Density at 20 °C",7.8,kg/dm³,2
obs-9dab9bd29bf783c6d209,stainless-therma-314-4841,,youngs_modulus,point,196000000000.0,,,Pa,typical,"{""temperature_K"": 293.15}",Outokumpu values and European standards (Table 14),outokumpu-therma,Outokumpu,Therma range datasheet,Snapshot 146c7dd9817a,"Page 11, Therma 314/4841, row Table 14, Modulus of elasticity at 20 °C",196,GPa,3
obs-88c14500c629db356d85,stainless-therma-314-4841,,youngs_modulus,point,150000000000.0,,,Pa,typical,"{""temperature_K"": 873.15}",Outokumpu values and European standards (Table 14),outokumpu-therma,Outokumpu,Therma range datasheet,Snapshot 146c7dd9817a,"Page 11, Therma 314/4841, row Table 14, Modulus of elasticity at 600 °C",150,GPa,3
obs-09d6605f3ad98bf05a21,stainless-therma-314-4841,,youngs_modulus,point,120000000000.0,,,Pa,typical,"{""temperature_K"": 1273.15}",Outokumpu values and European standards (Table 14),outokumpu-therma,Outokumpu,Therma range datasheet,Snapshot 146c7dd9817a,"Page 11, Therma 314/4841, row Table 14, Modulus of elasticity at 1000 °C",120,GPa,3
obs-46c01bb2781c493beb1c,stainless-therma-314-4841,,thermal_conductivity,point,15.0,,,W/(m*K),typical,"{""temperature_K"": 293.15}",Outokumpu values and European standards (Table 14),outokumpu-therma,Outokumpu,Therma range datasheet,Snapshot 146c7dd9817a,"Page 11, Therma 314/4841, row Table 14, Thermal conductivity at 20 °C",15,W/(m·K),2
obs-f8c88d1bfe3fd87c5f42,stainless-therma-314-4841,,thermal_conductivity,point,19.0,,,W/(m*K),typical,"{""temperature_K"": 773.15}",Outokumpu values and European standards (Table 14),outokumpu-therma,Outokumpu,Therma range datasheet,Snapshot 146c7dd9817a,"Page 11, Therma 314/4841, row Table 14, Thermal conductivity at 500 °C",19,W/(m·K),2
obs-735ad6b3ec17002e21f2,stainless-therma-314-4841,,thermal_conductivity,point,25.0,,,W/(m*K),typical,"{""temperature_K"": 1073.15}",Outokumpu values and European standards (Table 14),outokumpu-therma,Outokumpu,Therma range datasheet,Snapshot 146c7dd9817a,"Page 11, Therma 314/4841, row Table 14, Thermal conductivity at 800 °C",25,W/(m·K),2
obs-bb5cda1cbac93c88d819,stainless-therma-314-4841,,specific_heat,point,472.0,,,J/(kg*K),typical,"{""temperature_K"": 293.15}",Outokumpu values and European standards (Table 14),outokumpu-therma,Outokumpu,Therma range datasheet,Snapshot 146c7dd9817a,"Page 11, Therma 314/4841, row Table 14, Thermal capacity at 20 °C",472,J/(kg·K),3
obs-e526dadef15edcc9dd87,stainless-therma-314-4841,,tensile_yield_strength,lower_bound,140000000.0,,,Pa,minimum,"{""temperature_K"": 373.15}",Outokumpu values based on EN 10028-7 (footnote 1),outokumpu-therma,Outokumpu,Therma range datasheet,Snapshot 146c7dd9817a,"Page 8, Therma 314/4841, 100 °C, row Table 5, Rp0.2",140,MPa,3
obs-fc49d3ae49a3e5d0a9f8,stainless-therma-314-4841,,tensile_yield_strength,lower_bound,128000000.0,,,Pa,minimum,"{""temperature_K"": 423.15}",Outokumpu values based on EN 10028-7 (footnote 1),outokumpu-therma,Outokumpu,Therma range datasheet,Snapshot 146c7dd9817a,"Page 8, Therma 314/4841, 150 °C, row Table 5, Rp0.2",128,MPa,3
obs-4b24be4201285b330af6,stainless-therma-314-4841,,tensile_yield_strength,lower_bound,116000000.0,,,Pa,minimum,"{""temperature_K"": 473.15}",Outokumpu values based on EN 10028-7 (footnote 1),outokumpu-therma,Outokumpu,Therma range datasheet,Snapshot 146c7dd9817a,"Page 8, Therma 314/4841, 200 °C, row Table 5, Rp0.2",116,MPa,3
obs-2b93fd7dd86407d54b30,stainless-therma-314-4841,,tensile_yield_strength,lower_bound,108000000.0,,,Pa,minimum,"{""temperature_K"": 523.15}",Outokumpu values based on EN 10028-7 (footnote 1),outokumpu-therma,Outokumpu,Therma range datasheet,Snapshot 146c7dd9817a,"Page 8, Therma 314/4841, 250 °C, row Table 5, Rp0.2",108,MPa,3
obs-0bf90a427ac18ee056df,stainless-therma-314-4841,,tensile_yield_strength,lower_bound,100000000.0,,,Pa,minimum,"{""temperature_K"": 573.15}",Outokumpu values based on EN 10028-7 (footnote 1),outokumpu-therma,Outokumpu,Therma range datasheet,Snapshot 146c7dd9817a,"Page 8, Therma 314/4841, 300 °C, row Table 5, Rp0.2",100,MPa,3
obs-359184ab55d3e448343e,stainless-therma-314-4841,,tensile_yield_strength,lower_bound,94000000.0,,,Pa,minimum,"{""temperature_K"": 623.15}",Outokumpu values based on EN 10028-7 (footnote 1),outokumpu-therma,Outokumpu,Therma range datasheet,Snapshot 146c7dd9817a,"Page 8, Therma 314/4841, 350 °C, row Table 5, Rp0.2",94,MPa,2
obs-a7e6f59134a3bab4ca74,stainless-therma-314-4841,,tensile_yield_strength,lower_bound,91000000.0,,,Pa,minimum,"{""temperature_K"": 673.15}",Outokumpu values based on EN 10028-7 (footnote 1),outokumpu-therma,Outokumpu,Therma range datasheet,Snapshot 146c7dd9817a,"Page 8, Therma 314/4841, 400 °C, row Table 5, Rp0.2",91,MPa,2
obs-5f455cb2ad99c3692883,stainless-therma-314-4841,,tensile_yield_strength,lower_bound,86000000.0,,,Pa,minimum,"{""temperature_K"": 723.15}",Outokumpu values based on EN 10028-7 (footnote 1),outokumpu-therma,Outokumpu,Therma range datasheet,Snapshot 146c7dd9817a,"Page 8, Therma 314/4841, 450 °C, row Table 5, Rp0.2",86,MPa,2
obs-855a3f5d4ddf7966b575,stainless-therma-314-4841,,ultimate_tensile_strength,lower_bound,470000000.0,,,Pa,minimum,"{""temperature_K"": 373.15}",Outokumpu values based on EN 10028-7 (footnote 1),outokumpu-therma,Outokumpu,Therma range datasheet,Snapshot 146c7dd9817a,"Page 8, Therma 314/4841, 100 °C, row Table 7, Rm",470,MPa,3
obs-b108c8ac5095448cfc7f,stainless-therma-314-4841,,ultimate_tensile_strength,lower_bound,450000000.0,,,Pa,minimum,"{""temperature_K"": 423.15}",Outokumpu values based on EN 10028-7 (footnote 1),outokumpu-therma,Outokumpu,Therma range datasheet,Snapshot 146c7dd9817a,"Page 8, Therma 314/4841, 150 °C, row Table 7, Rm",450,MPa,3
obs-d4bc26f5603c5d6902c1,stainless-therma-314-4841,,ultimate_tensile_strength,lower_bound,430000000.0,,,Pa,minimum,"{""temperature_K"": 473.15}",Outokumpu values based on EN 10028-7 (footnote 1),outokumpu-therma,Outokumpu,Therma range datasheet,Snapshot 146c7dd9817a,"Page 8, Therma 314/4841, 200 °C, row Table 7, Rm",430,MPa,3
obs-6110d016332a07b16dd1,stainless-therma-314-4841,,ultimate_tensile_strength,lower_bound,420000000.0,,,Pa,minimum,"{""temperature_K"": 523.15}",Outokumpu values based on EN 10028-7 (footnote 1),outokumpu-therma,Outokumpu,Therma range datasheet,Snapshot 146c7dd9817a,"Page 8, Therma 314/4841, 250 °C, row Table 7, Rm",420,MPa,3
obs-149f42a8858c5b2fc1fb,stainless-therma-314-4841,,ultimate_tensile_strength,lower_bound,410000000.0,,,Pa,minimum,"{""temperature_K"": 573.15}",Outokumpu values based on EN 10028-7 (footnote 1),outokumpu-therma,Outokumpu,Therma range datasheet,Snapshot 146c7dd9817a,"Page 8, Therma 314/4841, 300 °C, row Table 7, Rm",410,MPa,3
obs-9ef95b988fad96083bd8,stainless-therma-314-4841,,ultimate_tensile_strength,lower_bound,405000000.0,,,Pa,minimum,"{""temperature_K"": 623.15}",Outokumpu values based on EN 10028-7 (footnote 1),outokumpu-therma,Outokumpu,Therma range datasheet,Snapshot 146c7dd9817a,"Page 8, Therma 314/4841, 350 °C, row Table 7, Rm",405,MPa,3
obs-7e83a09c30e6874f9f4e,stainless-therma-314-4841,,ultimate_tensile_strength,lower_bound,400000000.0,,,Pa,minimum,"{""temperature_K"": 673.15}",Outokumpu values based on EN 10028-7 (footnote 1),outokumpu-therma,Outokumpu,Therma range datasheet,Snapshot 146c7dd9817a,"Page 8, Therma 314/4841, 400 °C, row Table 7, Rm",400,MPa,3
obs-dc273b9ca46f9ecae565,stainless-therma-314-4841,,ultimate_tensile_strength,lower_bound,385000000.0,,,Pa,minimum,"{""temperature_K"": 723.15}",Outokumpu values based on EN 10028-7 (footnote 1),outokumpu-therma,Outokumpu,Therma range datasheet,Snapshot 146c7dd9817a,"Page 8, Therma 314/4841, 450 °C, row Table 7, Rm",385,MPa,3
obs-9c87e0867428a32fc0ae,stainless-therma-4713,,density,point,7700.0,,,kg/m^3,typical,"{""temperature_K"": 293.15}",Outokumpu values and European standards (Table 14),outokumpu-therma,Outokumpu,Therma range datasheet,Snapshot 146c7dd9817a,"Page 11, Therma 4713, row Table 14, Density at 20 °C",7.7,kg/dm³,2
obs-be572805453708044fe4,stainless-therma-4713,,youngs_modulus,point,220000000000.0,,,Pa,typical,"{""temperature_K"": 293.15}",Outokumpu values and European standards (Table 14),outokumpu-therma,Outokumpu,Therma range datasheet,Snapshot 146c7dd9817a,"Page 11, Therma 4713, row Table 14, Modulus of elasticity at 20 °C",220,GPa,3
obs-bd4739a2829cd06c1be4,stainless-therma-4713,,thermal_conductivity,point,23.0,,,W/(m*K),typical,"{""temperature_K"": 293.15}",Outokumpu values and European standards (Table 14),outokumpu-therma,Outokumpu,Therma range datasheet,Snapshot 146c7dd9817a,"Page 11, Therma 4713, row Table 14, Thermal conductivity at 20 °C",23,W/(m·K),2
obs-41025acc8bfcb496c7d4,stainless-therma-4713,,thermal_conductivity,point,25.0,,,W/(m*K),typical,"{""temperature_K"": 773.15}",Outokumpu values and European standards (Table 14),outokumpu-therma,Outokumpu,Therma range datasheet,Snapshot 146c7dd9817a,"Page 11, Therma 4713, row Table 14, Thermal conductivity at 500 °C",25,W/(m·K),2
obs-0d5760c62eebb150f4db,stainless-therma-4713,,specific_heat,point,450.0,,,J/(kg*K),typical,"{""temperature_K"": 293.15}",Outokumpu values and European standards (Table 14),outokumpu-therma,Outokumpu,Therma range datasheet,Snapshot 146c7dd9817a,"Page 11, Therma 4713, row Table 14, Thermal capacity at 20 °C",450,J/(kg·K),3
obs-e1a25274018bf6390668,stainless-therma-4724,,density,point,7700.0,,,kg/m^3,typical,"{""temperature_K"": 293.15}",Outokumpu values and European standards (Table 14),outokumpu-therma,Outokumpu,Therma range datasheet,Snapshot 146c7dd9817a,"Page 11, Therma 4724, row Table 14, Density at 20 °C",7.7,kg/dm³,2
obs-e41399b1ce41825e9a57,stainless-therma-4724,,youngs_modulus,point,220000000000.0,,,Pa,typical,"{""temperature_K"": 293.15}",Outokumpu values and European standards (Table 14),outokumpu-therma,Outokumpu,Therma range datasheet,Snapshot 146c7dd9817a,"Page 11, Therma 4724, row Table 14, Modulus of elasticity at 20 °C",220,GPa,3
obs-c59593178c7f5ebf455c,stainless-therma-4724,,thermal_conductivity,point,21.0,,,W/(m*K),typical,"{""temperature_K"": 293.15}",Outokumpu values and European standards (Table 14),outokumpu-therma,Outokumpu,Therma range datasheet,Snapshot 146c7dd9817a,"Page 11, Therma 4724, row Table 14, Thermal conductivity at 20 °C",21,W/(m·K),2
obs-0a05b6e7c8c86e804a0c,stainless-therma-4724,,thermal_conductivity,point,23.0,,,W/(m*K),typical,"{""temperature_K"": 773.15}",Outokumpu values and European standards (Table 14),outokumpu-therma,Outokumpu,Therma range datasheet,Snapshot 146c7dd9817a,"Page 11, Therma 4724, row Table 14, Thermal conductivity at 500 °C",23,W/(m·K),2
obs-a4b3914aab1e13fec266,stainless-therma-4724,,specific_heat,point,500.0,,,J/(kg*K),typical,"{""temperature_K"": 293.15}",Outokumpu values and European standards (Table 14),outokumpu-therma,Outokumpu,Therma range datasheet,Snapshot 146c7dd9817a,"Page 11, Therma 4724, row Table 14, Thermal capacity at 20 °C",500,J/(kg·K),3
obs-c9af8ac20cc47763bfaa,stainless-ultra-904l,,density,point,8000.0,,,kg/m^3,typical,{},EN 10088-1 (Table 13),outokumpu-ultra,Outokumpu,Ultra range datasheet,Snapshot 062d6a8d97e1,"Page 14, Ultra 904L, row Table 13, Density",8.0,kg/dm³,2
obs-a31bd8d7ee44a256260b,stainless-ultra-904l,,youngs_modulus,point,195000000000.0,,,Pa,typical,"{""temperature_K"": 293.15}",EN 10088-1 (Table 13),outokumpu-ultra,Outokumpu,Ultra range datasheet,Snapshot 062d6a8d97e1,"Page 14, Ultra 904L, row Table 13, Modulus of elasticity at 20 °C",195,GPa,3
obs-fb1df3b5a9781d6a8d94,stainless-ultra-904l,,thermal_conductivity,point,12.0,,,W/(m*K),typical,"{""temperature_K"": 293.15}",EN 10088-1 (Table 13),outokumpu-ultra,Outokumpu,Ultra range datasheet,Snapshot 062d6a8d97e1,"Page 14, Ultra 904L, row Table 13, Thermal conductivity at 20 °C",12,W/(m·K),2
obs-014ea28ad58a12e23428,stainless-ultra-904l,,specific_heat,point,450.0,,,J/(kg*K),typical,"{""temperature_K"": 293.15}",EN 10088-1 (Table 13),outokumpu-ultra,Outokumpu,Ultra range datasheet,Snapshot 062d6a8d97e1,"Page 14, Ultra 904L, row Table 13, Thermal capacity at 20 °C",450,J/(kg·K),3
obs-c884779f923b0a2aeecd,stainless-ultra-904l,stainless-ultra-904l-reference,tensile_yield_strength,lower_bound,240000000.0,,,Pa,minimum,"{""temperature_K"": 293.15}",EN 10088-2,outokumpu-ultra,Outokumpu,Ultra range datasheet,Snapshot 062d6a8d97e1,"Page 12, Ultra 904L, Cold rolled, row Table 10, Rp0.2",240,MPa,3
obs-172dc0aaebae35036735,stainless-ultra-904l,stainless-ultra-904l-reference,ultimate_tensile_strength,interval,,530000000.0,730000000.0,Pa,specified_range,"{""temperature_K"": 293.15}",EN 10088-2,outokumpu-ultra,Outokumpu,Ultra range datasheet,Snapshot 062d6a8d97e1,"Page 12, Ultra 904L, Cold rolled, row Table 10, Rm",530–730,MPa,3
obs-160441f407af8a059992,stainless-ultra-904l,stainless-ultra-904l-reference,elongation_at_break,lower_bound,0.35000000000000003,,,1,minimum,"{""temperature_K"": 293.15}",EN 10088-2,outokumpu-ultra,Outokumpu,Ultra range datasheet,Snapshot 062d6a8d97e1,"Page 12, Ultra 904L, Cold rolled, row Table 10, A",35,%,2
obs-fcf56bcd7659aadffa37,stainless-ultra-254-smo,,density,point,8000.0,,,kg/m^3,typical,{},EN 10088-1 (Table 13),outokumpu-ultra,Outokumpu,Ultra range datasheet,Snapshot 062d6a8d97e1,"Page 14, Ultra 254 SMO, row Table 13, Density",8.0,kg/dm³,2
obs-50445d15ba9cf5dac856,stainless-ultra-254-smo,,youngs_modulus,point,195000000000.0,,,Pa,typical,"{""temperature_K"": 293.15}",EN 10088-1 (Table 13),outokumpu-ultra,Outokumpu,Ultra range datasheet,Snapshot 062d6a8d97e1,"Page 14, Ultra 254 SMO, row Table 13, Modulus of elasticity at 20 °C",195,GPa,3
obs-8e6e0c36469a525d8179,stainless-ultra-254-smo,,thermal_conductivity,point,14.0,,,W/(m*K),typical,"{""temperature_K"": 293.15}",EN 10088-1 (Table 13),outokumpu-ultra,Outokumpu,Ultra range datasheet,Snapshot 062d6a8d97e1,"Page 14, Ultra 254 SMO, row Table 13, Thermal conductivity at 20 °C",14,W/(m·K),2
obs-fc57641bcc18a68f8ab5,stainless-ultra-254-smo,,specific_heat,point,500.0,,,J/(kg*K),typical,"{""temperature_K"": 293.15}",EN 10088-1 (Table 13),outokumpu-ultra,Outokumpu,Ultra range datasheet,Snapshot 062d6a8d97e1,"Page 14, Ultra 254 SMO, row Table 13, Thermal capacity at 20 °C",500,J/(kg·K),3
obs-b75812179cafd5b5b87b,stainless-ultra-254-smo,stainless-ultra-254-smo-reference,tensile_yield_strength,lower_bound,320000000.0,,,Pa,minimum,"{""temperature_K"": 293.15}",EN 10088-2,outokumpu-ultra,Outokumpu,Ultra range datasheet,Snapshot 062d6a8d97e1,"Page 12, Ultra 254 SMO, Cold rolled, row Table 10, Rp0.2",320,MPa,3
obs-be081ef898bb0190428e,stainless-ultra-254-smo,stainless-ultra-254-smo-reference,ultimate_tensile_strength,interval,,650000000.0,850000000.0,Pa,specified_range,"{""temperature_K"": 293.15}",EN 10088-2,outokumpu-ultra,Outokumpu,Ultra range datasheet,Snapshot 062d6a8d97e1,"Page 12, Ultra 254 SMO, Cold rolled, row Table 10, Rm",650–850,MPa,3
obs-3e31f68fbe65062ea499,stainless-ultra-254-smo,stainless-ultra-254-smo-reference,elongation_at_break,lower_bound,0.35000000000000003,,,1,minimum,"{""temperature_K"": 293.15}",EN 10088-2,outokumpu-ultra,Outokumpu,Ultra range datasheet,Snapshot 062d6a8d97e1,"Page 12, Ultra 254 SMO, Cold rolled, row Table 10, A",35,%,2
obs-66f14660a922c0fa4a41,nickel-ultra-alloy-825,,density,point,8100.0,,,kg/m^3,typical,{},EN 10088-1 (Table 13),outokumpu-ultra,Outokumpu,Ultra range datasheet,Snapshot 062d6a8d97e1,"Page 14, Ultra Alloy 825, row Table 13, Density",8.1,kg/dm³,2
obs-63f778590aa898cfd1aa,nickel-ultra-alloy-825,,youngs_modulus,point,195000000000.0,,,Pa,typical,"{""temperature_K"": 293.15}",EN 10088-1 (Table 13),outokumpu-ultra,Outokumpu,Ultra range datasheet,Snapshot 062d6a8d97e1,"Page 14, Ultra Alloy 825, row Table 13, Modulus of elasticity at 20 °C",195,GPa,3
obs-d78fa87a9ad97e32e0a0,nickel-ultra-alloy-825,,thermal_conductivity,point,10.5,,,W/(m*K),typical,"{""temperature_K"": 293.15}",EN 10088-1 (Table 13),outokumpu-ultra,Outokumpu,Ultra range datasheet,Snapshot 062d6a8d97e1,"Page 14, Ultra Alloy 825, row Table 13, Thermal conductivity at 20 °C",10.5,W/(m·K),3
obs-13fe7ec6c77e8c9735c0,nickel-ultra-alloy-825,,specific_heat,point,440.0,,,J/(kg*K),typical,"{""temperature_K"": 293.15}",EN 10088-1 (Table 13),outokumpu-ultra,Outokumpu,Ultra range datasheet,Snapshot 062d6a8d97e1,"Page 14, Ultra Alloy 825, row Table 13, Thermal capacity at 20 °C",440,J/(kg·K),3
obs-6120e4089b15b89f358e,nickel-ultra-alloy-825,nickel-ultra-alloy-825-reference,tensile_yield_strength,lower_bound,240000000.0,,,Pa,minimum,"{""temperature_K"": 293.15}",ISO 6208 (Table 10 footnote 3),outokumpu-ultra,Outokumpu,Ultra range datasheet,Snapshot 062d6a8d97e1,"Page 12, Ultra Alloy 825, Cold rolled, row Table 10, Rp0.2",240,MPa,3
obs-8b453a52e1e6c63b061d,nickel-ultra-alloy-825,nickel-ultra-alloy-825-reference,ultimate_tensile_strength,lower_bound,590000000.0,,,Pa,minimum,"{""temperature_K"": 293.15}",ISO 6208 (Table 10 footnote 3),outokumpu-ultra,Outokumpu,Ultra range datasheet,Snapshot 062d6a8d97e1,"Page 12, Ultra Alloy 825, Cold rolled, row Table 10, Rm",590,MPa,3
obs-41c62758753b739581b6,nickel-ultra-alloy-825,nickel-ultra-alloy-825-reference,elongation_at_break,lower_bound,0.3,,,1,minimum,"{""temperature_K"": 293.15}",ISO 6208 (Table 10 footnote 3),outokumpu-ultra,Outokumpu,Ultra range datasheet,Snapshot 062d6a8d97e1,"Page 12, Ultra Alloy 825, Cold rolled, row Table 10, A",30,%,2
obs-0eb42542e6afc4e3f7e6,stainless-ultra-317l,,density,point,8000.0,,,kg/m^3,typical,{},EN 10088-1 (Table 13),outokumpu-ultra,Outokumpu,Ultra range datasheet,Snapshot 062d6a8d97e1,"Page 14, Ultra 317L, row Table 13, Density",8.0,kg/dm³,2
obs-7dc1917cd73dbfd05184,stainless-ultra-317l,,youngs_modulus,point,200000000000.0,,,Pa,typical,"{""temperature_K"": 293.15}",EN 10088-1 (Table 13),outokumpu-ultra,Outokumpu,Ultra range datasheet,Snapshot 062d6a8d97e1,"Page 14, Ultra 317L, row Table 13, Modulus of elasticity at 20 °C",200,GPa,3
obs-7297db04a6a34b866916,stainless-ultra-317l,,thermal_conductivity,point,14.0,,,W/(m*K),typical,"{""temperature_K"": 293.15}",EN 10088-1 (Table 13),outokumpu-ultra,Outokumpu,Ultra range datasheet,Snapshot 062d6a8d97e1,"Page 14, Ultra 317L, row Table 13, Thermal conductivity at 20 °C",14,W/(m·K),2
obs-c49f499dc2845a78e300,stainless-ultra-317l,,specific_heat,point,500.0,,,J/(kg*K),typical,"{""temperature_K"": 293.15}",EN 10088-1 (Table 13),outokumpu-ultra,Outokumpu,Ultra range datasheet,Snapshot 062d6a8d97e1,"Page 14, Ultra 317L, row Table 13, Thermal capacity at 20 °C",500,J/(kg·K),3
obs-266c19a107faf55b774a,stainless-ultra-317l,stainless-ultra-317l-reference,tensile_yield_strength,lower_bound,240000000.0,,,Pa,minimum,"{""temperature_K"": 293.15}",EN 10088-2,outokumpu-ultra,Outokumpu,Ultra range datasheet,Snapshot 062d6a8d97e1,"Page 12, Ultra 317L, Cold rolled, row Table 10, Rp0.2",240,MPa,3
obs-4f7195292872446f99b4,stainless-ultra-317l,stainless-ultra-317l-reference,elongation_at_break,lower_bound,0.35000000000000003,,,1,minimum,"{""temperature_K"": 293.15}",EN 10088-2,outokumpu-ultra,Outokumpu,Ultra range datasheet,Snapshot 062d6a8d97e1,"Page 12, Ultra 317L, Cold rolled, row Table 10, A",35,%,2
obs-2cf71fd430ce470554c7,stainless-ultra-725ln,,density,point,8000.0,,,kg/m^3,typical,{},EN 10088-1 (Table 13),outokumpu-ultra,Outokumpu,Ultra range datasheet,Snapshot 062d6a8d97e1,"Page 14, Ultra 725LN, row Table 13, Density",8.0,kg/dm³,2
obs-debdf403af18af57e7d2,stainless-ultra-725ln,,youngs_modulus,point,195000000000.0,,,Pa,typical,"{""temperature_K"": 293.15}",EN 10088-1 (Table 13),outokumpu-ultra,Outokumpu,Ultra range datasheet,Snapshot 062d6a8d97e1,"Page 14, Ultra 725LN, row Table 13, Modulus of elasticity at 20 °C",195,GPa,3
