Repository: amarschn/tools

# Materials data project

The source of truth behind the **Materials** tool. This directory holds the
curated data, the builder, and the validation gates. The published site it
generates lives at `tools/materials/` and is registered in `catalog.json` like
any other tool.

Adding a material happens here, not anywhere else. The project this came from
is closed; nothing upstream is maintained.

Current contents: **222 material identities, 92 named states, 1,593
observations, 10 registered properties and references to 28 source documents**.
The generated site has no runtime dependencies, backend, accounts, or network
search service.

Material queries open complete datasheets.

File: materials/data/ea193e23e511eb59256d/observations.csv (part 10 of 12)
observation_id,material_id,state_id,property,result_kind,value_si,minimum_si,maximum_si,unit,basis,conditions,method,source_id,source_organization,source_title,source_revision,source_locator,original_value,original_unit,significant_figures
obs-076423deb745fc07d0a1,stainless-ultra-725ln,,thermal_conductivity,point,14.0,,,W/(m*K),typical,"{""temperature_K"": 293.15}",EN 10088-1 (Table 13),outokumpu-ultra,Outokumpu,Ultra range datasheet,Snapshot 062d6a8d97e1,"Page 14, Ultra 725LN, row Table 13, Thermal conductivity at 20 °C",14,W/(m·K),2
obs-6f42203b49abeb704aed,stainless-ultra-725ln,,specific_heat,point,500.0,,,J/(kg*K),typical,"{""temperature_K"": 293.15}",EN 10088-1 (Table 13),outokumpu-ultra,Outokumpu,Ultra range datasheet,Snapshot 062d6a8d97e1,"Page 14, Ultra 725LN, row Table 13, Thermal capacity at 20 °C",500,J/(kg·K),3
obs-7b780aa253e438aca9e7,stainless-ultra-6xn,,density,point,8100.0,,,kg/m^3,typical,{},EN 10088-1 (Table 13),outokumpu-ultra,Outokumpu,Ultra range datasheet,Snapshot 062d6a8d97e1,"Page 14, Ultra 6XN, row Table 13, Density",8.1,kg/dm³,2
obs-4ecf496bad41078c1d83,stainless-ultra-6xn,,youngs_modulus,point,195000000000.0,,,Pa,typical,"{""temperature_K"": 293.15}",EN 10088-1 (Table 13),outokumpu-ultra,Outokumpu,Ultra range datasheet,Snapshot 062d6a8d97e1,"Page 14, Ultra 6XN, row Table 13, Modulus of elasticity at 20 °C",195,GPa,3
obs-d9f489de56ae3ddb73e4,stainless-ultra-6xn,,thermal_conductivity,point,12.0,,,W/(m*K),typical,"{""temperature_K"": 293.15}",EN 10088-1 (Table 13),outokumpu-ultra,Outokumpu,Ultra range datasheet,Snapshot 062d6a8d97e1,"Page 14, Ultra 6XN, row Table 13, Thermal conductivity at 20 °C",12,W/(m·K),2
obs-e1cdf6dfc90f5f7ce57a,stainless-ultra-6xn,,specific_heat,point,450.0,,,J/(kg*K),typical,"{""temperature_K"": 293.15}",EN 10088-1 (Table 13),outokumpu-ultra,Outokumpu,Ultra range datasheet,Snapshot 062d6a8d97e1,"Page 14, Ultra 6XN, row Table 13, Thermal capacity at 20 °C",450,J/(kg·K),3
obs-f0d5d0be5e7e1fb5ff4b,stainless-ultra-6xn,stainless-ultra-6xn-reference,tensile_yield_strength,lower_bound,300000000.0,,,Pa,minimum,"{""temperature_K"": 293.15}",Outokumpu Table 10 (footnote 4: planned EN 10088-2 revision 2022/23),outokumpu-ultra,Outokumpu,Ultra range datasheet,Snapshot 062d6a8d97e1,"Page 12, Ultra 6XN, Cold rolled 4), row Table 10, Rp0.2",300,MPa,3
obs-17b788eda7af62cd3f85,stainless-ultra-6xn,stainless-ultra-6xn-reference,ultimate_tensile_strength,interval,,650000000.0,850000000.0,Pa,specified_range,"{""temperature_K"": 293.15}",Outokumpu Table 10 (footnote 4: planned EN 10088-2 revision 2022/23),outokumpu-ultra,Outokumpu,Ultra range datasheet,Snapshot 062d6a8d97e1,"Page 12, Ultra 6XN, Cold rolled 4), row Table 10, Rm",650–850,MPa,3
obs-febe28d4ab6320ea7ce8,stainless-ultra-6xn,stainless-ultra-6xn-reference,elongation_at_break,lower_bound,0.35000000000000003,,,1,minimum,"{""temperature_K"": 293.15}",Outokumpu Table 10 (footnote 4: planned EN 10088-2 revision 2022/23),outokumpu-ultra,Outokumpu,Ultra range datasheet,Snapshot 062d6a8d97e1,"Page 12, Ultra 6XN, Cold rolled 4), row Table 10, A",35,%,2
obs-fe83a45630b6e2441cd2,stainless-ultra-654-smo,,density,point,8000.0,,,kg/m^3,typical,{},EN 10088-1 (Table 13),outokumpu-ultra,Outokumpu,Ultra range datasheet,Snapshot 062d6a8d97e1,"Page 14, Ultra 654 SMO, row Table 13, Density",8.0,kg/dm³,2
obs-c17aade8600b54417c6a,stainless-ultra-654-smo,,youngs_modulus,point,190000000000.0,,,Pa,typical,"{""temperature_K"": 293.15}",EN 10088-1 (Table 13),outokumpu-ultra,Outokumpu,Ultra range datasheet,Snapshot 062d6a8d97e1,"Page 14, Ultra 654 SMO, row Table 13, Modulus of elasticity at 20 °C",190,GPa,3
obs-337533a263018329d3f8,stainless-ultra-654-smo,,thermal_conductivity,point,11.0,,,W/(m*K),typical,"{""temperature_K"": 293.15}",Outokumpu value (Table 13 footnote 2),outokumpu-ultra,Outokumpu,Ultra range datasheet,Snapshot 062d6a8d97e1,"Page 14, Ultra 654 SMO, row Table 13, Thermal conductivity at 20 °C",11,W/(m·K),2
obs-79a6911093d49b40a642,stainless-ultra-654-smo,,specific_heat,point,500.0,,,J/(kg*K),typical,"{""temperature_K"": 293.15}",EN 10088-1 (Table 13),outokumpu-ultra,Outokumpu,Ultra range datasheet,Snapshot 062d6a8d97e1,"Page 14, Ultra 654 SMO, row Table 13, Thermal capacity at 20 °C",500,J/(kg·K),3
obs-9d053ee8b4f355d2d971,stainless-ultra-654-smo,stainless-ultra-654-smo-reference,tensile_yield_strength,lower_bound,430000000.0,,,Pa,minimum,"{""temperature_K"": 293.15}",EN 10088-2,outokumpu-ultra,Outokumpu,Ultra range datasheet,Snapshot 062d6a8d97e1,"Page 12, Ultra 654 SMO, Cold rolled, row Table 10, Rp0.2",430,MPa,3
obs-3418c337105e88f1805f,stainless-ultra-654-smo,stainless-ultra-654-smo-reference,ultimate_tensile_strength,interval,,750000000.0,1000000000.0,Pa,specified_range,"{""temperature_K"": 293.15}",EN 10088-2,outokumpu-ultra,Outokumpu,Ultra range datasheet,Snapshot 062d6a8d97e1,"Page 12, Ultra 654 SMO, Cold rolled, row Table 10, Rm",750–1000,MPa,3
obs-51a5046127a93cdf069c,stainless-ultra-654-smo,stainless-ultra-654-smo-reference,elongation_at_break,lower_bound,0.4,,,1,minimum,"{""temperature_K"": 293.15}",EN 10088-2,outokumpu-ultra,Outokumpu,Ultra range datasheet,Snapshot 062d6a8d97e1,"Page 12, Ultra 654 SMO, Cold rolled, row Table 10, A",40,%,2
obs-1607b8ea1e29a22b6c3e,al-1060,,density,point,2698.7907092448045,,,kg/m^3,reference,{},Hydro alloy reference,hydro-1xxx,Hydro,Alloy 1xxx datasheet,Snapshot 29d1d35c4512,"Page 1, Alloy 1060, row Density above chemical composition",0.0975,lb/in³,3
obs-2b6bde38fb021388366c,al-1060,al-1060-o,ultimate_tensile_strength,interval,,60000000.0,95000000.0,Pa,specified_range,"{""product_form"": ""extrusion""}",Hydro extrusion property limits,hydro-1xxx,Hydro,Alloy 1xxx datasheet,Snapshot 29d1d35c4512,"Page 2, 1060-O, thickness all thicknesses, row Ultimate tensile strength",60–95,MPa,2
obs-e8cd5cfe6ee598f29f07,al-1060,al-1060-o,tensile_yield_strength,lower_bound,15000000.0,,,Pa,minimum,"{""product_form"": ""extrusion""}",Hydro extrusion property limits,hydro-1xxx,Hydro,Alloy 1xxx datasheet,Snapshot 29d1d35c4512,"Page 2, 1060-O, thickness all thicknesses, row Yield strength, 0.2% offset",15,MPa,2
obs-c7fd2732284871147954,al-1060,al-1060-o,elongation_at_break,lower_bound,0.25,,,1,minimum,"{""product_form"": ""extrusion"", ""thickness_m"": {""maximum"": null, ""minimum"": 0.0015748}}",Hydro extrusion property limits,hydro-1xxx,Hydro,Alloy 1xxx datasheet,Snapshot 29d1d35c4512,"Page 2, 1060-O, thickness all thicknesses, row Elongation, gauge length 2 in or 4 specimen diameters",25.0,%,3
obs-088dcec7ce179d0884c3,al-1060,al-1060-o,thermal_conductivity,point,234.0,,,W/(m*K),typical,"{""product_form"": ""extrusion"", ""temperature_K"": 298.15}",Hydro extrusion property limits,hydro-1xxx,Hydro,Alloy 1xxx datasheet,Snapshot 29d1d35c4512,"Page 2, 1060-O, thickness all thicknesses, row Typical thermal conductivity at 25 °C",234,W/(m·K),3
obs-6cf1364d7aec38926d2b,al-1060,al-1060-h112,ultimate_tensile_strength,lower_bound,60000000.0,,,Pa,minimum,"{""product_form"": ""extrusion""}",Hydro extrusion property limits,hydro-1xxx,Hydro,Alloy 1xxx datasheet,Snapshot 29d1d35c4512,"Page 2, 1060-H112, thickness all thicknesses, row Ultimate tensile strength",60,MPa,2
obs-636f9dc92e60ee5bdf5e,al-1060,al-1060-h112,tensile_yield_strength,lower_bound,15000000.0,,,Pa,minimum,"{""product_form"": ""extrusion""}",Hydro extrusion property limits,hydro-1xxx,Hydro,Alloy 1xxx datasheet,Snapshot 29d1d35c4512,"Page 2, 1060-H112, thickness all thicknesses, row Yield strength, 0.2% offset",15,MPa,2
obs-5c2cd1df4dfeeb0f5f59,al-1060,al-1060-h112,elongation_at_break,lower_bound,0.25,,,1,minimum,"{""product_form"": ""extrusion"", ""thickness_m"": {""maximum"": null, ""minimum"": 0.0015748}}",Hydro extrusion property limits,hydro-1xxx,Hydro,Alloy 1xxx datasheet,Snapshot 29d1d35c4512,"Page 2, 1060-H112, thickness all thicknesses, row Elongation, gauge length 2 in or 4 specimen diameters",25.0,%,3
obs-8caabd6938545e11b11b,al-1100,,density,point,2712.630661599906,,,kg/m^3,reference,{},Hydro alloy reference,hydro-1xxx,Hydro,Alloy 1xxx datasheet,Snapshot 29d1d35c4512,"Page 1, Alloy 1100, row Density above chemical composition",0.098,lb/in³,2
obs-928cba197ffabc06f753,al-1100,al-1100-o,ultimate_tensile_strength,interval,,75000000.0,105000000.0,Pa,specified_range,"{""product_form"": ""extrusion""}",Hydro extrusion property limits,hydro-1xxx,Hydro,Alloy 1xxx datasheet,Snapshot 29d1d35c4512,"Page 2, 1100-O, thickness all thicknesses, row Ultimate tensile strength",75–105,MPa,2
obs-7eee9258893b767ee027,al-1100,al-1100-o,tensile_yield_strength,lower_bound,20000000.0,,,Pa,minimum,"{""product_form"": ""extrusion""}",Hydro extrusion property limits,hydro-1xxx,Hydro,Alloy 1xxx datasheet,Snapshot 29d1d35c4512,"Page 2, 1100-O, thickness all thicknesses, row Yield strength, 0.2% offset",20,MPa,2
obs-79c8e4936f6b57c5c408,al-1100,al-1100-o,elongation_at_break,lower_bound,0.25,,,1,minimum,"{""product_form"": ""extrusion"", ""thickness_m"": {""maximum"": null, ""minimum"": 0.0015748}}",Hydro extrusion property limits,hydro-1xxx,Hydro,Alloy 1xxx datasheet,Snapshot 29d1d35c4512,"Page 2, 1100-O, thickness all thicknesses, row Elongation, gauge length 2 in or 4 specimen diameters",25.0,%,3
obs-c1299487f7e783b758ed,al-1100,al-1100-o,thermal_conductivity,point,222.0,,,W/(m*K),typical,"{""product_form"": ""extrusion"", ""temperature_K"": 298.15}",Hydro extrusion property limits,hydro-1xxx,Hydro,Alloy 1xxx datasheet,Snapshot 29d1d35c4512,"Page 2, 1100-O, thickness all thicknesses, row Typical thermal conductivity at 25 °C",222,W/(m·K),3
obs-00df2a22e7ab012fd157,al-1100,al-1100-h112,ultimate_tensile_strength,lower_bound,75000000.0,,,Pa,minimum,"{""product_form"": ""extrusion""}",Hydro extrusion property limits,hydro-1xxx,Hydro,Alloy 1xxx datasheet,Snapshot 29d1d35c4512,"Page 2, 1100-H112, thickness all thicknesses, row Ultimate tensile strength",75,MPa,2
obs-b30bea02dacfcae54be4,al-1100,al-1100-h112,tensile_yield_strength,lower_bound,20000000.0,,,Pa,minimum,"{""product_form"": ""extrusion""}",Hydro extrusion property limits,hydro-1xxx,Hydro,Alloy 1xxx datasheet,Snapshot 29d1d35c4512,"Page 2, 1100-H112, thickness all thicknesses, row Yield strength, 0.2% offset",20,MPa,2
obs-bd5a9fed0d157d12edf2,al-1100,al-1100-h112,elongation_at_break,lower_bound,0.25,,,1,minimum,"{""product_form"": ""extrusion"", ""thickness_m"": {""maximum"": null, ""minimum"": 0.0015748}}",Hydro extrusion property limits,hydro-1xxx,Hydro,Alloy 1xxx datasheet,Snapshot 29d1d35c4512,"Page 2, 1100-H112, thickness all thicknesses, row Elongation, gauge length 2 in or 4 specimen diameters",25.0,%,3
obs-6fd8c72b6132438d4d24,al-1350,,density,point,2698.7907092448045,,,kg/m^3,reference,{},Hydro alloy reference,hydro-1xxx,Hydro,Alloy 1xxx datasheet,Snapshot 29d1d35c4512,"Page 1, Alloy 1350, row Density above chemical composition",0.0975,lb/in³,3
obs-c66ec2bbb3fff9b42fc8,al-1350,al-1350-h111,ultimate_tensile_strength,lower_bound,60000000.0,,,Pa,minimum,"{""product_form"": ""extrusion""}",Hydro extrusion property limits,hydro-1xxx,Hydro,Alloy 1xxx datasheet,Snapshot 29d1d35c4512,"Page 2, 1350-H111, thickness all thicknesses, row Ultimate tensile strength",60,MPa,2
obs-10e2a53917477b88d737,al-1350,al-1350-h111,tensile_yield_strength,lower_bound,25000000.0,,,Pa,minimum,"{""product_form"": ""extrusion""}",Hydro extrusion property limits,hydro-1xxx,Hydro,Alloy 1xxx datasheet,Snapshot 29d1d35c4512,"Page 2, 1350-H111, thickness all thicknesses, row Yield strength, 0.2% offset",25,MPa,2
obs-91af8de77c4871dc1f47,al-1350,al-1350-h111,thermal_conductivity,point,234.0,,,W/(m*K),typical,"{""product_form"": ""extrusion"", ""temperature_K"": 298.15}",Hydro extrusion property limits,hydro-1xxx,Hydro,Alloy 1xxx datasheet,Snapshot 29d1d35c4512,"Page 2, 1350-H111, thickness all thicknesses, row Typical thermal conductivity at 25 °C",234,W/(m·K),3
obs-26438d0158b7885e0bf2,al-6005,,density,point,2684.950756889703,,,kg/m^3,reference,{},Hydro alloy reference,hydro-6005-6105,Hydro,Alloy 6005/6105 datasheet,Snapshot 8cd88d53aa4b,"Page 1, Alloy 6005, row Density above chemical composition",0.097,lb/in³,2
obs-a56b93e03ea88c491041,al-6005,al-6005-t1,ultimate_tensile_strength,lower_bound,170000000.0,,,Pa,minimum,"{""product_form"": ""extrusion"", ""thickness_m"": {""maximum"": 0.0127, ""minimum"": null}}",Hydro extrusion property limits,hydro-6005-6105,Hydro,Alloy 6005/6105 datasheet,Snapshot 8cd88d53aa4b,"Page 2, 6005-T1, thickness unbounded to .500 in, row Ultimate tensile strength",170,MPa,3
obs-654ba4220204c865be84,al-6005,al-6005-t1,tensile_yield_strength,lower_bound,105000000.0,,,Pa,minimum,"{""product_form"": ""extrusion"", ""thickness_m"": {""maximum"": 0.0127, ""minimum"": null}}",Hydro extrusion property limits,hydro-6005-6105,Hydro,Alloy 6005/6105 datasheet,Snapshot 8cd88d53aa4b,"Page 2, 6005-T1, thickness unbounded to .500 in, row Yield strength, 0.2% offset",105,MPa,3
obs-7de19268c0fe5fd1da7d,al-6005,al-6005-t1,elongation_at_break,lower_bound,0.16,,,1,minimum,"{""product_form"": ""extrusion"", ""thickness_m"": {""maximum"": 0.0127, ""minimum"": 0.0015748}}",Hydro extrusion property limits,hydro-6005-6105,Hydro,Alloy 6005/6105 datasheet,Snapshot 8cd88d53aa4b,"Page 2, 6005-T1, thickness unbounded to .500 in, row Elongation, gauge length 2 in or 4 specimen diameters",16,%,2
obs-62eac411dc72ea547389,al-6005,al-6005-t1,thermal_conductivity,point,180.0,,,W/(m*K),typical,"{""product_form"": ""extrusion"", ""temperature_K"": 298.15, ""thickness_m"": {""maximum"": 0.0127, ""minimum"": null}}",Hydro extrusion property limits,hydro-6005-6105,Hydro,Alloy 6005/6105 datasheet,Snapshot 8cd88d53aa4b,"Page 2, 6005-T1, thickness unbounded to .500 in, row Typical thermal conductivity at 25 °C",180,W/(m·K),3
obs-e95e692fd4d32944477b,al-6005,al-6005-t5,ultimate_tensile_strength,lower_bound,260000000.0,,,Pa,minimum,"{""product_form"": ""extrusion"", ""thickness_m"": {""maximum"": 0.0031496, ""minimum"": null}}",Hydro extrusion property limits,hydro-6005-6105,Hydro,Alloy 6005/6105 datasheet,Snapshot 8cd88d53aa4b,"Page 2, 6005-T5, thickness unbounded to 0.124 in, row Ultimate tensile strength",260,MPa,3
obs-09c790cbffd09777092b,al-6005,al-6005-t5,tensile_yield_strength,lower_bound,240000000.0,,,Pa,minimum,"{""product_form"": ""extrusion"", ""thickness_m"": {""maximum"": 0.0031496, ""minimum"": null}}",Hydro extrusion property limits,hydro-6005-6105,Hydro,Alloy 6005/6105 datasheet,Snapshot 8cd88d53aa4b,"Page 2, 6005-T5, thickness unbounded to 0.124 in, row Yield strength, 0.2% offset",240,MPa,3
obs-5a94f541a6e96618777c,al-6005,al-6005-t5,elongation_at_break,lower_bound,0.08,,,1,minimum,"{""product_form"": ""extrusion"", ""thickness_m"": {""maximum"": 0.0031496, ""minimum"": 0.0015748}}",Hydro extrusion property limits,hydro-6005-6105,Hydro,Alloy 6005/6105 datasheet,Snapshot 8cd88d53aa4b,"Page 2, 6005-T5, thickness unbounded to 0.124 in, row Elongation, gauge length 2 in or 4 specimen diameters",8,%,1
obs-daadf6900a85d4a8c3a5,al-6005,al-6005-t5,thermal_conductivity,point,188.0,,,W/(m*K),typical,"{""product_form"": ""extrusion"", ""temperature_K"": 298.15, ""thickness_m"": {""maximum"": 0.0031496, ""minimum"": null}}",Hydro extrusion property limits,hydro-6005-6105,Hydro,Alloy 6005/6105 datasheet,Snapshot 8cd88d53aa4b,"Page 2, 6005-T5, thickness unbounded to 0.124 in, row Typical thermal conductivity at 25 °C",188,W/(m·K),3
obs-46ffa9ea560283736cf8,al-6005,al-6005-t5,ultimate_tensile_strength,lower_bound,260000000.0,,,Pa,minimum,"{""product_form"": ""extrusion"", ""thickness_m"": {""maximum"": 0.0254, ""minimum"": 0.003175}}",Hydro extrusion property limits,hydro-6005-6105,Hydro,Alloy 6005/6105 datasheet,Snapshot 8cd88d53aa4b,"Page 2, 6005-T5, thickness 0.125 to 1.000 in, row Ultimate tensile strength",260,MPa,3
obs-f862e383968f26e480cc,al-6005,al-6005-t5,tensile_yield_strength,lower_bound,240000000.0,,,Pa,minimum,"{""product_form"": ""extrusion"", ""thickness_m"": {""maximum"": 0.0254, ""minimum"": 0.003175}}",Hydro extrusion property limits,hydro-6005-6105,Hydro,Alloy 6005/6105 datasheet,Snapshot 8cd88d53aa4b,"Page 2, 6005-T5, thickness 0.125 to 1.000 in, row Yield strength, 0.2% offset",240,MPa,3
obs-bca87a1689ffd3337666,al-6005,al-6005-t5,elongation_at_break,lower_bound,0.1,,,1,minimum,"{""product_form"": ""extrusion"", ""thickness_m"": {""maximum"": 0.0254, ""minimum"": 0.003175}}",Hydro extrusion property limits,hydro-6005-6105,Hydro,Alloy 6005/6105 datasheet,Snapshot 8cd88d53aa4b,"Page 2, 6005-T5, thickness 0.125 to 1.000 in, row Elongation, gauge length 2 in or 4 specimen diameters",10,%,2
obs-2e6f24c4a703db4dfd20,al-6005,al-6005-t5,thermal_conductivity,point,188.0,,,W/(m*K),typical,"{""product_form"": ""extrusion"", ""temperature_K"": 298.15, ""thickness_m"": {""maximum"": 0.0254, ""minimum"": 0.003175}}",Hydro extrusion property limits,hydro-6005-6105,Hydro,Alloy 6005/6105 datasheet,Snapshot 8cd88d53aa4b,"Page 2, 6005-T5, thickness 0.125 to 1.000 in, row Typical thermal conductivity at 25 °C",188,W/(m·K),3
obs-0da93f0f621f200bed49,al-6105,,density,point,2684.950756889703,,,kg/m^3,reference,{},Hydro alloy reference,hydro-6005-6105,Hydro,Alloy 6005/6105 datasheet,Snapshot 8cd88d53aa4b,"Page 1, Alloy 6105, row Density above chemical composition",0.097,lb/in³,2
obs-c69265d61e9f66afc673,al-6105,al-6105-t1,ultimate_tensile_strength,lower_bound,170000000.0,,,Pa,minimum,"{""product_form"": ""extrusion"", ""thickness_m"": {""maximum"": 0.0127, ""minimum"": null}}",Hydro extrusion property limits,hydro-6005-6105,Hydro,Alloy 6005/6105 datasheet,Snapshot 8cd88d53aa4b,"Page 2, 6105-T1, thickness unbounded to .500 in, row Ultimate tensile strength",170,MPa,3
obs-120eb07fd550e20e966c,al-6105,al-6105-t1,tensile_yield_strength,lower_bound,105000000.0,,,Pa,minimum,"{""product_form"": ""extrusion"", ""thickness_m"": {""maximum"": 0.0127, ""minimum"": null}}",Hydro extrusion property limits,hydro-6005-6105,Hydro,Alloy 6005/6105 datasheet,Snapshot 8cd88d53aa4b,"Page 2, 6105-T1, thickness unbounded to .500 in, row Yield strength, 0.2% offset",105,MPa,3
obs-b4012d929e93ae615e15,al-6105,al-6105-t1,elongation_at_break,lower_bound,0.16,,,1,minimum,"{""product_form"": ""extrusion"", ""thickness_m"": {""maximum"": 0.0127, ""minimum"": 0.0015748}}",Hydro extrusion property limits,hydro-6005-6105,Hydro,Alloy 6005/6105 datasheet,Snapshot 8cd88d53aa4b,"Page 2, 6105-T1, thickness unbounded to .500 in, row Elongation, gauge length 2 in or 4 specimen diameters",16,%,2
obs-d25994b87b48497bb450,al-6105,al-6105-t1,thermal_conductivity,point,176.0,,,W/(m*K),typical,"{""product_form"": ""extrusion"", ""temperature_K"": 298.15, ""thickness_m"": {""maximum"": 0.0127, ""minimum"": null}}",Hydro extrusion property limits,hydro-6005-6105,Hydro,Alloy 6005/6105 datasheet,Snapshot 8cd88d53aa4b,"Page 2, 6105-T1, thickness unbounded to .500 in, row Typical thermal conductivity at 25 °C",176,W/(m·K),3
obs-28fe4ff9a6bc8fdf0f04,al-6105,al-6105-t5,ultimate_tensile_strength,lower_bound,260000000.0,,,Pa,minimum,"{""product_form"": ""extrusion"", ""thickness_m"": {""maximum"": 0.0031496, ""minimum"": null}}",Hydro extrusion property limits,hydro-6005-6105,Hydro,Alloy 6005/6105 datasheet,Snapshot 8cd88d53aa4b,"Page 2, 6105-T5, thickness unbounded to 0.124 in, row Ultimate tensile strength",260,MPa,3
obs-899cd174d22ea4fd9fd7,al-6105,al-6105-t5,tensile_yield_strength,lower_bound,240000000.0,,,Pa,minimum,"{""product_form"": ""extrusion"", ""thickness_m"": {""maximum"": 0.0031496, ""minimum"": null}}",Hydro extrusion property limits,hydro-6005-6105,Hydro,Alloy 6005/6105 datasheet,Snapshot 8cd88d53aa4b,"Page 2, 6105-T5, thickness unbounded to 0.124 in, row Yield strength, 0.2% offset",240,MPa,3
obs-f432586973d1e8162a3b,al-6105,al-6105-t5,elongation_at_break,lower_bound,0.08,,,1,minimum,"{""product_form"": ""extrusion"", ""thickness_m"": {""maximum"": 0.0031496, ""minimum"": 0.0015748}}",Hydro extrusion property limits,hydro-6005-6105,Hydro,Alloy 6005/6105 datasheet,Snapshot 8cd88d53aa4b,"Page 2, 6105-T5, thickness unbounded to 0.124 in, row Elongation, gauge length 2 in or 4 specimen diameters",8,%,1
obs-c62d04928d06bfde93ba,al-6105,al-6105-t5,thermal_conductivity,point,193.0,,,W/(m*K),typical,"{""product_form"": ""extrusion"", ""temperature_K"": 298.15, ""thickness_m"": {""maximum"": 0.0031496, ""minimum"": null}}",Hydro extrusion property limits,hydro-6005-6105,Hydro,Alloy 6005/6105 datasheet,Snapshot 8cd88d53aa4b,"Page 2, 6105-T5, thickness unbounded to 0.124 in, row Typical thermal conductivity at 25 °C",193,W/(m·K),3
obs-dcc80237d775fa9f5d41,al-6105,al-6105-t5,ultimate_tensile_strength,lower_bound,260000000.0,,,Pa,minimum,"{""product_form"": ""extrusion"", ""thickness_m"": {""maximum"": 0.0254, ""minimum"": 0.003175}}",Hydro extrusion property limits,hydro-6005-6105,Hydro,Alloy 6005/6105 datasheet,Snapshot 8cd88d53aa4b,"Page 2, 6105-T5, thickness 0.125 to 1.000 in, row Ultimate tensile strength",260,MPa,3
obs-9d7a6626a68abe0d3448,al-6105,al-6105-t5,tensile_yield_strength,lower_bound,240000000.0,,,Pa,minimum,"{""product_form"": ""extrusion"", ""thickness_m"": {""maximum"": 0.0254, ""minimum"": 0.003175}}",Hydro extrusion property limits,hydro-6005-6105,Hydro,Alloy 6005/6105 datasheet,Snapshot 8cd88d53aa4b,"Page 2, 6105-T5, thickness 0.125 to 1.000 in, row Yield strength, 0.2% offset",240,MPa,3
obs-0040d6fcf8e3bde7fbb4,al-6105,al-6105-t5,elongation_at_break,lower_bound,0.1,,,1,minimum,"{""product_form"": ""extrusion"", ""thickness_m"": {""maximum"": 0.0254, ""minimum"": 0.003175}}",Hydro extrusion property limits,hydro-6005-6105,Hydro,Alloy 6005/6105 datasheet,Snapshot 8cd88d53aa4b,"Page 2, 6105-T5, thickness 0.125 to 1.000 in, row Elongation, gauge length 2 in or 4 specimen diameters",10,%,2
obs-6b2392381cd26f1834a2,al-6105,al-6105-t5,thermal_conductivity,point,193.0,,,W/(m*K),typical,"{""product_form"": ""extrusion"", ""temperature_K"": 298.15, ""thickness_m"": {""maximum"": 0.0254, ""minimum"": 0.003175}}",Hydro extrusion property limits,hydro-6005-6105,Hydro,Alloy 6005/6105 datasheet,Snapshot 8cd88d53aa4b,"Page 2, 6105-T5, thickness 0.125 to 1.000 in, row Typical thermal conductivity at 25 °C",193,W/(m·K),3
obs-3efb766ae8662dcd43dd,al-6105,al-6105-t6,ultimate_tensile_strength,lower_bound,260000000.0,,,Pa,minimum,"{""product_form"": ""extrusion"", ""thickness_m"": {""maximum"": 0.0127, ""minimum"": null}}",Hydro extrusion property limits,hydro-6005-6105,Hydro,Alloy 6005/6105 datasheet,Snapshot 8cd88d53aa4b,"Page 2, 6105-T6, thickness unbounded to .500 in, row Ultimate tensile strength",260,MPa,3
obs-48eaf669d5b84b0c03a6,al-6105,al-6105-t6,tensile_yield_strength,lower_bound,240000000.0,,,Pa,minimum,"{""product_form"": ""extrusion"", ""thickness_m"": {""maximum"": 0.0127, ""minimum"": null}}",Hydro extrusion property limits,hydro-6005-6105,Hydro,Alloy 6005/6105 datasheet,Snapshot 8cd88d53aa4b,"Page 2, 6105-T6, thickness unbounded to .500 in, row Yield strength, 0.2% offset",240,MPa,3
obs-de122bb49d8a9c14beeb,al-6105,al-6105-t6,elongation_at_break,lower_bound,0.08,,,1,minimum,"{""product_form"": ""extrusion"", ""thickness_m"": {""maximum"": 0.0127, ""minimum"": 0.0015748}}",Hydro extrusion property limits,hydro-6005-6105,Hydro,Alloy 6005/6105 datasheet,Snapshot 8cd88d53aa4b,"Page 2, 6105-T6, thickness unbounded to .500 in, row Elongation, gauge length 2 in or 4 specimen diameters",8,%,1
obs-1a0c92251044b94dc29e,al-6105,al-6105-t6,thermal_conductivity,point,193.0,,,W/(m*K),typical,"{""product_form"": ""extrusion"", ""temperature_K"": 298.15, ""thickness_m"": {""maximum"": 0.0127, ""minimum"": null}}",Hydro extrusion property limits,hydro-6005-6105,Hydro,Alloy 6005/6105 datasheet,Snapshot 8cd88d53aa4b,"Page 2, 6105-T6, thickness unbounded to .500 in, row Typical thermal conductivity at 25 °C",193,W/(m·K),3
obs-659a841ed80571d15f69,al-6005a,,density,point,2712.630661599906,,,kg/m^3,reference,{},Hydro alloy reference,hydro-6005a,Hydro,Alloy 6005A datasheet,Snapshot fe225f0e18d2,"Page 1, Alloy 6005A, row Density above chemical composition",0.098,lb/in³,2
obs-ffdddeac9e4a67e6311c,al-6005a,al-6005a-t1,ultimate_tensile_strength,lower_bound,170000000.0,,,Pa,minimum,"{""product_form"": ""extrusion"", ""thickness_m"": {""maximum"": 0.0063246, ""minimum"": null}}",Hydro extrusion property limits (Aluminum Association),hydro-6005a,Hydro,Alloy 6005A datasheet,Snapshot fe225f0e18d2,"Page 2, 6005A-T1, thickness unbounded to 0.249 in, row Ultimate tensile strength",170,MPa,3
obs-7235a172a05af6e3c321,al-6005a,al-6005a-t1,tensile_yield_strength,lower_bound,100000000.0,,,Pa,minimum,"{""product_form"": ""extrusion"", ""thickness_m"": {""maximum"": 0.0063246, ""minimum"": null}}",Hydro extrusion property limits (Aluminum Association),hydro-6005a,Hydro,Alloy 6005A datasheet,Snapshot fe225f0e18d2,"Page 2, 6005A-T1, thickness unbounded to 0.249 in, row Yield strength, 0.2% offset",100,MPa,3
obs-33076a4381539f07b17b,al-6005a,al-6005a-t1,elongation_at_break,lower_bound,0.15,,,1,minimum,"{""product_form"": ""extrusion"", ""thickness_m"": {""maximum"": 0.0063246, ""minimum"": 0.0015748}}",Hydro extrusion property limits (Aluminum Association),hydro-6005a,Hydro,Alloy 6005A datasheet,Snapshot fe225f0e18d2,"Page 2, 6005A-T1, thickness unbounded to 0.249 in, row Elongation, gauge length 2 in or 4 specimen diameters",15,%,2
obs-b9177e3a1e4cc1bda5ad,al-6005a,al-6005a-t1,thermal_conductivity,point,176.0,,,W/(m*K),typical,"{""product_form"": ""extrusion"", ""temperature_K"": 298.15, ""thickness_m"": {""maximum"": 0.0063246, ""minimum"": null}}",Hydro extrusion property limits (Aluminum Association),hydro-6005a,Hydro,Alloy 6005A datasheet,Snapshot fe225f0e18d2,"Page 2, 6005A-T1, thickness unbounded to 0.249 in, row Typical thermal conductivity at 25 °C",176,W/(m·K),3
obs-2602a11469ee7c1dbe53,al-6005a,al-6005a-t5,ultimate_tensile_strength,lower_bound,260000000.0,,,Pa,minimum,"{""product_form"": ""extrusion"", ""thickness_m"": {""maximum"": 0.0063246, ""minimum"": null}}",Hydro extrusion property limits (Aluminum Association),hydro-6005a,Hydro,Alloy 6005A datasheet,Snapshot fe225f0e18d2,"Page 2, 6005A-T5, thickness unbounded to 0.249 in, row Ultimate tensile strength",260,MPa,3
obs-8f3bc6848eee3655a09d,al-6005a,al-6005a-t5,tensile_yield_strength,lower_bound,215000000.0,,,Pa,minimum,"{""product_form"": ""extrusion"", ""thickness_m"": {""maximum"": 0.0063246, ""minimum"": null}}",Hydro extrusion property limits (Aluminum Association),hydro-6005a,Hydro,Alloy 6005A datasheet,Snapshot fe225f0e18d2,"Page 2, 6005A-T5, thickness unbounded to 0.249 in, row Yield strength, 0.2% offset",215,MPa,3
obs-04cea90e303fa0b44ed2,al-6005a,al-6005a-t5,elongation_at_break,lower_bound,0.07,,,1,minimum,"{""product_form"": ""extrusion"", ""thickness_m"": {""maximum"": 0.0063246, ""minimum"": 0.0015748}}",Hydro extrusion property limits (Aluminum Association),hydro-6005a,Hydro,Alloy 6005A datasheet,Snapshot fe225f0e18d2,"Page 2, 6005A-T5, thickness unbounded to 0.249 in, row Elongation, gauge length 2 in or 4 specimen diameters",7,%,1
obs-afd38e684beef9325460,al-6005a,al-6005a-t5,thermal_conductivity,point,193.0,,,W/(m*K),typical,"{""product_form"": ""extrusion"", ""temperature_K"": 298.15, ""thickness_m"": {""maximum"": 0.0063246, ""minimum"": null}}",Hydro extrusion property limits (Aluminum Association),hydro-6005a,Hydro,Alloy 6005A datasheet,Snapshot fe225f0e18d2,"Page 2, 6005A-T5, thickness unbounded to 0.249 in, row Typical thermal conductivity at 25 °C",193,W/(m·K),3
obs-eab978a44a63e1704efa,al-6005a,al-6005a-t5,ultimate_tensile_strength,lower_bound,260000000.0,,,Pa,minimum,"{""product_form"": ""extrusion"", ""thickness_m"": {""maximum"": 0.0253746, ""minimum"": 0.00635}}",Hydro extrusion property limits (Aluminum Association),hydro-6005a,Hydro,Alloy 6005A datasheet,Snapshot fe225f0e18d2,"Page 2, 6005A-T5, thickness .250 to 0.999 in, row Ultimate tensile strength",260,MPa,3
obs-198c7c074ad3841fce13,al-6005a,al-6005a-t5,tensile_yield_strength,lower_bound,215000000.0,,,Pa,minimum,"{""product_form"": ""extrusion"", ""thickness_m"": {""maximum"": 0.0253746, ""minimum"": 0.00635}}",Hydro extrusion property limits (Aluminum Association),hydro-6005a,Hydro,Alloy 6005A datasheet,Snapshot fe225f0e18d2,"Page 2, 6005A-T5, thickness .250 to 0.999 in, row Yield strength, 0.2% offset",215,MPa,3
obs-adc134a35ab3390793b7,al-6005a,al-6005a-t5,elongation_at_break,lower_bound,0.09,,,1,minimum,"{""product_form"": ""extrusion"", ""thickness_m"": {""maximum"": 0.0253746, ""minimum"": 0.00635}}",Hydro extrusion property limits (Aluminum Association),hydro-6005a,Hydro,Alloy 6005A datasheet,Snapshot fe225f0e18d2,"Page 2, 6005A-T5, thickness .250 to 0.999 in, row Elongation, gauge length 2 in or 4 specimen diameters",9,%,1
obs-32414041bebee03224af,al-6005a,al-6005a-t5,thermal_conductivity,point,193.0,,,W/(m*K),typical,"{""product_form"": ""extrusion"", ""temperature_K"": 298.15, ""thickness_m"": {""maximum"": 0.0253746, ""minimum"": 0.00635}}",Hydro extrusion property limits (Aluminum Association),hydro-6005a,Hydro,Alloy 6005A datasheet,Snapshot fe225f0e18d2,"Page 2, 6005A-T5, thickness .250 to 0.999 in, row Typical thermal conductivity at 25 °C",193,W/(m·K),3
obs-fdda1d229ebbb530049b,al-6005a,al-6005a-t61,ultimate_tensile_strength,lower_bound,260000000.0,,,Pa,minimum,"{""product_form"": ""extrusion"", ""thickness_m"": {""maximum"": 0.0063246, ""minimum"": null}}",Hydro extrusion property limits (Aluminum Association),hydro-6005a,Hydro,Alloy 6005A datasheet,Snapshot fe225f0e18d2,"Page 2, 6005A-T61, thickness unbounded to 0.249 in, row Ultimate tensile strength",260,MPa,3
obs-52eb4124e0a31befa907,al-6005a,al-6005a-t61,tensile_yield_strength,lower_bound,240000000.0,,,Pa,minimum,"{""product_form"": ""extrusion"", ""thickness_m"": {""maximum"": 0.0063246, ""minimum"": null}}",Hydro extrusion property limits (Aluminum Association),hydro-6005a,Hydro,Alloy 6005A datasheet,Snapshot fe225f0e18d2,"Page 2, 6005A-T61, thickness unbounded to 0.249 in, row Yield strength, 0.2% offset",240,MPa,3
obs-4311cc744a810fc75325,al-6005a,al-6005a-t61,elongation_at_break,lower_bound,0.08,,,1,minimum,"{""product_form"": ""extrusion"", ""thickness_m"": {""maximum"": 0.0063246, ""minimum"": 0.0015748}}",Hydro extrusion property limits (Aluminum Association),hydro-6005a,Hydro,Alloy 6005A datasheet,Snapshot fe225f0e18d2,"Page 2, 6005A-T61, thickness unbounded to 0.249 in, row Elongation, gauge length 2 in or 4 specimen diameters",8,%,1
obs-6fe2da9811b9622214e2,al-6005a,al-6005a-t61,thermal_conductivity,point,188.0,,,W/(m*K),typical,"{""product_form"": ""extrusion"", ""temperature_K"": 298.15, ""thickness_m"": {""maximum"": 0.0063246, ""minimum"": null}}",Hydro extrusion property limits (Aluminum Association),hydro-6005a,Hydro,Alloy 6005A datasheet,Snapshot fe225f0e18d2,"Page 2, 6005A-T61, thickness unbounded to 0.249 in, row Typical thermal conductivity at 25 °C",188,W/(m·K),3
obs-030af293a39467ffba8a,al-6005a,al-6005a-t61,ultimate_tensile_strength,lower_bound,260000000.0,,,Pa,minimum,"{""product_form"": ""extrusion"", ""thickness_m"": {""maximum"": 0.0254, ""minimum"": 0.00635}}",Hydro extrusion property limits (Aluminum Association),hydro-6005a,Hydro,Alloy 6005A datasheet,Snapshot fe225f0e18d2,"Page 2, 6005A-T61, thickness 0.250 to 1.000 in, row Ultimate tensile strength",260,MPa,3
obs-3c5e9a2094ad1016c338,al-6005a,al-6005a-t61,tensile_yield_strength,lower_bound,240000000.0,,,Pa,minimum,"{""product_form"": ""extrusion"", ""thickness_m"": {""maximum"": 0.0254, ""minimum"": 0.00635}}",Hydro extrusion property limits (Aluminum Association),hydro-6005a,Hydro,Alloy 6005A datasheet,Snapshot fe225f0e18d2,"Page 2, 6005A-T61, thickness 0.250 to 1.000 in, row Yield strength, 0.2% offset",240,MPa,3
obs-68b4714ce0df731fb812,al-6005a,al-6005a-t61,elongation_at_break,lower_bound,0.1,,,1,minimum,"{""product_form"": ""extrusion"", ""thickness_m"": {""maximum"": 0.0254, ""minimum"": 0.00635}}",Hydro extrusion property limits (Aluminum Association),hydro-6005a,Hydro,Alloy 6005A datasheet,Snapshot fe225f0e18d2,"Page 2, 6005A-T61, thickness 0.250 to 1.000 in, row Elongation, gauge length 2 in or 4 specimen diameters",10,%,2
obs-17c06df2cb37da4aa49f,al-6005a,al-6005a-t61,thermal_conductivity,point,188.0,,,W/(m*K),typical,"{""product_form"": ""extrusion"", ""temperature_K"": 298.15, ""thickness_m"": {""maximum"": 0.0254, ""minimum"": 0.00635}}",Hydro extrusion property limits (Aluminum Association),hydro-6005a,Hydro,Alloy 6005A datasheet,Snapshot fe225f0e18d2,"Page 2, 6005A-T61, thickness 0.250 to 1.000 in, row Typical thermal conductivity at 25 °C",188,W/(m·K),3
obs-955ec42cb0baf05950ae,al-6063,,density,point,2684.950756889703,,,kg/m^3,reference,{},Hydro alloy reference,hydro-6063,Hydro,Alloy 6063 datasheet,Snapshot 3a65ab041373,"Page 1, Alloy 6063, row Density above chemical composition",0.097,lb/in³,2
obs-2c5d21dc8ee975374f97,al-6063,al-6063-t1,ultimate_tensile_strength,lower_bound,115000000.0,,,Pa,minimum,"{""product_form"": ""extrusion"", ""thickness_m"": {""maximum"": 0.0127, ""minimum"": null}}",Hydro extrusion property limits,hydro-6063,Hydro,Alloy 6063 datasheet,Snapshot 3a65ab041373,"Page 2, 6063-T1, thickness unbounded to .500 in, row Ultimate tensile strength",115,MPa,3
obs-f77bddb912e4cae70f0b,al-6063,al-6063-t1,tensile_yield_strength,lower_bound,60000000.0,,,Pa,minimum,"{""product_form"": ""extrusion"", ""thickness_m"": {""maximum"": 0.0127, ""minimum"": null}}",Hydro extrusion property limits,hydro-6063,Hydro,Alloy 6063 datasheet,Snapshot 3a65ab041373,"Page 2, 6063-T1, thickness unbounded to .500 in, row Yield strength, 0.2% offset",60,MPa,2
obs-56a725bae478452ad3f3,al-6063,al-6063-t1,elongation_at_break,lower_bound,0.12,,,1,minimum,"{""product_form"": ""extrusion"", ""thickness_m"": {""maximum"": 0.0127, ""minimum"": 0.0015748}}",Hydro extrusion property limits,hydro-6063,Hydro,Alloy 6063 datasheet,Snapshot 3a65ab041373,"Page 2, 6063-T1, thickness unbounded to .500 in, row Elongation, gauge length 2 in or 4 specimen diameters",12,%,2
obs-dac23b02d073ae77641d,al-6063,al-6063-t1,thermal_conductivity,point,193.0,,,W/(m*K),typical,"{""product_form"": ""extrusion"", ""temperature_K"": 298.15, ""thickness_m"": {""maximum"": 0.0127, ""minimum"": null}}",Hydro extrusion property limits,hydro-6063,Hydro,Alloy 6063 datasheet,Snapshot 3a65ab041373,"Page 2, 6063-T1, thickness unbounded to .500 in, row Typical thermal conductivity at 25 °C",193,W/(m·K),3
obs-745247089afcd8de0173,al-6063,al-6063-t1,ultimate_tensile_strength,lower_bound,110000000.0,,,Pa,minimum,"{""product_form"": ""extrusion"", ""thickness_m"": {""maximum"": 0.0254, ""minimum"": 0.0127254}}",Hydro extrusion property limits,hydro-6063,Hydro,Alloy 6063 datasheet,Snapshot 3a65ab041373,"Page 2, 6063-T1, thickness .501 to 1.000 in, row Ultimate tensile strength",110,MPa,3
obs-6e4788d7f2265e096de7,al-6063,al-6063-t1,tensile_yield_strength,lower_bound,55000000.0,,,Pa,minimum,"{""product_form"": ""extrusion"", ""thickness_m"": {""maximum"": 0.0254, ""minimum"": 0.0127254}}",Hydro extrusion property limits,hydro-6063,Hydro,Alloy 6063 datasheet,Snapshot 3a65ab041373,"Page 2, 6063-T1, thickness .501 to 1.000 in, row Yield strength, 0.2% offset",55,MPa,2
obs-e1019d163b5470b17129,al-6063,al-6063-t1,elongation_at_break,lower_bound,0.12,,,1,minimum,"{""product_form"": ""extrusion"", ""thickness_m"": {""maximum"": 0.0254, ""minimum"": 0.0127254}}",Hydro extrusion property limits,hydro-6063,Hydro,Alloy 6063 datasheet,Snapshot 3a65ab041373,"Page 2, 6063-T1, thickness .501 to 1.000 in, row Elongation, gauge length 2 in or 4 specimen diameters",12,%,2
obs-f0aa58c638862830bad3,al-6063,al-6063-t1,thermal_conductivity,point,193.0,,,W/(m*K),typical,"{""product_form"": ""extrusion"", ""temperature_K"": 298.15, ""thickness_m"": {""maximum"": 0.0254, ""minimum"": 0.0127254}}",Hydro extrusion property limits,hydro-6063,Hydro,Alloy 6063 datasheet,Snapshot 3a65ab041373,"Page 2, 6063-T1, thickness .501 to 1.000 in, row Typical thermal conductivity at 25 °C",193,W/(m·K),3
obs-6058dd875aa30d523355,al-6063,al-6063-t4,ultimate_tensile_strength,lower_bound,130000000.0,,,Pa,minimum,"{""product_form"": ""extrusion"", ""thickness_m"": {""maximum"": 0.0127, ""minimum"": null}}",Hydro extrusion property limits,hydro-6063,Hydro,Alloy 6063 datasheet,Snapshot 3a65ab041373,"Page 2, 6063-T4, thickness unbounded to .500 in, row Ultimate tensile strength",130,MPa,3
obs-92bff4244313a5b46db7,al-6063,al-6063-t4,tensile_yield_strength,lower_bound,70000000.0,,,Pa,minimum,"{""product_form"": ""extrusion"", ""thickness_m"": {""maximum"": 0.0127, ""minimum"": null}}",Hydro extrusion property limits,hydro-6063,Hydro,Alloy 6063 datasheet,Snapshot 3a65ab041373,"Page 2, 6063-T4, thickness unbounded to .500 in, row Yield strength, 0.2% offset",70,MPa,2
obs-c3b5abd7282b3d5e51b6,al-6063,al-6063-t4,elongation_at_break,lower_bound,0.14,,,1,minimum,"{""product_form"": ""extrusion"", ""thickness_m"": {""maximum"": 0.0127, ""minimum"": 0.0015748}}",Hydro extrusion property limits,hydro-6063,Hydro,Alloy 6063 datasheet,Snapshot 3a65ab041373,"Page 2, 6063-T4, thickness unbounded to .500 in, row Elongation, gauge length 2 in or 4 specimen diameters",14,%,2
obs-3b5628defd5fed31a6ad,al-6063,al-6063-t4,thermal_conductivity,point,193.0,,,W/(m*K),typical,"{""product_form"": ""extrusion"", ""temperature_K"": 298.15, ""thickness_m"": {""maximum"": 0.0127, ""minimum"": null}}",Hydro extrusion property limits,hydro-6063,Hydro,Alloy 6063 datasheet,Snapshot 3a65ab041373,"Page 2, 6063-T4, thickness unbounded to .500 in, row Typical thermal conductivity at 25 °C",193,W/(m·K),3
obs-1c10697a3d564bc7f610,al-6063,al-6063-t4,ultimate_tensile_strength,lower_bound,125000000.0,,,Pa,minimum,"{""product_form"": ""extrusion"", ""thickness_m"": {""maximum"": 0.0254, ""minimum"": 0.0127254}}",Hydro extrusion property limits,hydro-6063,Hydro,Alloy 6063 datasheet,Snapshot 3a65ab041373,"Page 2, 6063-T4, thickness .501 to 1.000 in, row Ultimate tensile strength",125,MPa,3
obs-cbb6f41edb377c0bdabd,al-6063,al-6063-t4,tensile_yield_strength,lower_bound,60000000.0,,,Pa,minimum,"{""product_form"": ""extrusion"", ""thickness_m"": {""maximum"": 0.0254, ""minimum"": 0.0127254}}",Hydro extrusion property limits,hydro-6063,Hydro,Alloy 6063 datasheet,Snapshot 3a65ab041373,"Page 2, 6063-T4, thickness .501 to 1.000 in, row Yield strength, 0.2% offset",60,MPa,2
obs-2fdc8d4a2192a6119d6a,al-6063,al-6063-t4,elongation_at_break,lower_bound,0.14,,,1,minimum,"{""product_form"": ""extrusion"", ""thickness_m"": {""maximum"": 0.0254, ""minimum"": 0.0127254}}",Hydro extrusion property limits,hydro-6063,Hydro,Alloy 6063 datasheet,Snapshot 3a65ab041373,"Page 2, 6063-T4, thickness .501 to 1.000 in, row Elongation, gauge length 2 in or 4 specimen diameters",14,%,2
obs-692175ab7ccff2a6ae21,al-6063,al-6063-t4,thermal_conductivity,point,193.0,,,W/(m*K),typical,"{""product_form"": ""extrusion"", ""temperature_K"": 298.15, ""thickness_m"": {""maximum"": 0.0254, ""minimum"": 0.0127254}}",Hydro extrusion property limits,hydro-6063,Hydro,Alloy 6063 datasheet,Snapshot 3a65ab041373,"Page 2, 6063-T4, thickness .501 to 1.000 in, row Typical thermal conductivity at 25 °C",193,W/(m·K),3
obs-00950b83478255ecb176,al-6063,al-6063-t5,ultimate_tensile_strength,lower_bound,150000000.0,,,Pa,minimum,"{""product_form"": ""extrusion"", ""thickness_m"": {""maximum"": 0.0127, ""minimum"": null}}",Hydro extrusion property limits,hydro-6063,Hydro,Alloy 6063 datasheet,Snapshot 3a65ab041373,"Page 2, 6063-T5, thickness unbounded to .500 in, row Ultimate tensile strength",150,MPa,3
obs-1f2f39aad6703908017f,al-6063,al-6063-t5,tensile_yield_strength,lower_bound,110000000.0,,,Pa,minimum,"{""product_form"": ""extrusion"", ""thickness_m"": {""maximum"": 0.0127, ""minimum"": null}}",Hydro extrusion property limits,hydro-6063,Hydro,Alloy 6063 datasheet,Snapshot 3a65ab041373,"Page 2, 6063-T5, thickness unbounded to .500 in, row Yield strength, 0.2% offset",110,MPa,3
