Repository: amarschn/tools

# Materials data project

The source of truth behind the **Materials** tool. This directory holds the
curated data, the builder, and the validation gates. The published site it
generates lives at `tools/materials/` and is registered in `catalog.json` like
any other tool.

Adding a material happens here, not anywhere else. The project this came from
is closed; nothing upstream is maintained.

Current contents: **222 material identities, 92 named states, 1,593
observations, 10 registered properties and references to 28 source documents**.
The generated site has no runtime dependencies, backend, accounts, or network
search service.

Material queries open complete datasheets.

File: materials/data/ea193e23e511eb59256d/observations.csv (part 11 of 12)
observation_id,material_id,state_id,property,result_kind,value_si,minimum_si,maximum_si,unit,basis,conditions,method,source_id,source_organization,source_title,source_revision,source_locator,original_value,original_unit,significant_figures
obs-1447c210cb1e143ff2c7,al-6063,al-6063-t5,elongation_at_break,lower_bound,0.08,,,1,minimum,"{""product_form"": ""extrusion"", ""thickness_m"": {""maximum"": 0.0127, ""minimum"": 0.0015748}}",Hydro extrusion property limits,hydro-6063,Hydro,Alloy 6063 datasheet,Snapshot 3a65ab041373,"Page 2, 6063-T5, thickness unbounded to .500 in, row Elongation, gauge length 2 in or 4 specimen diameters",8,%,1
obs-33b1524e23a90c46ddc0,al-6063,al-6063-t5,thermal_conductivity,point,209.0,,,W/(m*K),typical,"{""product_form"": ""extrusion"", ""temperature_K"": 298.15, ""thickness_m"": {""maximum"": 0.0127, ""minimum"": null}}",Hydro extrusion property limits,hydro-6063,Hydro,Alloy 6063 datasheet,Snapshot 3a65ab041373,"Page 2, 6063-T5, thickness unbounded to .500 in, row Typical thermal conductivity at 25 °C",209,W/(m·K),3
obs-31ed52261096327be1b0,al-6063,al-6063-t5,ultimate_tensile_strength,lower_bound,145000000.0,,,Pa,minimum,"{""product_form"": ""extrusion"", ""thickness_m"": {""maximum"": 0.0254, ""minimum"": 0.0127254}}",Hydro extrusion property limits,hydro-6063,Hydro,Alloy 6063 datasheet,Snapshot 3a65ab041373,"Page 2, 6063-T5, thickness .501 to 1.000 in, row Ultimate tensile strength",145,MPa,3
obs-d3c9540d4a8ca758db36,al-6063,al-6063-t5,tensile_yield_strength,lower_bound,105000000.0,,,Pa,minimum,"{""product_form"": ""extrusion"", ""thickness_m"": {""maximum"": 0.0254, ""minimum"": 0.0127254}}",Hydro extrusion property limits,hydro-6063,Hydro,Alloy 6063 datasheet,Snapshot 3a65ab041373,"Page 2, 6063-T5, thickness .501 to 1.000 in, row Yield strength, 0.2% offset",105,MPa,3
obs-caecc083c8596a16f47c,al-6063,al-6063-t5,elongation_at_break,lower_bound,0.08,,,1,minimum,"{""product_form"": ""extrusion"", ""thickness_m"": {""maximum"": 0.0254, ""minimum"": 0.0127254}}",Hydro extrusion property limits,hydro-6063,Hydro,Alloy 6063 datasheet,Snapshot 3a65ab041373,"Page 2, 6063-T5, thickness .501 to 1.000 in, row Elongation, gauge length 2 in or 4 specimen diameters",8,%,1
obs-2c65d46e66d610299382,al-6063,al-6063-t5,thermal_conductivity,point,209.0,,,W/(m*K),typical,"{""product_form"": ""extrusion"", ""temperature_K"": 298.15, ""thickness_m"": {""maximum"": 0.0254, ""minimum"": 0.0127254}}",Hydro extrusion property limits,hydro-6063,Hydro,Alloy 6063 datasheet,Snapshot 3a65ab041373,"Page 2, 6063-T5, thickness .501 to 1.000 in, row Typical thermal conductivity at 25 °C",209,W/(m·K),3
obs-edecf29bcb8be77eb289,al-6063,al-6063-t6,ultimate_tensile_strength,lower_bound,205000000.0,,,Pa,minimum,"{""product_form"": ""extrusion"", ""thickness_m"": {""maximum"": 0.0031496, ""minimum"": null}}",Hydro extrusion property limits,hydro-6063,Hydro,Alloy 6063 datasheet,Snapshot 3a65ab041373,"Page 2, 6063-T6, thickness unbounded to .124 in, row Ultimate tensile strength",205,MPa,3
obs-f1eee01fdae6af0d5c3e,al-6063,al-6063-t6,tensile_yield_strength,lower_bound,170000000.0,,,Pa,minimum,"{""product_form"": ""extrusion"", ""thickness_m"": {""maximum"": 0.0031496, ""minimum"": null}}",Hydro extrusion property limits,hydro-6063,Hydro,Alloy 6063 datasheet,Snapshot 3a65ab041373,"Page 2, 6063-T6, thickness unbounded to .124 in, row Yield strength, 0.2% offset",170,MPa,3
obs-ee6f46e587ff270dfb0b,al-6063,al-6063-t6,elongation_at_break,lower_bound,0.08,,,1,minimum,"{""product_form"": ""extrusion"", ""thickness_m"": {""maximum"": 0.0031496, ""minimum"": 0.0015748}}",Hydro extrusion property limits,hydro-6063,Hydro,Alloy 6063 datasheet,Snapshot 3a65ab041373,"Page 2, 6063-T6, thickness unbounded to .124 in, row Elongation, gauge length 2 in or 4 specimen diameters",8,%,1
obs-405eff646732835ad78f,al-6063,al-6063-t6,thermal_conductivity,point,201.0,,,W/(m*K),typical,"{""product_form"": ""extrusion"", ""temperature_K"": 298.15, ""thickness_m"": {""maximum"": 0.0031496, ""minimum"": null}}",Hydro extrusion property limits,hydro-6063,Hydro,Alloy 6063 datasheet,Snapshot 3a65ab041373,"Page 2, 6063-T6, thickness unbounded to .124 in, row Typical thermal conductivity at 25 °C",201,W/(m·K),3
obs-10f26123d8044c65bd59,al-6042,,density,point,2712.630661599906,,,kg/m^3,reference,{},Hydro alloy reference,hydro-6042,Hydro,Alloy 6042 datasheet,Snapshot 9b15135ddb95,"Page 2, Alloy 6042, row Density above chemical composition",0.098,lb/in³,2
obs-cb460ffc922528f0ff0c,al-6042,al-6042-t5,ultimate_tensile_strength,lower_bound,290000000.0,,,Pa,minimum,"{""product_form"": ""extrusion"", ""thickness_m"": {""maximum"": null, ""minimum"": 0.0127}}",Hydro extrusion property limits,hydro-6042,Hydro,Alloy 6042 datasheet,Snapshot 9b15135ddb95,"Page 2, 6042-T5, thickness .500 to unbounded in, row Ultimate tensile strength",290,MPa,3
obs-59add44829ea7befb6ac,al-6042,al-6042-t5,tensile_yield_strength,lower_bound,240000000.0,,,Pa,minimum,"{""product_form"": ""extrusion"", ""thickness_m"": {""maximum"": null, ""minimum"": 0.0127}}",Hydro extrusion property limits,hydro-6042,Hydro,Alloy 6042 datasheet,Snapshot 9b15135ddb95,"Page 2, 6042-T5, thickness .500 to unbounded in, row Yield strength, 0.2% offset",240,MPa,3
obs-967920e25c9a53e81e02,al-6042,al-6042-t5,elongation_at_break,lower_bound,0.1,,,1,minimum,"{""product_form"": ""extrusion"", ""thickness_m"": {""maximum"": null, ""minimum"": 0.0127}}",Hydro extrusion property limits,hydro-6042,Hydro,Alloy 6042 datasheet,Snapshot 9b15135ddb95,"Page 2, 6042-T5, thickness .500 to unbounded in, row Elongation, gauge length 2 in or 4 specimen diameters",10,%,2
obs-1ca8e76e8ab07d7fcb3e,al-6042,al-6042-t5,thermal_conductivity,point,167.0,,,W/(m*K),typical,"{""product_form"": ""extrusion"", ""temperature_K"": 298.15, ""thickness_m"": {""maximum"": null, ""minimum"": 0.0127}}",Hydro extrusion property limits,hydro-6042,Hydro,Alloy 6042 datasheet,Snapshot 9b15135ddb95,"Page 2, 6042-T5, thickness .500 to unbounded in, row Typical thermal conductivity at 25 °C",167,W/(m·K),3
obs-9a6a415a6e264730664d,al-6082,,density,point,2712.630661599906,,,kg/m^3,reference,{},Hydro alloy reference,hydro-6082,Hydro,Alloy 6082 datasheet,Snapshot d7558e451216,"Page 1, Alloy 6082, row Density above chemical composition",0.098,lb/in³,2
obs-3c2d2cd60b4ca5b436e8,al-6082,al-6082-t5,ultimate_tensile_strength,lower_bound,270000000.0,,,Pa,minimum,"{""product_form"": ""extrusion"", ""thickness_m"": {""maximum"": 0.0127, ""minimum"": 0.002032}}",Hydro extrusion property limits (Aluminum Association),hydro-6082,Hydro,Alloy 6082 datasheet,Snapshot d7558e451216,"Page 2, 6082-T5, thickness 0.080 to 0.500 in, row Ultimate tensile strength",270,MPa,3
obs-42f30fd1241ac67be7a9,al-6082,al-6082-t5,tensile_yield_strength,lower_bound,230000000.0,,,Pa,minimum,"{""product_form"": ""extrusion"", ""thickness_m"": {""maximum"": 0.0127, ""minimum"": 0.002032}}",Hydro extrusion property limits (Aluminum Association),hydro-6082,Hydro,Alloy 6082 datasheet,Snapshot d7558e451216,"Page 2, 6082-T5, thickness 0.080 to 0.500 in, row Yield strength, 0.2% offset",230,MPa,3
obs-d8f8441a393a258d3cf5,al-6082,al-6082-t5,elongation_at_break,lower_bound,0.08,,,1,minimum,"{""product_form"": ""extrusion"", ""thickness_m"": {""maximum"": 0.0127, ""minimum"": 0.002032}}",Hydro extrusion property limits (Aluminum Association),hydro-6082,Hydro,Alloy 6082 datasheet,Snapshot d7558e451216,"Page 2, 6082-T5, thickness 0.080 to 0.500 in, row Elongation, gauge length 2 in or 4 specimen diameters",8,%,1
obs-631881f39d3bd60c7e94,al-6082,al-6082-t6,ultimate_tensile_strength,lower_bound,310000000.0,,,Pa,minimum,"{""product_form"": ""extrusion"", ""thickness_m"": {""maximum"": 0.019049999999999997, ""minimum"": 0.00508}}",Hydro extrusion property limits (Aluminum Association),hydro-6082,Hydro,Alloy 6082 datasheet,Snapshot d7558e451216,"Page 2, 6082-T6, thickness 0.200 to 0.750 in, row Ultimate tensile strength",310,MPa,3
obs-a8f00f0d3850520045e7,al-6082,al-6082-t6,tensile_yield_strength,lower_bound,260000000.0,,,Pa,minimum,"{""product_form"": ""extrusion"", ""thickness_m"": {""maximum"": 0.019049999999999997, ""minimum"": 0.00508}}",Hydro extrusion property limits (Aluminum Association),hydro-6082,Hydro,Alloy 6082 datasheet,Snapshot d7558e451216,"Page 2, 6082-T6, thickness 0.200 to 0.750 in, row Yield strength, 0.2% offset",260,MPa,3
obs-1a49f0d3d7f06bea18e5,al-6082,al-6082-t6,elongation_at_break,lower_bound,0.06,,,1,minimum,"{""product_form"": ""extrusion"", ""thickness_m"": {""maximum"": 0.019049999999999997, ""minimum"": 0.00508}}",Hydro extrusion property limits (Aluminum Association),hydro-6082,Hydro,Alloy 6082 datasheet,Snapshot d7558e451216,"Page 2, 6082-T6, thickness 0.200 to 0.750 in, row Elongation, gauge length 2 in or 4 specimen diameters",6,%,1
obs-aa266d42c598cf899916,al-6082,al-6082-t6,thermal_conductivity,point,172.0,,,W/(m*K),typical,"{""product_form"": ""extrusion"", ""temperature_K"": 298.15, ""thickness_m"": {""maximum"": 0.019049999999999997, ""minimum"": 0.00508}}",Hydro extrusion property limits (Aluminum Association),hydro-6082,Hydro,Alloy 6082 datasheet,Snapshot d7558e451216,"Page 2, 6082-T6, thickness 0.200 to 0.750 in, row Typical thermal conductivity at 25 °C",172,W/(m·K),3
obs-68123a202fd1fc43f110,al-6082,al-6082-t6,ultimate_tensile_strength,lower_bound,310000000.0,,,Pa,minimum,"{""product_form"": ""extrusion"", ""thickness_m"": {""maximum"": 0.15239999999999998, ""minimum"": 0.0190754}}",Hydro extrusion property limits (Aluminum Association),hydro-6082,Hydro,Alloy 6082 datasheet,Snapshot d7558e451216,"Page 2, 6082-T6, thickness 0.751 to 6.000 in, row Ultimate tensile strength",310,MPa,3
obs-cd710e3691d77d29e099,al-6082,al-6082-t6,tensile_yield_strength,lower_bound,260000000.0,,,Pa,minimum,"{""product_form"": ""extrusion"", ""thickness_m"": {""maximum"": 0.15239999999999998, ""minimum"": 0.0190754}}",Hydro extrusion property limits (Aluminum Association),hydro-6082,Hydro,Alloy 6082 datasheet,Snapshot d7558e451216,"Page 2, 6082-T6, thickness 0.751 to 6.000 in, row Yield strength, 0.2% offset",260,MPa,3
obs-4a2d1c4810935754e607,al-6082,al-6082-t6,elongation_at_break,lower_bound,0.08,,,1,minimum,"{""product_form"": ""extrusion"", ""thickness_m"": {""maximum"": 0.15239999999999998, ""minimum"": 0.0190754}}",Hydro extrusion property limits (Aluminum Association),hydro-6082,Hydro,Alloy 6082 datasheet,Snapshot d7558e451216,"Page 2, 6082-T6, thickness 0.751 to 6.000 in, row Elongation, gauge length 2 in or 4 specimen diameters",8,%,1
obs-74e21dd57ffa08eea4c4,al-6082,al-6082-t6,thermal_conductivity,point,172.0,,,W/(m*K),typical,"{""product_form"": ""extrusion"", ""temperature_K"": 298.15, ""thickness_m"": {""maximum"": 0.15239999999999998, ""minimum"": 0.0190754}}",Hydro extrusion property limits (Aluminum Association),hydro-6082,Hydro,Alloy 6082 datasheet,Snapshot d7558e451216,"Page 2, 6082-T6, thickness 0.751 to 6.000 in, row Typical thermal conductivity at 25 °C",172,W/(m·K),3
obs-57e4c0ce898b76ac4901,al-6082,al-6082-t6,ultimate_tensile_strength,lower_bound,280000000.0,,,Pa,minimum,"{""product_form"": ""extrusion"", ""thickness_m"": {""maximum"": 0.2032, ""minimum"": 0.1524254}}",Hydro extrusion property limits (Aluminum Association),hydro-6082,Hydro,Alloy 6082 datasheet,Snapshot d7558e451216,"Page 2, 6082-T6, thickness 6.001 to 8.000 in, row Ultimate tensile strength",280,MPa,3
obs-ea5bcbd22cb5151120b4,al-6082,al-6082-t6,tensile_yield_strength,lower_bound,240000000.0,,,Pa,minimum,"{""product_form"": ""extrusion"", ""thickness_m"": {""maximum"": 0.2032, ""minimum"": 0.1524254}}",Hydro extrusion property limits (Aluminum Association),hydro-6082,Hydro,Alloy 6082 datasheet,Snapshot d7558e451216,"Page 2, 6082-T6, thickness 6.001 to 8.000 in, row Yield strength, 0.2% offset",240,MPa,3
obs-64dfa5515af67cef5b74,al-6082,al-6082-t6,elongation_at_break,lower_bound,0.06,,,1,minimum,"{""product_form"": ""extrusion"", ""thickness_m"": {""maximum"": 0.2032, ""minimum"": 0.1524254}}",Hydro extrusion property limits (Aluminum Association),hydro-6082,Hydro,Alloy 6082 datasheet,Snapshot d7558e451216,"Page 2, 6082-T6, thickness 6.001 to 8.000 in, row Elongation, gauge length 2 in or 4 specimen diameters",6,%,1
obs-7d462f6bb379d5af6d7d,al-6082,al-6082-t6,thermal_conductivity,point,172.0,,,W/(m*K),typical,"{""product_form"": ""extrusion"", ""temperature_K"": 298.15, ""thickness_m"": {""maximum"": 0.2032, ""minimum"": 0.1524254}}",Hydro extrusion property limits (Aluminum Association),hydro-6082,Hydro,Alloy 6082 datasheet,Snapshot d7558e451216,"Page 2, 6082-T6, thickness 6.001 to 8.000 in, row Typical thermal conductivity at 25 °C",172,W/(m·K),3
obs-2753288b7a3eea10a557,al-6101,,density,point,2684.950756889703,,,kg/m^3,reference,{},Hydro alloy reference,hydro-6101,Hydro,Alloy 6101 datasheet,Snapshot 384ef3a688d9,"Page 2, Alloy 6101, row Density above chemical composition",0.097,lb/in³,2
obs-5c1b71e8bc2997ba886d,al-6101,al-6101-t6,ultimate_tensile_strength,lower_bound,200000000.0,,,Pa,minimum,"{""product_form"": ""extrusion"", ""thickness_m"": {""maximum"": 0.0127, ""minimum"": 0.003175}}",Hydro extrusion property limits,hydro-6101,Hydro,Alloy 6101 datasheet,Snapshot 384ef3a688d9,"Page 2, 6101-T6, thickness 0.125 to 0.500 in, row Ultimate tensile strength",200,MPa,3
obs-9425bd56706cb12cc3c7,al-6101,al-6101-t6,tensile_yield_strength,lower_bound,170000000.0,,,Pa,minimum,"{""product_form"": ""extrusion"", ""thickness_m"": {""maximum"": 0.0127, ""minimum"": 0.003175}}",Hydro extrusion property limits,hydro-6101,Hydro,Alloy 6101 datasheet,Snapshot 384ef3a688d9,"Page 2, 6101-T6, thickness 0.125 to 0.500 in, row Yield strength, 0.2% offset",170,MPa,3
obs-1651a386464669013dfa,al-6101,al-6101-t6,thermal_conductivity,point,218.0,,,W/(m*K),typical,"{""product_form"": ""extrusion"", ""temperature_K"": 298.15, ""thickness_m"": {""maximum"": 0.0127, ""minimum"": 0.003175}}",Hydro extrusion property limits,hydro-6101,Hydro,Alloy 6101 datasheet,Snapshot 384ef3a688d9,"Page 2, 6101-T6, thickness 0.125 to 0.500 in, row Typical thermal conductivity at 25 °C",218,W/(m·K),3
obs-d96c74e09741e9b88f26,al-6101,al-6101-t63,ultimate_tensile_strength,lower_bound,185000000.0,,,Pa,minimum,"{""product_form"": ""extrusion"", ""thickness_m"": {""maximum"": 0.0254, ""minimum"": 0.003175}}",Hydro extrusion property limits,hydro-6101,Hydro,Alloy 6101 datasheet,Snapshot 384ef3a688d9,"Page 2, 6101-T63, thickness 0.125 to 1.000 in, row Ultimate tensile strength",185,MPa,3
obs-a8fceaf4794889451e41,al-6101,al-6101-t63,tensile_yield_strength,lower_bound,150000000.0,,,Pa,minimum,"{""product_form"": ""extrusion"", ""thickness_m"": {""maximum"": 0.0254, ""minimum"": 0.003175}}",Hydro extrusion property limits,hydro-6101,Hydro,Alloy 6101 datasheet,Snapshot 384ef3a688d9,"Page 2, 6101-T63, thickness 0.125 to 1.000 in, row Yield strength, 0.2% offset",150,MPa,3
obs-e6fa994f677d7e0b6357,al-6101,al-6101-t63,thermal_conductivity,point,218.0,,,W/(m*K),typical,"{""product_form"": ""extrusion"", ""temperature_K"": 298.15, ""thickness_m"": {""maximum"": 0.0254, ""minimum"": 0.003175}}",Hydro extrusion property limits,hydro-6101,Hydro,Alloy 6101 datasheet,Snapshot 384ef3a688d9,"Page 2, 6101-T63, thickness 0.125 to 1.000 in, row Typical thermal conductivity at 25 °C",218,W/(m·K),3
obs-80aa37f742a222df594c,al-6101,al-6101-t64,ultimate_tensile_strength,lower_bound,100000000.0,,,Pa,minimum,"{""product_form"": ""extrusion"", ""thickness_m"": {""maximum"": 0.0254, ""minimum"": 0.003175}}",Hydro extrusion property limits,hydro-6101,Hydro,Alloy 6101 datasheet,Snapshot 384ef3a688d9,"Page 2, 6101-T64, thickness 0.125 to 1.000 in, row Ultimate tensile strength",100,MPa,3
obs-28d0051caae8244e1119,al-6101,al-6101-t64,tensile_yield_strength,lower_bound,55000000.0,,,Pa,minimum,"{""product_form"": ""extrusion"", ""thickness_m"": {""maximum"": 0.0254, ""minimum"": 0.003175}}",Hydro extrusion property limits,hydro-6101,Hydro,Alloy 6101 datasheet,Snapshot 384ef3a688d9,"Page 2, 6101-T64, thickness 0.125 to 1.000 in, row Yield strength, 0.2% offset",55,MPa,2
obs-8a67c86177f8d3c1ef16,al-6101,al-6101-t64,thermal_conductivity,point,226.0,,,W/(m*K),typical,"{""product_form"": ""extrusion"", ""temperature_K"": 298.15, ""thickness_m"": {""maximum"": 0.0254, ""minimum"": 0.003175}}",Hydro extrusion property limits,hydro-6101,Hydro,Alloy 6101 datasheet,Snapshot 384ef3a688d9,"Page 2, 6101-T64, thickness 0.125 to 1.000 in, row Typical thermal conductivity at 25 °C",226,W/(m·K),3
obs-63b19be9be9676530c8d,al-6262,,density,point,2712.630661599906,,,kg/m^3,reference,{},Hydro alloy reference,hydro-6262,Hydro,Alloy 6262 datasheet,Snapshot 5f34fe9c786e,"Page 1, Alloy 6262, row Density above chemical composition",0.098,lb/in³,2
obs-21f539c5f002cd2ff4a4,al-6262,al-6262-t6,ultimate_tensile_strength,lower_bound,260000000.0,,,Pa,minimum,"{""product_form"": ""extrusion""}",Hydro extrusion property limits,hydro-6262,Hydro,Alloy 6262 datasheet,Snapshot 5f34fe9c786e,"Page 2, 6262-T6, thickness all thicknesses, row Ultimate tensile strength",260,MPa,3
obs-374dba2015a53baac6e7,al-6262,al-6262-t6,tensile_yield_strength,lower_bound,240000000.0,,,Pa,minimum,"{""product_form"": ""extrusion""}",Hydro extrusion property limits,hydro-6262,Hydro,Alloy 6262 datasheet,Snapshot 5f34fe9c786e,"Page 2, 6262-T6, thickness all thicknesses, row Yield strength, 0.2% offset",240,MPa,3
obs-66d2f68f0ee50bd8d363,al-6262,al-6262-t6,elongation_at_break,lower_bound,0.1,,,1,minimum,"{""product_form"": ""extrusion"", ""thickness_m"": {""maximum"": null, ""minimum"": 0.0015748}}",Hydro extrusion property limits,hydro-6262,Hydro,Alloy 6262 datasheet,Snapshot 5f34fe9c786e,"Page 2, 6262-T6, thickness all thicknesses, row Elongation",10,%,2
obs-312f1040dd93208d20d2,al-6262,al-6262-t6,thermal_conductivity,point,167.0,,,W/(m*K),typical,"{""product_form"": ""extrusion"", ""temperature_K"": 298.15}",Hydro extrusion property limits,hydro-6262,Hydro,Alloy 6262 datasheet,Snapshot 5f34fe9c786e,"Page 2, 6262-T6, thickness all thicknesses, row Typical thermal conductivity at 25 °C",167,W/(m·K),3
obs-6a5d8af50109347176b7,cu-c10100,,density,point,8940.609221395609,,,kg/m^3,reference,"{""temperature_K"": 293.15}",Supplier physical-property reference; test method not stated,copper-alloys-guide,thyssenkrupp Materials NA — Copper and Brass Sales,Copper and Alloys guide,Snapshot e0fcfa64e560,"Page 76, C10100, Physical Properties (printed page 74), row Density at 68 °F",.323,lb/in³,3
obs-5dfb830207f424d415f6,cu-c10100,,thermal_conductivity,point,391.1460345827441,,,W/(m*K),reference,"{""temperature_K"": 293.15}",Supplier physical-property reference; test method not stated,copper-alloys-guide,thyssenkrupp Materials NA — Copper and Brass Sales,Copper and Alloys guide,Snapshot e0fcfa64e560,"Page 76, C10100, Physical Properties (printed page 74), row Thermal conductivity at 68 °F",226,Btu/(ft·hr·°F),3
obs-e5aa94ebbed46e459e56,cu-c10100,,specific_heat,point,385.1856,,,J/(kg*K),reference,"{""temperature_K"": 293.15}",Supplier physical-property reference; test method not stated,copper-alloys-guide,thyssenkrupp Materials NA — Copper and Brass Sales,Copper and Alloys guide,Snapshot e0fcfa64e560,"Page 76, C10100, Physical Properties (printed page 74), row Specific heat at 68 °F",.092,Btu/(lb·°F),2
obs-2951b7ccc9d2e0bf6d58,cu-c10200,,density,point,8940.609221395609,,,kg/m^3,reference,"{""temperature_K"": 293.15}",Supplier physical-property reference; test method not stated,copper-alloys-guide,thyssenkrupp Materials NA — Copper and Brass Sales,Copper and Alloys guide,Snapshot e0fcfa64e560,"Page 76, C10200, Physical Properties (printed page 74), row Density at 68 °F",.323,lb/in³,3
obs-c83d67dd792b903f13a5,cu-c10200,,thermal_conductivity,point,391.1460345827441,,,W/(m*K),reference,"{""temperature_K"": 293.15}",Supplier physical-property reference; test method not stated,copper-alloys-guide,thyssenkrupp Materials NA — Copper and Brass Sales,Copper and Alloys guide,Snapshot e0fcfa64e560,"Page 76, C10200, Physical Properties (printed page 74), row Thermal conductivity at 68 °F",226,Btu/(ft·hr·°F),3
obs-38b3361f1ce4b48e4db1,cu-c10200,,specific_heat,point,385.1856,,,J/(kg*K),reference,"{""temperature_K"": 293.15}",Supplier physical-property reference; test method not stated,copper-alloys-guide,thyssenkrupp Materials NA — Copper and Brass Sales,Copper and Alloys guide,Snapshot e0fcfa64e560,"Page 76, C10200, Physical Properties (printed page 74), row Specific heat at 68 °F",.092,Btu/(lb·°F),2
obs-47340061efac0ce810ee,cu-c11000,,density,interval,,8885.249411975203,8940.609221395609,kg/m^3,reference,"{""temperature_K"": 293.15}",Supplier physical-property reference; test method not stated,copper-alloys-guide,thyssenkrupp Materials NA — Copper and Brass Sales,Copper and Alloys guide,Snapshot e0fcfa64e560,"Page 76, C11000, Physical Properties (printed page 74), row Density at 68 °F",.321–.323,lb/in³,3
obs-c37ed6aa5a127b2230e6,cu-c11000,,thermal_conductivity,point,391.1460345827441,,,W/(m*K),reference,"{""temperature_K"": 293.15}",Supplier physical-property reference; test method not stated,copper-alloys-guide,thyssenkrupp Materials NA — Copper and Brass Sales,Copper and Alloys guide,Snapshot e0fcfa64e560,"Page 76, C11000, Physical Properties (printed page 74), row Thermal conductivity at 68 °F",226,Btu/(ft·hr·°F),3
obs-5fb6ed6953ebcd2fd009,cu-c11000,,specific_heat,point,385.1856,,,J/(kg*K),reference,"{""temperature_K"": 293.15}",Supplier physical-property reference; test method not stated,copper-alloys-guide,thyssenkrupp Materials NA — Copper and Brass Sales,Copper and Alloys guide,Snapshot e0fcfa64e560,"Page 76, C11000, Physical Properties (printed page 74), row Specific heat at 68 °F",.092,Btu/(lb·°F),2
obs-55f47548f4bfae36e2d6,cu-c12200,,density,point,8940.609221395609,,,kg/m^3,reference,"{""temperature_K"": 293.15}",Supplier physical-property reference; test method not stated,copper-alloys-guide,thyssenkrupp Materials NA — Copper and Brass Sales,Copper and Alloys guide,Snapshot e0fcfa64e560,"Page 76, C12200, Physical Properties (printed page 74), row Density at 68 °F",.323,lb/in³,3
obs-1425329b3f51f3c690e0,cu-c12200,,thermal_conductivity,point,339.2239945938843,,,W/(m*K),reference,"{""temperature_K"": 293.15}",Supplier physical-property reference; test method not stated,copper-alloys-guide,thyssenkrupp Materials NA — Copper and Brass Sales,Copper and Alloys guide,Snapshot e0fcfa64e560,"Page 76, C12200, Physical Properties (printed page 74), row Thermal conductivity at 68 °F",196,Btu/(ft·hr·°F),3
obs-d4913d5a5d83dcdc4271,cu-c12200,,specific_heat,point,385.1856,,,J/(kg*K),reference,"{""temperature_K"": 293.15}",Supplier physical-property reference; test method not stated,copper-alloys-guide,thyssenkrupp Materials NA — Copper and Brass Sales,Copper and Alloys guide,Snapshot e0fcfa64e560,"Page 76, C12200, Physical Properties (printed page 74), row Specific heat at 68 °F",.092,Btu/(lb·°F),2
obs-fe123c0964a265442590,cu-c14300,,density,point,8940.609221395609,,,kg/m^3,reference,"{""temperature_K"": 293.15}",Supplier physical-property reference; test method not stated,copper-alloys-guide,thyssenkrupp Materials NA — Copper and Brass Sales,Copper and Alloys guide,Snapshot e0fcfa64e560,"Page 76, C14300, Physical Properties (printed page 74), row Density at 68 °F",.323,lb/in³,3
obs-56ea77c087df6120e99e,cu-c14300,,thermal_conductivity,point,377.3001572523815,,,W/(m*K),reference,"{""temperature_K"": 293.15}",Supplier physical-property reference; test method not stated,copper-alloys-guide,thyssenkrupp Materials NA — Copper and Brass Sales,Copper and Alloys guide,Snapshot e0fcfa64e560,"Page 76, C14300, Physical Properties (printed page 74), row Thermal conductivity at 68 °F",218,Btu/(ft·hr·°F),3
obs-8aff23fe1a9b36374065,cu-c14300,,specific_heat,point,385.1856,,,J/(kg*K),reference,"{""temperature_K"": 293.15}",Supplier physical-property reference; test method not stated,copper-alloys-guide,thyssenkrupp Materials NA — Copper and Brass Sales,Copper and Alloys guide,Snapshot e0fcfa64e560,"Page 76, C14300, Physical Properties (printed page 74), row Specific heat at 68 °F",.092,Btu/(lb·°F),2
obs-369084487db7e59b5163,cu-c14500,,density,point,8940.609221395609,,,kg/m^3,reference,"{""temperature_K"": 293.15}",Supplier physical-property reference; test method not stated,copper-alloys-guide,thyssenkrupp Materials NA — Copper and Brass Sales,Copper and Alloys guide,Snapshot e0fcfa64e560,"Page 76, C14500, Physical Properties (printed page 74), row Density at 68 °F",.323,lb/in³,3
obs-0b406bf9ad63aec480bf,cu-c14500,,thermal_conductivity,point,354.80060659054226,,,W/(m*K),reference,"{""temperature_K"": 293.15}",Supplier physical-property reference; test method not stated,copper-alloys-guide,thyssenkrupp Materials NA — Copper and Brass Sales,Copper and Alloys guide,Snapshot e0fcfa64e560,"Page 76, C14500, Physical Properties (printed page 74), row Thermal conductivity at 68 °F",205,Btu/(ft·hr·°F),3
obs-b97a512e27d76069ca60,cu-c14500,,specific_heat,point,385.1856,,,J/(kg*K),reference,"{""temperature_K"": 293.15}",Supplier physical-property reference; test method not stated,copper-alloys-guide,thyssenkrupp Materials NA — Copper and Brass Sales,Copper and Alloys guide,Snapshot e0fcfa64e560,"Page 76, C14500, Physical Properties (printed page 74), row Specific heat at 68 °F",.092,Btu/(lb·°F),2
obs-4ca464d42b9d2355a3e1,cu-c17200,,density,point,8248.61160364053,,,kg/m^3,reference,"{""temperature_K"": 293.15}",Supplier physical-property reference; test method not stated,copper-alloys-guide,thyssenkrupp Materials NA — Copper and Brass Sales,Copper and Alloys guide,Snapshot e0fcfa64e560,"Page 76, C17200, Physical Properties (printed page 74), row Density at 68 °F",.298,lb/in³,3
obs-067e92521dc344912781,cu-c17200,,thermal_conductivity,interval,,107.30554931031034,129.8050999721496,W/(m*K),reference,"{""temperature_K"": 293.15}",Supplier physical-property reference; test method not stated,copper-alloys-guide,thyssenkrupp Materials NA — Copper and Brass Sales,Copper and Alloys guide,Snapshot e0fcfa64e560,"Page 76, C17200, Physical Properties (printed page 74), row Thermal conductivity at 68 °F",62–75,Btu/(ft·hr·°F),2
obs-9928b1bbc74bdf9c3c32,cu-c17200,,specific_heat,point,418.68000000000006,,,J/(kg*K),reference,"{""temperature_K"": 293.15}",Supplier physical-property reference; test method not stated,copper-alloys-guide,thyssenkrupp Materials NA — Copper and Brass Sales,Copper and Alloys guide,Snapshot e0fcfa64e560,"Page 76, C17200, Physical Properties (printed page 74), row Specific heat at 68 °F",.10,Btu/(lb·°F),2
obs-ef8b72cd0c7ec662407e,cu-c17300,,density,point,8248.61160364053,,,kg/m^3,reference,"{""temperature_K"": 293.15}",Supplier physical-property reference; test method not stated,copper-alloys-guide,thyssenkrupp Materials NA — Copper and Brass Sales,Copper and Alloys guide,Snapshot e0fcfa64e560,"Page 76, C17300, Physical Properties (printed page 74), row Density at 68 °F",.298,lb/in³,3
obs-e7c2b34493f774b6219b,cu-c17300,,thermal_conductivity,interval,,107.30554931031034,129.8050999721496,W/(m*K),reference,"{""temperature_K"": 293.15}",Supplier physical-property reference; test method not stated,copper-alloys-guide,thyssenkrupp Materials NA — Copper and Brass Sales,Copper and Alloys guide,Snapshot e0fcfa64e560,"Page 76, C17300, Physical Properties (printed page 74), row Thermal conductivity at 68 °F",62–75,Btu/(ft·hr·°F),2
obs-a14660e0a292e75f81cd,cu-c17300,,specific_heat,point,418.68000000000006,,,J/(kg*K),reference,"{""temperature_K"": 293.15}",Supplier physical-property reference; test method not stated,copper-alloys-guide,thyssenkrupp Materials NA — Copper and Brass Sales,Copper and Alloys guide,Snapshot e0fcfa64e560,"Page 76, C17300, Physical Properties (printed page 74), row Specific heat at 68 °F",.10,Btu/(lb·°F),2
obs-939d110ed42859b0b5ae,cu-c17510,,density,point,8829.889602554797,,,kg/m^3,reference,"{""temperature_K"": 293.15}",Supplier physical-property reference; test method not stated,copper-alloys-guide,thyssenkrupp Materials NA — Copper and Brass Sales,Copper and Alloys guide,Snapshot e0fcfa64e560,"Page 76, C17510, Physical Properties (printed page 74), row Density at 68 °F",.319,lb/in³,3
obs-d6442d9012ca5094b61b,cu-c17510,,thermal_conductivity,point,249.22579194652724,,,W/(m*K),reference,"{""temperature_K"": 293.15}",Supplier physical-property reference; test method not stated,copper-alloys-guide,thyssenkrupp Materials NA — Copper and Brass Sales,Copper and Alloys guide,Snapshot e0fcfa64e560,"Page 76, C17510, Physical Properties (printed page 74), row Thermal conductivity at 68 °F",144,Btu/(ft·hr·°F),3
obs-0dc97515d5264aa91ca3,cu-c18000,,density,point,8719.169983713984,,,kg/m^3,reference,"{""temperature_K"": 293.15}",Supplier physical-property reference; test method not stated,copper-alloys-guide,thyssenkrupp Materials NA — Copper and Brass Sales,Copper and Alloys guide,Snapshot e0fcfa64e560,"Page 76, C18000, Physical Properties (printed page 74), row Density at 68 °F",.315,lb/in³,3
obs-a22bc273f0c0721605eb,cu-c18000,,thermal_conductivity,point,216.341833286916,,,W/(m*K),reference,"{""temperature_K"": 293.15}",Supplier physical-property reference; test method not stated,copper-alloys-guide,thyssenkrupp Materials NA — Copper and Brass Sales,Copper and Alloys guide,Snapshot e0fcfa64e560,"Page 76, C18000, Physical Properties (printed page 74), row Thermal conductivity at 68 °F",125,Btu/(ft·hr·°F),3
obs-e88db762980ec0826e1d,cu-c18200,,density,point,8885.249411975203,,,kg/m^3,reference,"{""temperature_K"": 293.15}",Supplier physical-property reference; test method not stated,copper-alloys-guide,thyssenkrupp Materials NA — Copper and Brass Sales,Copper and Alloys guide,Snapshot e0fcfa64e560,"Page 76, C18200, Physical Properties (printed page 74), row Density at 68 °F",.321,lb/in³,3
obs-b9f40cc142e5aca8ae76,cu-c18200,,specific_heat,point,385.1856,,,J/(kg*K),reference,"{""temperature_K"": 293.15}",Supplier physical-property reference; test method not stated,copper-alloys-guide,thyssenkrupp Materials NA — Copper and Brass Sales,Copper and Alloys guide,Snapshot e0fcfa64e560,"Page 76, C18200, Physical Properties (printed page 74), row Specific heat at 68 °F",.092,Btu/(lb·°F),2
obs-bd79a80dbecaffdcf7f4,cu-c18700,,density,point,8940.609221395609,,,kg/m^3,reference,"{""temperature_K"": 293.15}",Supplier physical-property reference; test method not stated,copper-alloys-guide,thyssenkrupp Materials NA — Copper and Brass Sales,Copper and Alloys guide,Snapshot e0fcfa64e560,"Page 76, C18700, Physical Properties (printed page 74), row Density at 68 °F",.323,lb/in³,3
obs-da5e7e89b8155c5560f7,cu-c18700,,thermal_conductivity,point,377.3001572523815,,,W/(m*K),reference,"{""temperature_K"": 293.15}",Supplier physical-property reference; test method not stated,copper-alloys-guide,thyssenkrupp Materials NA — Copper and Brass Sales,Copper and Alloys guide,Snapshot e0fcfa64e560,"Page 76, C18700, Physical Properties (printed page 74), row Thermal conductivity at 68 °F",218,Btu/(ft·hr·°F),3
obs-24c40db53f5927bbabac,cu-c18700,,specific_heat,point,385.1856,,,J/(kg*K),reference,"{""temperature_K"": 293.15}",Supplier physical-property reference; test method not stated,copper-alloys-guide,thyssenkrupp Materials NA — Copper and Brass Sales,Copper and Alloys guide,Snapshot e0fcfa64e560,"Page 76, C18700, Physical Properties (printed page 74), row Specific heat at 68 °F",.092,Btu/(lb·°F),2
obs-ce22b7fad5d1bb84e895,cu-c21000,,density,point,8857.569507265,,,kg/m^3,reference,"{""temperature_K"": 293.15}",Supplier physical-property reference; test method not stated,copper-alloys-guide,thyssenkrupp Materials NA — Copper and Brass Sales,Copper and Alloys guide,Snapshot e0fcfa64e560,"Page 76, C21000, Physical Properties (printed page 74), row Density at 68 °F",.320,lb/in³,3
obs-346d0a426556a0f63840,cu-c21000,,thermal_conductivity,point,233.64917994986928,,,W/(m*K),reference,"{""temperature_K"": 293.15}",Supplier physical-property reference; test method not stated,copper-alloys-guide,thyssenkrupp Materials NA — Copper and Brass Sales,Copper and Alloys guide,Snapshot e0fcfa64e560,"Page 76, C21000, Physical Properties (printed page 74), row Thermal conductivity at 68 °F",135,Btu/(ft·hr·°F),3
obs-ccb558713cd7f53633c9,cu-c21000,,specific_heat,point,376.812,,,J/(kg*K),reference,"{""temperature_K"": 293.15}",Supplier physical-property reference; test method not stated,copper-alloys-guide,thyssenkrupp Materials NA — Copper and Brass Sales,Copper and Alloys guide,Snapshot e0fcfa64e560,"Page 76, C21000, Physical Properties (printed page 74), row Specific heat at 68 °F",.09,Btu/(lb·°F),1
obs-b032c343557a17d512da,cu-c22000,,density,point,8802.209697844593,,,kg/m^3,reference,"{""temperature_K"": 293.15}",Supplier physical-property reference; test method not stated,copper-alloys-guide,thyssenkrupp Materials NA — Copper and Brass Sales,Copper and Alloys guide,Snapshot e0fcfa64e560,"Page 76, C22000, Physical Properties (printed page 74), row Density at 68 °F",.318,lb/in³,3
obs-f489de69d130f8d238ea,cu-c22000,,thermal_conductivity,point,188.65007862619075,,,W/(m*K),reference,"{""temperature_K"": 293.15}",Supplier physical-property reference; test method not stated,copper-alloys-guide,thyssenkrupp Materials NA — Copper and Brass Sales,Copper and Alloys guide,Snapshot e0fcfa64e560,"Page 76, C22000, Physical Properties (printed page 74), row Thermal conductivity at 68 °F",109,Btu/(ft·hr·°F),3
obs-5dcd9d1e8be9f53985b3,cu-c22000,,specific_heat,point,376.812,,,J/(kg*K),reference,"{""temperature_K"": 293.15}",Supplier physical-property reference; test method not stated,copper-alloys-guide,thyssenkrupp Materials NA — Copper and Brass Sales,Copper and Alloys guide,Snapshot e0fcfa64e560,"Page 76, C22000, Physical Properties (printed page 74), row Specific heat at 68 °F",.09,Btu/(lb·°F),1
obs-787277d71983cbf4d205,cu-c23000,,density,point,8746.849888424187,,,kg/m^3,reference,"{""temperature_K"": 293.15}",Supplier physical-property reference; test method not stated,copper-alloys-guide,thyssenkrupp Materials NA — Copper and Brass Sales,Copper and Alloys guide,Snapshot e0fcfa64e560,"Page 76, C23000, Physical Properties (printed page 74), row Density at 68 °F",.316,lb/in³,3
obs-b00d5054ccba2effd82d,cu-c23000,,thermal_conductivity,point,159.22758929917018,,,W/(m*K),reference,"{""temperature_K"": 293.15}",Supplier physical-property reference; test method not stated,copper-alloys-guide,thyssenkrupp Materials NA — Copper and Brass Sales,Copper and Alloys guide,Snapshot e0fcfa64e560,"Page 76, C23000, Physical Properties (printed page 74), row Thermal conductivity at 68 °F",92,Btu/(ft·hr·°F),2
obs-f9a8057458dc3673493b,cu-c23000,,specific_heat,point,376.812,,,J/(kg*K),reference,"{""temperature_K"": 293.15}",Supplier physical-property reference; test method not stated,copper-alloys-guide,thyssenkrupp Materials NA — Copper and Brass Sales,Copper and Alloys guide,Snapshot e0fcfa64e560,"Page 76, C23000, Physical Properties (printed page 74), row Specific heat at 68 °F",.09,Btu/(lb·°F),1
obs-f308c46025d87c10b5de,cu-c26000,,density,point,8525.410650742562,,,kg/m^3,reference,"{""temperature_K"": 293.15}",Supplier physical-property reference; test method not stated,copper-alloys-guide,thyssenkrupp Materials NA — Copper and Brass Sales,Copper and Alloys guide,Snapshot e0fcfa64e560,"Page 76, C26000, Physical Properties (printed page 74), row Density at 68 °F",.308,lb/in³,3
obs-b2e53c08eb71c6b63643,cu-c26000,,thermal_conductivity,point,121.15142664067297,,,W/(m*K),reference,"{""temperature_K"": 293.15}",Supplier physical-property reference; test method not stated,copper-alloys-guide,thyssenkrupp Materials NA — Copper and Brass Sales,Copper and Alloys guide,Snapshot e0fcfa64e560,"Page 76, C26000, Physical Properties (printed page 74), row Thermal conductivity at 68 °F",70,Btu/(ft·hr·°F),2
obs-9068f7df024292b00402,cu-c26000,,specific_heat,point,376.812,,,J/(kg*K),reference,"{""temperature_K"": 293.15}",Supplier physical-property reference; test method not stated,copper-alloys-guide,thyssenkrupp Materials NA — Copper and Brass Sales,Copper and Alloys guide,Snapshot e0fcfa64e560,"Page 76, C26000, Physical Properties (printed page 74), row Specific heat at 68 °F",.09,Btu/(lb·°F),1
obs-ca83e224ab881e2a358e,cu-c28000,,density,point,8387.011127191545,,,kg/m^3,reference,"{""temperature_K"": 293.15}",Supplier physical-property reference; test method not stated,copper-alloys-guide,thyssenkrupp Materials NA — Copper and Brass Sales,Copper and Alloys guide,Snapshot e0fcfa64e560,"Page 76, C28000, Physical Properties (printed page 74), row Density at 68 °F",.303,lb/in³,3
obs-9645c52480def852c12e,cu-c28000,,thermal_conductivity,point,122.88216130696829,,,W/(m*K),reference,"{""temperature_K"": 293.15}",Supplier physical-property reference; test method not stated,copper-alloys-guide,thyssenkrupp Materials NA — Copper and Brass Sales,Copper and Alloys guide,Snapshot e0fcfa64e560,"Page 76, C28000, Physical Properties (printed page 74), row Thermal conductivity at 68 °F",71,Btu/(ft·hr·°F),2
obs-7925c826ae45dca2910c,cu-c28000,,specific_heat,point,376.812,,,J/(kg*K),reference,"{""temperature_K"": 293.15}",Supplier physical-property reference; test method not stated,copper-alloys-guide,thyssenkrupp Materials NA — Copper and Brass Sales,Copper and Alloys guide,Snapshot e0fcfa64e560,"Page 76, C28000, Physical Properties (printed page 74), row Specific heat at 68 °F",.09,Btu/(lb·°F),1
obs-45a2da584083b2fef24b,cu-c33000,,density,point,8497.73074603236,,,kg/m^3,reference,"{""temperature_K"": 293.15}",Supplier physical-property reference; test method not stated,copper-alloys-guide,thyssenkrupp Materials NA — Copper and Brass Sales,Copper and Alloys guide,Snapshot e0fcfa64e560,"Page 76, C33000, Physical Properties (printed page 74), row Density at 68 °F",.307,lb/in³,3
obs-ec233a3f72efa76aa10b,cu-c33000,,thermal_conductivity,point,115.95922264178698,,,W/(m*K),reference,"{""temperature_K"": 293.15}",Supplier physical-property reference; test method not stated,copper-alloys-guide,thyssenkrupp Materials NA — Copper and Brass Sales,Copper and Alloys guide,Snapshot e0fcfa64e560,"Page 76, C33000, Physical Properties (printed page 74), row Thermal conductivity at 68 °F",67,Btu/(ft·hr·°F),2
obs-9108c78ac40a6092abb2,cu-c33000,,specific_heat,point,376.812,,,J/(kg*K),reference,"{""temperature_K"": 293.15}",Supplier physical-property reference; test method not stated,copper-alloys-guide,thyssenkrupp Materials NA — Copper and Brass Sales,Copper and Alloys guide,Snapshot e0fcfa64e560,"Page 76, C33000, Physical Properties (printed page 74), row Specific heat at 68 °F",.09,Btu/(lb·°F),1
obs-bdbfb6115ce844a46f74,cu-c35300,,density,point,8470.050841322156,,,kg/m^3,reference,"{""temperature_K"": 293.15}",Supplier physical-property reference; test method not stated,copper-alloys-guide,thyssenkrupp Materials NA — Copper and Brass Sales,Copper and Alloys guide,Snapshot e0fcfa64e560,"Page 76, C35300, Physical Properties (printed page 74), row Density at 68 °F",.306,lb/in³,3
obs-b8235e98ac06bc5d072d,cu-c35300,,thermal_conductivity,point,115.95922264178698,,,W/(m*K),reference,"{""temperature_K"": 293.15}",Supplier physical-property reference; test method not stated,copper-alloys-guide,thyssenkrupp Materials NA — Copper and Brass Sales,Copper and Alloys guide,Snapshot e0fcfa64e560,"Page 76, C35300, Physical Properties (printed page 74), row Thermal conductivity at 68 °F",67,Btu/(ft·hr·°F),2
obs-aefb20cb0ab36851f030,cu-c35300,,specific_heat,point,376.812,,,J/(kg*K),reference,"{""temperature_K"": 293.15}",Supplier physical-property reference; test method not stated,copper-alloys-guide,thyssenkrupp Materials NA — Copper and Brass Sales,Copper and Alloys guide,Snapshot e0fcfa64e560,"Page 76, C35300, Physical Properties (printed page 74), row Specific heat at 68 °F",.09,Btu/(lb·°F),1
