Repository: amarschn/tools

# Materials data project

The source of truth behind the **Materials** tool. This directory holds the
curated data, the builder, and the validation gates. The published site it
generates lives at `tools/materials/` and is registered in `catalog.json` like
any other tool.

Adding a material happens here, not anywhere else. The project this came from
is closed; nothing upstream is maintained.

Current contents: **222 material identities, 92 named states, 1,593
observations, 10 registered properties and references to 28 source documents**.
The generated site has no runtime dependencies, backend, accounts, or network
search service.

Material queries open complete datasheets.

File: materials/data/ea193e23e511eb59256d/observations.csv (part 12 of 12)
observation_id,material_id,state_id,property,result_kind,value_si,minimum_si,maximum_si,unit,basis,conditions,method,source_id,source_organization,source_title,source_revision,source_locator,original_value,original_unit,significant_figures
obs-ff52c8ff246b088db538,cu-c36000,,density,point,8497.73074603236,,,kg/m^3,reference,"{""temperature_K"": 293.15}",Supplier physical-property reference; test method not stated,copper-alloys-guide,thyssenkrupp Materials NA — Copper and Brass Sales,Copper and Alloys guide,Snapshot e0fcfa64e560,"Page 76, C36000, Physical Properties (printed page 74), row Density at 68 °F",.307,lb/in³,3
obs-fe4e582bdc31a24f4955,cu-c36000,,thermal_conductivity,point,115.95922264178698,,,W/(m*K),reference,"{""temperature_K"": 293.15}",Supplier physical-property reference; test method not stated,copper-alloys-guide,thyssenkrupp Materials NA — Copper and Brass Sales,Copper and Alloys guide,Snapshot e0fcfa64e560,"Page 76, C36000, Physical Properties (printed page 74), row Thermal conductivity at 68 °F",67,Btu/(ft·hr·°F),2
obs-c08d3f589a4134c2f45d,cu-c36000,,specific_heat,point,376.812,,,J/(kg*K),reference,"{""temperature_K"": 293.15}",Supplier physical-property reference; test method not stated,copper-alloys-guide,thyssenkrupp Materials NA — Copper and Brass Sales,Copper and Alloys guide,Snapshot e0fcfa64e560,"Page 76, C36000, Physical Properties (printed page 74), row Specific heat at 68 °F",.09,Btu/(lb·°F),1
obs-4410642dacf0da480d3d,cu-c36500,,density,point,8414.691031901748,,,kg/m^3,reference,"{""temperature_K"": 293.15}",Supplier physical-property reference; test method not stated,copper-alloys-guide,thyssenkrupp Materials NA — Copper and Brass Sales,Copper and Alloys guide,Snapshot e0fcfa64e560,"Page 76, C36500, Physical Properties (printed page 74), row Density at 68 °F",.304,lb/in³,3
obs-a5e7432f0953d2466e76,cu-c36500,,thermal_conductivity,point,122.88216130696829,,,W/(m*K),reference,"{""temperature_K"": 293.15}",Supplier physical-property reference; test method not stated,copper-alloys-guide,thyssenkrupp Materials NA — Copper and Brass Sales,Copper and Alloys guide,Snapshot e0fcfa64e560,"Page 76, C36500, Physical Properties (printed page 74), row Thermal conductivity at 68 °F",71,Btu/(ft·hr·°F),2
obs-c30f56729d81b13f6d9b,cu-c36500,,specific_heat,point,376.812,,,J/(kg*K),reference,"{""temperature_K"": 293.15}",Supplier physical-property reference; test method not stated,copper-alloys-guide,thyssenkrupp Materials NA — Copper and Brass Sales,Copper and Alloys guide,Snapshot e0fcfa64e560,"Page 76, C36500, Physical Properties (printed page 74), row Specific heat at 68 °F",.09,Btu/(lb·°F),1
obs-ee9b788320c482229205,cu-c38500,,density,point,8470.050841322156,,,kg/m^3,reference,"{""temperature_K"": 293.15}",Supplier physical-property reference; test method not stated,copper-alloys-guide,thyssenkrupp Materials NA — Copper and Brass Sales,Copper and Alloys guide,Snapshot e0fcfa64e560,"Page 76, C38500, Physical Properties (printed page 74), row Density at 68 °F",.306,lb/in³,3
obs-430d882be4defece4642,cu-c38500,,thermal_conductivity,point,122.88216130696829,,,W/(m*K),reference,"{""temperature_K"": 293.15}",Supplier physical-property reference; test method not stated,copper-alloys-guide,thyssenkrupp Materials NA — Copper and Brass Sales,Copper and Alloys guide,Snapshot e0fcfa64e560,"Page 76, C38500, Physical Properties (printed page 74), row Thermal conductivity at 68 °F",71,Btu/(ft·hr·°F),2
obs-a7f5d680103d08a8c08e,cu-c46400,,density,point,8414.691031901748,,,kg/m^3,reference,"{""temperature_K"": 293.15}",Supplier physical-property reference; test method not stated,copper-alloys-guide,thyssenkrupp Materials NA — Copper and Brass Sales,Copper and Alloys guide,Snapshot e0fcfa64e560,"Page 76, C46400, Physical Properties (printed page 74), row Density at 68 °F",.304,lb/in³,3
obs-43808318ae1ea16981d4,cu-c46400,,thermal_conductivity,point,115.95922264178698,,,W/(m*K),reference,"{""temperature_K"": 293.15}",Supplier physical-property reference; test method not stated,copper-alloys-guide,thyssenkrupp Materials NA — Copper and Brass Sales,Copper and Alloys guide,Snapshot e0fcfa64e560,"Page 76, C46400, Physical Properties (printed page 74), row Thermal conductivity at 68 °F",67,Btu/(ft·hr·°F),2
obs-72b86e5154eb3de4a96d,cu-c46400,,specific_heat,point,376.812,,,J/(kg*K),reference,"{""temperature_K"": 293.15}",Supplier physical-property reference; test method not stated,copper-alloys-guide,thyssenkrupp Materials NA — Copper and Brass Sales,Copper and Alloys guide,Snapshot e0fcfa64e560,"Page 76, C46400, Physical Properties (printed page 74), row Specific heat at 68 °F",.09,Btu/(lb·°F),1
obs-e00a734955fab179316e,cu-c48500,,density,point,8442.370936611953,,,kg/m^3,reference,"{""temperature_K"": 293.15}",Supplier physical-property reference; test method not stated,copper-alloys-guide,thyssenkrupp Materials NA — Copper and Brass Sales,Copper and Alloys guide,Snapshot e0fcfa64e560,"Page 76, C48500, Physical Properties (printed page 74), row Density at 68 °F",.305,lb/in³,3
obs-917eaae5389e8ccd357e,cu-c48500,,thermal_conductivity,point,115.95922264178698,,,W/(m*K),reference,"{""temperature_K"": 293.15}",Supplier physical-property reference; test method not stated,copper-alloys-guide,thyssenkrupp Materials NA — Copper and Brass Sales,Copper and Alloys guide,Snapshot e0fcfa64e560,"Page 76, C48500, Physical Properties (printed page 74), row Thermal conductivity at 68 °F",67,Btu/(ft·hr·°F),2
obs-80c592c3550ae3d36904,cu-c48500,,specific_heat,point,376.812,,,J/(kg*K),reference,"{""temperature_K"": 293.15}",Supplier physical-property reference; test method not stated,copper-alloys-guide,thyssenkrupp Materials NA — Copper and Brass Sales,Copper and Alloys guide,Snapshot e0fcfa64e560,"Page 76, C48500, Physical Properties (printed page 74), row Specific heat at 68 °F",.09,Btu/(lb·°F),1
obs-ebdbb58ec08152780880,cu-c51000,,density,point,8857.569507265,,,kg/m^3,reference,"{""temperature_K"": 293.15}",Supplier physical-property reference; test method not stated,copper-alloys-guide,thyssenkrupp Materials NA — Copper and Brass Sales,Copper and Alloys guide,Snapshot e0fcfa64e560,"Page 76, C51000, Physical Properties (printed page 74), row Density at 68 °F",.320,lb/in³,3
obs-193bb73fc37bd70d7bbd,cu-c51000,,thermal_conductivity,point,69.22938665181312,,,W/(m*K),reference,"{""temperature_K"": 293.15}",Supplier physical-property reference; test method not stated,copper-alloys-guide,thyssenkrupp Materials NA — Copper and Brass Sales,Copper and Alloys guide,Snapshot e0fcfa64e560,"Page 76, C51000, Physical Properties (printed page 74), row Thermal conductivity at 68 °F",40,Btu/(ft·hr·°F),2
obs-2122d540e861fbebeba6,cu-c51000,,specific_heat,point,376.812,,,J/(kg*K),reference,"{""temperature_K"": 293.15}",Supplier physical-property reference; test method not stated,copper-alloys-guide,thyssenkrupp Materials NA — Copper and Brass Sales,Copper and Alloys guide,Snapshot e0fcfa64e560,"Page 76, C51000, Physical Properties (printed page 74), row Specific heat at 68 °F",.09,Btu/(lb·°F),1
obs-42e448ddcf695e7dff5e,cu-c54400,,density,point,8885.249411975203,,,kg/m^3,reference,"{""temperature_K"": 293.15}",Supplier physical-property reference; test method not stated,copper-alloys-guide,thyssenkrupp Materials NA — Copper and Brass Sales,Copper and Alloys guide,Snapshot e0fcfa64e560,"Page 76, C54400, Physical Properties (printed page 74), row Density at 68 °F",.321,lb/in³,3
obs-37306099c272e827063e,cu-c54400,,thermal_conductivity,point,86.5367333147664,,,W/(m*K),reference,"{""temperature_K"": 293.15}",Supplier physical-property reference; test method not stated,copper-alloys-guide,thyssenkrupp Materials NA — Copper and Brass Sales,Copper and Alloys guide,Snapshot e0fcfa64e560,"Page 76, C54400, Physical Properties (printed page 74), row Thermal conductivity at 68 °F",50,Btu/(ft·hr·°F),2
obs-1cb824d0b21e9409e28a,cu-c54400,,specific_heat,point,376.812,,,J/(kg*K),reference,"{""temperature_K"": 293.15}",Supplier physical-property reference; test method not stated,copper-alloys-guide,thyssenkrupp Materials NA — Copper and Brass Sales,Copper and Alloys guide,Snapshot e0fcfa64e560,"Page 76, C54400, Physical Properties (printed page 74), row Specific heat at 68 °F",.09,Btu/(lb·°F),1
obs-545ac789505298ec97e7,cu-c64200,,density,point,7695.013509436469,,,kg/m^3,reference,"{""temperature_K"": 293.15}",Supplier physical-property reference; test method not stated,copper-alloys-guide,thyssenkrupp Materials NA — Copper and Brass Sales,Copper and Alloys guide,Snapshot e0fcfa64e560,"Page 76, C64200, Physical Properties (printed page 74), row Density at 68 °F",.278,lb/in³,3
obs-6a3599a07eb4b86d9d7f,cu-c64200,,thermal_conductivity,point,44.99910132367853,,,W/(m*K),reference,"{""temperature_K"": 293.15}",Supplier physical-property reference; test method not stated,copper-alloys-guide,thyssenkrupp Materials NA — Copper and Brass Sales,Copper and Alloys guide,Snapshot e0fcfa64e560,"Page 76, C64200, Physical Properties (printed page 74), row Thermal conductivity at 68 °F",26,Btu/(ft·hr·°F),2
obs-77aa6febd402dd98bf5f,cu-c64200,,specific_heat,point,376.812,,,J/(kg*K),reference,"{""temperature_K"": 293.15}",Supplier physical-property reference; test method not stated,copper-alloys-guide,thyssenkrupp Materials NA — Copper and Brass Sales,Copper and Alloys guide,Snapshot e0fcfa64e560,"Page 76, C64200, Physical Properties (printed page 74), row Specific heat at 68 °F",.09,Btu/(lb·°F),1
obs-29d200c44562682ce185,cu-c65500,,density,point,8525.410650742562,,,kg/m^3,reference,"{""temperature_K"": 293.15}",Supplier physical-property reference; test method not stated,copper-alloys-guide,thyssenkrupp Materials NA — Copper and Brass Sales,Copper and Alloys guide,Snapshot e0fcfa64e560,"Page 76, C65500, Physical Properties (printed page 74), row Density at 68 °F",.308,lb/in³,3
obs-4684d545088a39d38913,cu-c65500,,thermal_conductivity,point,36.34542799220189,,,W/(m*K),reference,"{""temperature_K"": 293.15}",Supplier physical-property reference; test method not stated,copper-alloys-guide,thyssenkrupp Materials NA — Copper and Brass Sales,Copper and Alloys guide,Snapshot e0fcfa64e560,"Page 76, C65500, Physical Properties (printed page 74), row Thermal conductivity at 68 °F",21,Btu/(ft·hr·°F),2
obs-934b4eb4b2940b2934c6,cu-c65500,,specific_heat,point,376.812,,,J/(kg*K),reference,"{""temperature_K"": 293.15}",Supplier physical-property reference; test method not stated,copper-alloys-guide,thyssenkrupp Materials NA — Copper and Brass Sales,Copper and Alloys guide,Snapshot e0fcfa64e560,"Page 76, C65500, Physical Properties (printed page 74), row Specific heat at 68 °F",.09,Btu/(lb·°F),1
obs-126e52ffc7d28965a082,cu-c71500,,density,point,8940.609221395609,,,kg/m^3,reference,"{""temperature_K"": 293.15}",Supplier physical-property reference; test method not stated,copper-alloys-guide,thyssenkrupp Materials NA — Copper and Brass Sales,Copper and Alloys guide,Snapshot e0fcfa64e560,"Page 76, C71500, Physical Properties (printed page 74), row Density at 68 °F",.323,lb/in³,3
obs-0ead38900e3e681a7d39,cu-c71500,,thermal_conductivity,point,29.422489327020575,,,W/(m*K),reference,"{""temperature_K"": 293.15}",Supplier physical-property reference; test method not stated,copper-alloys-guide,thyssenkrupp Materials NA — Copper and Brass Sales,Copper and Alloys guide,Snapshot e0fcfa64e560,"Page 76, C71500, Physical Properties (printed page 74), row Thermal conductivity at 68 °F",17,Btu/(ft·hr·°F),2
obs-6ac3661b9a2ce2f484f8,cu-c71500,,specific_heat,point,376.812,,,J/(kg*K),reference,"{""temperature_K"": 293.15}",Supplier physical-property reference; test method not stated,copper-alloys-guide,thyssenkrupp Materials NA — Copper and Brass Sales,Copper and Alloys guide,Snapshot e0fcfa64e560,"Page 76, C71500, Physical Properties (printed page 74), row Specific heat at 68 °F",.09,Btu/(lb·°F),1
obs-aac2aae874a6772a8c3d,cu-c75200,,density,point,8746.849888424187,,,kg/m^3,reference,"{""temperature_K"": 293.15}",Supplier physical-property reference; test method not stated,copper-alloys-guide,thyssenkrupp Materials NA — Copper and Brass Sales,Copper and Alloys guide,Snapshot e0fcfa64e560,"Page 76, C75200, Physical Properties (printed page 74), row Density at 68 °F",.316,lb/in³,3
obs-32b8fb87905dc9054ead,cu-c75200,,thermal_conductivity,point,32.88395865961123,,,W/(m*K),reference,"{""temperature_K"": 293.15}",Supplier physical-property reference; test method not stated,copper-alloys-guide,thyssenkrupp Materials NA — Copper and Brass Sales,Copper and Alloys guide,Snapshot e0fcfa64e560,"Page 76, C75200, Physical Properties (printed page 74), row Thermal conductivity at 68 °F",19,Btu/(ft·hr·°F),2
obs-dfb8569ab795de660e5d,cu-c75200,,specific_heat,point,376.812,,,J/(kg*K),reference,"{""temperature_K"": 293.15}",Supplier physical-property reference; test method not stated,copper-alloys-guide,thyssenkrupp Materials NA — Copper and Brass Sales,Copper and Alloys guide,Snapshot e0fcfa64e560,"Page 76, C75200, Physical Properties (printed page 74), row Specific heat at 68 °F",.09,Btu/(lb·°F),1
obs-06d20d1f79f02be2c025,ti-6al-4v,,density,point,4420.0,,,kg/m^3,reference,"{""temperature_K"": 295.15}",TIMET physical-property table; test method not stated,timet-6-4,TIMET,"TIMETAL 6-4, 6-4 ELI and 6-4-.1Ru datasheet",Snapshot 824684f7d560,"Page 1, Titanium Ti-6Al-4V, row Table 2, density at 22 °C",4.42,g/cm³,3
obs-85023a0091923ebb7fe9,ti-6al-4v,,specific_heat,point,580.0,,,J/(kg*K),reference,"{""temperature_K"": 293.15}",TIMET physical-property table; test method not stated,timet-6-4,TIMET,"TIMETAL 6-4, 6-4 ELI and 6-4-.1Ru datasheet",Snapshot 824684f7d560,"Page 1, Titanium Ti-6Al-4V, row Table 2, specific_heat at 20 °C",0.580,J/(g·K),3
obs-5416113309741bb3bebe,ti-6al-4v,,specific_heat,point,670.0,,,J/(kg*K),reference,"{""temperature_K"": 698.15}",TIMET physical-property table; test method not stated,timet-6-4,TIMET,"TIMETAL 6-4, 6-4 ELI and 6-4-.1Ru datasheet",Snapshot 824684f7d560,"Page 1, Titanium Ti-6Al-4V, row Table 2, specific_heat at 425 °C",0.670,J/(g·K),3
obs-ed78d239be388343edb6,ti-6al-4v,,specific_heat,point,930.0,,,J/(kg*K),reference,"{""temperature_K"": 1143.15}",TIMET physical-property table; test method not stated,timet-6-4,TIMET,"TIMETAL 6-4, 6-4 ELI and 6-4-.1Ru datasheet",Snapshot 824684f7d560,"Page 1, Titanium Ti-6Al-4V, row Table 2, specific_heat at 870 °C",0.930,J/(g·K),3
obs-a03ae6e7dbe5ee90375d,ti-6al-4v,,youngs_modulus,interval,,107000000000.0,122000000000.0,Pa,reference,"{""temperature_K"": 293.15}",TIMET physical-property table; test method not stated,timet-6-4,TIMET,"TIMETAL 6-4, 6-4 ELI and 6-4-.1Ru datasheet",Snapshot 824684f7d560,"Page 1, Titanium Ti-6Al-4V, row Table 2, youngs_modulus at 20 °C",107–122,GPa,3
obs-f65244a4a63a361ce643,ti-6al-4v,,youngs_modulus,interval,,95000000000.0,111000000000.0,Pa,reference,"{""temperature_K"": 503.15}",TIMET physical-property table; test method not stated,timet-6-4,TIMET,"TIMETAL 6-4, 6-4 ELI and 6-4-.1Ru datasheet",Snapshot 824684f7d560,"Page 1, Titanium Ti-6Al-4V, row Table 2, youngs_modulus at 230 °C",95–111,GPa,2
obs-8e0abf8ddb14aef6e207,ti-6al-4v,,poissons_ratio,point,0.31,,,1,reference,"{""temperature_K"": 293.15}",TIMET physical-property table; test method not stated,timet-6-4,TIMET,"TIMETAL 6-4, 6-4 ELI and 6-4-.1Ru datasheet",Snapshot 824684f7d560,"Page 1, Titanium Ti-6Al-4V, row Table 2, poissons_ratio at 20 °C",.31,1,2
obs-6e3bddbbb22fab1f701d,ti-6al-4v,ti-6al-4v-mill-annealed,thermal_conductivity,point,6.6,,,W/(m*K),reference,"{""temperature_K"": 293.15}",TIMET physical-property table; test method not stated,timet-6-4,TIMET,"TIMETAL 6-4, 6-4 ELI and 6-4-.1Ru datasheet",Snapshot 824684f7d560,"Page 1, Ti-6Al-4V, mill annealed, row Table 2, thermal conductivity at 20 °C",6.6,W/(m·K),2
obs-7d5c06aa2edb3439ccf5,ti-6al-4v,ti-6al-4v-mill-annealed,thermal_conductivity,point,10.6,,,W/(m*K),reference,"{""temperature_K"": 588.15}",TIMET physical-property table; test method not stated,timet-6-4,TIMET,"TIMETAL 6-4, 6-4 ELI and 6-4-.1Ru datasheet",Snapshot 824684f7d560,"Page 1, Ti-6Al-4V, mill annealed, row Table 2, thermal conductivity at 315 °C",10.6,W/(m·K),3
obs-8dbf40d5913369f8b7ad,ti-6al-4v,ti-6al-4v-mill-annealed,thermal_conductivity,point,17.5,,,W/(m*K),reference,"{""temperature_K"": 923.15}",TIMET physical-property table; test method not stated,timet-6-4,TIMET,"TIMETAL 6-4, 6-4 ELI and 6-4-.1Ru datasheet",Snapshot 824684f7d560,"Page 1, Ti-6Al-4V, mill annealed, row Table 2, thermal conductivity at 650 °C",17.5,W/(m·K),3
obs-be97bbb56573616f9931,ti-6al-2sn-4zr-6mo,,density,point,4640.0,,,kg/m^3,reference,"{""temperature_K"": 295.15}",TIMET physical-property table; test method not stated,timet-6246,TIMET,TIMETAL 6-2-4-6 datasheet,Snapshot 3f1ec178c197,"Page 1, Titanium Ti-6Al-2Sn-4Zr-6Mo, row Table 2, density at 22 °C",4.64,g/cm³,3
obs-cd320ea3aad47771e77d,ti-6al-2sn-4zr-6mo,,specific_heat,point,502.0,,,J/(kg*K),reference,{},TIMET physical-property table; test method not stated,timet-6246,TIMET,TIMETAL 6-2-4-6 datasheet,Snapshot 3f1ec178c197,"Page 1, Titanium Ti-6Al-2Sn-4Zr-6Mo, row Table 2, specific_heat",502,J/(kg·K),3
obs-b496b2e6d1882b41158c,ti-6al-2sn-4zr-6mo,,youngs_modulus,interval,,70000000000.0,114000000000.0,Pa,reference,"{""temperature_K"": 293.15}",TIMET physical-property table; test method not stated,timet-6246,TIMET,TIMETAL 6-2-4-6 datasheet,Snapshot 3f1ec178c197,"Page 1, Titanium Ti-6Al-2Sn-4Zr-6Mo, row Table 2, youngs_modulus at 20 °C",70–114,GPa,2
obs-165eab81f7e16742199d,ti-6al-2sn-4zr-6mo,,youngs_modulus,point,107000000000.0,,,Pa,reference,"{""temperature_K"": 588.15}",TIMET physical-property table; test method not stated,timet-6246,TIMET,TIMETAL 6-2-4-6 datasheet,Snapshot 3f1ec178c197,"Page 1, Titanium Ti-6Al-2Sn-4Zr-6Mo, row Table 2, youngs_modulus at 315 °C",107,GPa,3
obs-7f73b4110901d5ce80f2,ti-6al-2sn-4zr-6mo,,youngs_modulus,point,100000000000.0,,,Pa,reference,"{""temperature_K"": 698.15}",TIMET physical-property table; test method not stated,timet-6246,TIMET,TIMETAL 6-2-4-6 datasheet,Snapshot 3f1ec178c197,"Page 1, Titanium Ti-6Al-2Sn-4Zr-6Mo, row Table 2, youngs_modulus at 425 °C",100,GPa,3
obs-4f730127151e0413b47f,ti-6al-2sn-4zr-6mo,ti-6246-da,ultimate_tensile_strength,lower_bound,1103000000.0,,,Pa,minimum,"{""temperature_K"": 293.15}",Mil T-9047G (TIMET Table 3),timet-6246,TIMET,TIMETAL 6-2-4-6 datasheet,Snapshot 3f1ec178c197,"Page 1, TIMETAL 6-2-4-6, DA, rod diameter or thickness ≤2.00 in, row Table 3, UTS",1103,MPa,4
obs-b26340059434da7b8a00,ti-6al-2sn-4zr-6mo,ti-6246-da,tensile_yield_strength,lower_bound,1034000000.0,,,Pa,minimum,"{""temperature_K"": 293.15}",Mil T-9047G (TIMET Table 3),timet-6246,TIMET,TIMETAL 6-2-4-6 datasheet,Snapshot 3f1ec178c197,"Page 1, TIMETAL 6-2-4-6, DA, rod diameter or thickness ≤2.00 in, row Table 3, 0.2% yield strength",1034,MPa,4
obs-cbdae8f917dde5d0c404,ti-6al-2sn-4zr-6mo,ti-6246-da,elongation_at_break,lower_bound,0.1,,,1,minimum,"{""temperature_K"": 293.15}",Mil T-9047G (TIMET Table 3),timet-6246,TIMET,TIMETAL 6-2-4-6 datasheet,Snapshot 3f1ec178c197,"Page 1, TIMETAL 6-2-4-6, DA, rod diameter or thickness ≤2.00 in, row Table 3, Elongation",10,%,2
obs-6e78361197e3ab7a19c1,ti-6al-2sn-4zr-6mo,ti-6246-sta,ultimate_tensile_strength,lower_bound,1172000000.0,,,Pa,minimum,"{""temperature_K"": 293.15}",Mil T-9047G (TIMET Table 3),timet-6246,TIMET,TIMETAL 6-2-4-6 datasheet,Snapshot 3f1ec178c197,"Page 1, TIMETAL 6-2-4-6, STA, rod diameter or thickness ≤2.50 in, row Table 3, UTS",1172,MPa,4
obs-6a31778f8efc4315e669,ti-6al-2sn-4zr-6mo,ti-6246-sta,tensile_yield_strength,lower_bound,1103000000.0,,,Pa,minimum,"{""temperature_K"": 293.15}",Mil T-9047G (TIMET Table 3),timet-6246,TIMET,TIMETAL 6-2-4-6 datasheet,Snapshot 3f1ec178c197,"Page 1, TIMETAL 6-2-4-6, STA, rod diameter or thickness ≤2.50 in, row Table 3, 0.2% yield strength",1103,MPa,4
obs-085dcba9490fc31057e9,ti-6al-2sn-4zr-6mo,ti-6246-sta,elongation_at_break,lower_bound,0.1,,,1,minimum,"{""temperature_K"": 293.15}",Mil T-9047G (TIMET Table 3),timet-6246,TIMET,TIMETAL 6-2-4-6 datasheet,Snapshot 3f1ec178c197,"Page 1, TIMETAL 6-2-4-6, STA, rod diameter or thickness ≤2.50 in, row Table 3, Elongation",10,%,2
