Repository: amarschn/tools

# Materials data project

The source of truth behind the **Materials** tool. This directory holds the
curated data, the builder, and the validation gates. The published site it
generates lives at `tools/materials/` and is registered in `catalog.json` like
any other tool.

Adding a material happens here, not anywhere else. The project this came from
is closed; nothing upstream is maintained.

Current contents: **222 material identities, 92 named states, 1,593
observations, 10 registered properties and references to 28 source documents**.
The generated site has no runtime dependencies, backend, accounts, or network
search service.

Material queries open complete datasheets.

File: materials/data/7590e5cc8c5dc6ac83ec/records/coorstek-fg-995.json
{"build_id":"7590e5cc8c5dc6ac83ec","contract_version":"0.1.0","material":{"aliases":["FG-995","alumina"],"designations":[{"system_id":"supplier","value":"FG-995"}],"id":"coorstek-fg-995","identity_kind":"commercial_grade","name":"CoorsTek FG-995","notes":"CoorsTek alumina material with supplier-reported typical properties.","primary_taxon_id":"ceramics","supplemental_taxon_ids":[]},"observations":[{"basis":"typical","conditions":{},"id":"obs-85d368b2ca800f0338ca","material_id":"coorstek-fg-995","notes":"","property_id":"density","result":{"canonical":{"unit":"kg/m^3","value":3800.0},"kind":"point","reported":{"significant_figures":3,"unit":"g/cm³","value":3.8}},"source_id":"coorstek","source_locator":{"label":"Page 1, column 9 (FG-995), row Density","page":1},"state_id":null,"status":"active","supersedes_observation_ids":[],"test_method":{"reported_label":"ASTM C20"},"uncertainty":null},{"basis":"typical","conditions":{"temperature_K":293.15},"id":"obs-73bf2c02e234728baf0f","material_id":"coorstek-fg-995","notes":"","property_id":"youngs_modulus","result":{"canonical":{"unit":"Pa","value":350000000000.0},"kind":"point","reported":{"significant_figures":3,"unit":"GPa","value":350.0}},"source_id":"coorstek","source_locator":{"label":"Page 1, column 9 (FG-995), row Elastic Modulus, 20 °C","page":1},"state_id":null,"status":"active","supersedes_observation_ids":[],"test_method":{"reported_label":"ASTM C848"},"uncertainty":null},{"basis":"typical","conditions":{"temperature_K":293.15},"id":"obs-f725da9f5459aef696dd","material_id":"coorstek-fg-995","notes":"","property_id":"thermal_conductivity","result":{"canonical":{"unit":"W/(m*K)","value":27.5},"kind":"point","reported":{"significant_figures":3,"unit":"W/(m·K)","value":27.5}},"source_id":"coorstek","source_locator":{"label":"Page 1, column 9 (FG-995), row Thermal Conductivity, 20 °C","page":1},"state_id":null,"status":"active","supersedes_observation_ids":[],"test_method":{"reported_label":"ASTM C408"},"uncertainty":null},{"basis":"typical","conditions":{"temperature_K":293.15},"id":"obs-d46d6dfd3c7abeaec7e7","material_id":"coorstek-fg-995","notes":"","property_id":"flexural_strength","result":{"canonical":{"unit":"Pa","value":375000000.0},"kind":"point","reported":{"significant_figures":3,"unit":"MPa","value":375.0}},"source_id":"coorstek","source_locator":{"label":"Page 1, column 9 (FG-995), row Flexural Strength (MOR), 20 °C","page":1},"state_id":null,"status":"active","supersedes_observation_ids":[],"test_method":{"reported_label":"ASTM F417; four-point bend"},"uncertainty":null},{"basis":"typical","conditions":{"temperature_K":293.15},"id":"obs-77738113fceb5ca5e4de","material_id":"coorstek-fg-995","notes":"","property_id":"poissons_ratio","result":{"canonical":{"unit":"1","value":0.22},"kind":"point","reported":{"significant_figures":2,"unit":"1","value":0.22}},"source_id":"coorstek","source_locator":{"label":"Page 1, column 9 (FG-995), row Poisson’s Ratio, 20 °C","page":1},"state_id":null,"status":"active","supersedes_observation_ids":[],"test_method":{"reported_label":"ASTM C848"},"uncertainty":null},{"basis":"typical","conditions":{"temperature_K":373.15},"id":"obs-54a2b9e023dee5ac62ba","material_id":"coorstek-fg-995","notes":"","property_id":"specific_heat","result":{"canonical":{"unit":"J/(kg*K)","value":880.0},"kind":"point","reported":{"significant_figures":3,"unit":"J/(kg·K)","value":880.0}},"source_id":"coorstek","source_locator":{"label":"Page 1, column 9 (FG-995), row Specific Heat, 100 °C","page":1},"state_id":null,"status":"active","supersedes_observation_ids":[],"test_method":{"reported_label":"ASTM E1269"},"uncertainty":null}],"source_values":{"obs-54a2b9e023dee5ac62ba":{"offset_to_si":0,"scale_to_si":1,"significant_figures":3,"text":"880","unit":"J/(kg·K)"},"obs-73bf2c02e234728baf0f":{"offset_to_si":0,"scale_to_si":1000000000.0,"significant_figures":3,"text":"350","unit":"GPa"},"obs-77738113fceb5ca5e4de":{"offset_to_si":0,"scale_to_si":1,"significant_figures":2,"text":"0.22","unit":"1"},"obs-85d368b2ca800f0338ca":{"offset_to_si":0,"scale_to_si":1000,"significant_figures":3,"text":"3.80","unit":"g/cm³"},"obs-d46d6dfd3c7abeaec7e7":{"offset_to_si":0,"scale_to_si":1000000.0,"significant_figures":3,"text":"375","unit":"MPa"},"obs-f725da9f5459aef696dd":{"offset_to_si":0,"scale_to_si":1,"significant_figures":3,"text":"27.5","unit":"W/(m·K)"}},"sources":[{"id":"coorstek","license":"Publisher copyright retained; selected numerical facts with attribution. Source document not redistributed.","notes":"Page 1, selected ceramic columns. Typical values; process, size, and shape affect properties. Generic steel comparison column excluded.","organization":"CoorsTek","publication_date":"2017","retrieved_date":"2026-09-07","revision":"Snapshot 9de5bd60a1b8","sha256":"9de5bd60a1b883e4230e2d9e6c625c23733cbe4443f01b2cabe21bebe063ab2f","source_type":"manufacturer_datasheet","title":"Ceramic Material Properties","url":"https://www.coorstek.com/media/4244/ceramic-material-properties.pdf"}],"states":[],"summaries":{"density":{"bases":["typical"],"limits":{},"material_count":1,"mixed_conditions":[],"observation_count":1,"range":{"includes_bound":false,"maximum":3800.0,"minimum":3800.0,"observation_count":1,"property_id":"density","significant_figures":3,"singleton":true,"unavailable_count":0,"unit":"kg/m^3"}},"elongation_at_break":{"bases":[],"limits":{},"material_count":0,"mixed_conditions":[],"observation_count":0,"range":null},"flexural_strength":{"bases":["typical"],"limits":{},"material_count":1,"mixed_conditions":[],"observation_count":1,"range":{"includes_bound":false,"maximum":375000000.0,"minimum":375000000.0,"observation_count":1,"property_id":"flexural_strength","significant_figures":3,"singleton":true,"unavailable_count":0,"unit":"Pa"}},"max_service_temperature":{"bases":[],"limits":{},"material_count":0,"mixed_conditions":[],"observation_count":0,"range":null},"poissons_ratio":{"bases":["typical"],"limits":{},"material_count":1,"mixed_conditions":[],"observation_count":1,"range":{"includes_bound":false,"maximum":0.22,"minimum":0.22,"observation_count":1,"property_id":"poissons_ratio","significant_figures":2,"singleton":true,"unavailable_count":0,"unit":"1"}},"specific_heat":{"bases":["typical"],"limits":{},"material_count":1,"mixed_conditions":[],"observation_count":1,"range":{"includes_bound":false,"maximum":880.0,"minimum":880.0,"observation_count":1,"property_id":"specific_heat","significant_figures":3,"singleton":true,"unavailable_count":0,"unit":"J/(kg*K)"}},"tensile_yield_strength":{"bases":[],"limits":{},"material_count":0,"mixed_conditions":[],"observation_count":0,"range":null},"thermal_conductivity":{"bases":["typical"],"limits":{},"material_count":1,"mixed_conditions":[],"observation_count":1,"range":{"includes_bound":false,"maximum":27.5,"minimum":27.5,"observation_count":1,"property_id":"thermal_conductivity","significant_figures":3,"singleton":true,"unavailable_count":0,"unit":"W/(m*K)"}},"ultimate_tensile_strength":{"bases":[],"limits":{},"material_count":0,"mixed_conditions":[],"observation_count":0,"range":null},"youngs_modulus":{"bases":["typical"],"limits":{},"material_count":1,"mixed_conditions":[],"observation_count":1,"range":{"includes_bound":false,"maximum":350000000000.0,"minimum":350000000000.0,"observation_count":1,"property_id":"youngs_modulus","significant_figures":3,"singleton":true,"unavailable_count":0,"unit":"Pa"}}}}

File: materials/data/7590e5cc8c5dc6ac83ec/records/coorstek-hp-aln.json
{"build_id":"7590e5cc8c5dc6ac83ec","contract_version":"0.1.0","material":{"aliases":["HP AlN","nitride"],"designations":[{"system_id":"supplier","value":"HP AlN"}],"id":"coorstek-hp-aln","identity_kind":"commercial_grade","name":"CoorsTek HP AlN","notes":"CoorsTek nitride material with supplier-reported typical properties.","primary_taxon_id":"ceramics","supplemental_taxon_ids":[]},"observations":[{"basis":"typical","conditions":{},"id":"obs-dd7da8e82fb5896b26e1","material_id":"coorstek-hp-aln","notes":"","property_id":"density","result":{"canonical":{"unit":"kg/m^3","value":3260.0},"kind":"point","reported":{"significant_figures":3,"unit":"g/cm³","value":3.26}},"source_id":"coorstek","source_locator":{"label":"Page 1, column 24 (HP AlN), row Density","page":1},"state_id":null,"status":"active","supersedes_observation_ids":[],"test_method":{"reported_label":"ASTM C20"},"uncertainty":null},{"basis":"typical","conditions":{"temperature_K":293.15},"id":"obs-2c283fa7e1956037ca85","material_id":"coorstek-hp-aln","notes":"","property_id":"youngs_modulus","result":{"canonical":{"unit":"Pa","value":330000000000.0},"kind":"point","reported":{"significant_figures":3,"unit":"GPa","value":330.0}},"source_id":"coorstek","source_locator":{"label":"Page 1, column 24 (HP AlN), row Elastic Modulus, 20 °C","page":1},"state_id":null,"status":"active","supersedes_observation_ids":[],"test_method":{"reported_label":"ASTM C848"},"uncertainty":null},{"basis":"typical","conditions":{"temperature_K":293.15},"id":"obs-80f20bf9d46f35833c58","material_id":"coorstek-hp-aln","notes":"","property_id":"thermal_conductivity","result":{"canonical":{"unit":"W/(m*K)","value":80.0},"kind":"point","reported":{"significant_figures":3,"unit":"W/(m·K)","value":80.0}},"source_id":"coorstek","source_locator":{"label":"Page 1, column 24 (HP AlN), row Thermal Conductivity, 20 °C","page":1},"state_id":null,"status":"active","supersedes_observation_ids":[],"test_method":{"reported_label":"ASTM C408"},"uncertainty":null},{"basis":"typical","conditions":{"temperature_K":293.15},"id":"obs-820748938a8a4cf790cd","material_id":"coorstek-hp-aln","notes":"","property_id":"flexural_strength","result":{"canonical":{"unit":"Pa","value":340000000.0},"kind":"point","reported":{"significant_figures":3,"unit":"MPa","value":340.0}},"source_id":"coorstek","source_locator":{"label":"Page 1, column 24 (HP AlN), row Flexural Strength (MOR), 20 °C","page":1},"state_id":null,"status":"active","supersedes_observation_ids":[],"test_method":{"reported_label":"ASTM F417; four-point bend"},"uncertainty":null},{"basis":"typical","conditions":{"temperature_K":293.15},"id":"obs-dd66ecf8f299dc05f4a1","material_id":"coorstek-hp-aln","notes":"","property_id":"poissons_ratio","result":{"canonical":{"unit":"1","value":0.25},"kind":"point","reported":{"significant_figures":2,"unit":"1","value":0.25}},"source_id":"coorstek","source_locator":{"label":"Page 1, column 24 (HP AlN), row Poisson’s Ratio, 20 °C","page":1},"state_id":null,"status":"active","supersedes_observation_ids":[],"test_method":{"reported_label":"ASTM C848"},"uncertainty":null},{"basis":"typical","conditions":{"temperature_K":373.15},"id":"obs-59bc4f84ac78f5776dab","material_id":"coorstek-hp-aln","notes":"","property_id":"specific_heat","result":{"canonical":{"unit":"J/(kg*K)","value":740.0},"kind":"point","reported":{"significant_figures":3,"unit":"J/(kg·K)","value":740.0}},"source_id":"coorstek","source_locator":{"label":"Page 1, column 24 (HP AlN), row Specific Heat, 100 °C","page":1},"state_id":null,"status":"active","supersedes_observation_ids":[],"test_method":{"reported_label":"ASTM E1269"},"uncertainty":null}],"source_values":{"obs-2c283fa7e1956037ca85":{"offset_to_si":0,"scale_to_si":1000000000.0,"significant_figures":3,"text":"330","unit":"GPa"},"obs-59bc4f84ac78f5776dab":{"offset_to_si":0,"scale_to_si":1,"significant_figures":3,"text":"740","unit":"J/(kg·K)"},"obs-80f20bf9d46f35833c58":{"offset_to_si":0,"scale_to_si":1,"significant_figures":3,"text":"80.0","unit":"W/(m·K)"},"obs-820748938a8a4cf790cd":{"offset_to_si":0,"scale_to_si":1000000.0,"significant_figures":3,"text":"340","unit":"MPa"},"obs-dd66ecf8f299dc05f4a1":{"offset_to_si":0,"scale_to_si":1,"significant_figures":2,"text":"0.25","unit":"1"},"obs-dd7da8e82fb5896b26e1":{"offset_to_si":0,"scale_to_si":1000,"significant_figures":3,"text":"3.26","unit":"g/cm³"}},"sources":[{"id":"coorstek","license":"Publisher copyright retained; selected numerical facts with attribution. Source document not redistributed.","notes":"Page 1, selected ceramic columns. Typical values; process, size, and shape affect properties. Generic steel comparison column excluded.","organization":"CoorsTek","publication_date":"2017","retrieved_date":"2026-09-07","revision":"Snapshot 9de5bd60a1b8","sha256":"9de5bd60a1b883e4230e2d9e6c625c23733cbe4443f01b2cabe21bebe063ab2f","source_type":"manufacturer_datasheet","title":"Ceramic Material Properties","url":"https://www.coorstek.com/media/4244/ceramic-material-properties.pdf"}],"states":[],"summaries":{"density":{"bases":["typical"],"limits":{},"material_count":1,"mixed_conditions":[],"observation_count":1,"range":{"includes_bound":false,"maximum":3260.0,"minimum":3260.0,"observation_count":1,"property_id":"density","significant_figures":3,"singleton":true,"unavailable_count":0,"unit":"kg/m^3"}},"elongation_at_break":{"bases":[],"limits":{},"material_count":0,"mixed_conditions":[],"observation_count":0,"range":null},"flexural_strength":{"bases":["typical"],"limits":{},"material_count":1,"mixed_conditions":[],"observation_count":1,"range":{"includes_bound":false,"maximum":340000000.0,"minimum":340000000.0,"observation_count":1,"property_id":"flexural_strength","significant_figures":3,"singleton":true,"unavailable_count":0,"unit":"Pa"}},"max_service_temperature":{"bases":[],"limits":{},"material_count":0,"mixed_conditions":[],"observation_count":0,"range":null},"poissons_ratio":{"bases":["typical"],"limits":{},"material_count":1,"mixed_conditions":[],"observation_count":1,"range":{"includes_bound":false,"maximum":0.25,"minimum":0.25,"observation_count":1,"property_id":"poissons_ratio","significant_figures":2,"singleton":true,"unavailable_count":0,"unit":"1"}},"specific_heat":{"bases":["typical"],"limits":{},"material_count":1,"mixed_conditions":[],"observation_count":1,"range":{"includes_bound":false,"maximum":740.0,"minimum":740.0,"observation_count":1,"property_id":"specific_heat","significant_figures":3,"singleton":true,"unavailable_count":0,"unit":"J/(kg*K)"}},"tensile_yield_strength":{"bases":[],"limits":{},"material_count":0,"mixed_conditions":[],"observation_count":0,"range":null},"thermal_conductivity":{"bases":["typical"],"limits":{},"material_count":1,"mixed_conditions":[],"observation_count":1,"range":{"includes_bound":false,"maximum":80.0,"minimum":80.0,"observation_count":1,"property_id":"thermal_conductivity","significant_figures":3,"singleton":true,"unavailable_count":0,"unit":"W/(m*K)"}},"ultimate_tensile_strength":{"bases":[],"limits":{},"material_count":0,"mixed_conditions":[],"observation_count":0,"range":null},"youngs_modulus":{"bases":["typical"],"limits":{},"material_count":1,"mixed_conditions":[],"observation_count":1,"range":{"includes_bound":false,"maximum":330000000000.0,"minimum":330000000000.0,"observation_count":1,"property_id":"youngs_modulus","significant_figures":3,"singleton":true,"unavailable_count":0,"unit":"Pa"}}}}

File: materials/data/7590e5cc8c5dc6ac83ec/records/coorstek-hpb4c.json
{"build_id":"7590e5cc8c5dc6ac83ec","contract_version":"0.1.0","material":{"aliases":["HPB4C","carbide"],"designations":[{"system_id":"supplier","value":"HPB4C"}],"id":"coorstek-hpb4c","identity_kind":"commercial_grade","name":"CoorsTek HPB4C","notes":"CoorsTek carbide material with supplier-reported typical properties.","primary_taxon_id":"ceramics","supplemental_taxon_ids":[]},"observations":[{"basis":"typical","conditions":{},"id":"obs-30a80ab1316288d05245","material_id":"coorstek-hpb4c","notes":"","property_id":"density","result":{"canonical":{"unit":"kg/m^3","value":2500.0},"kind":"point","reported":{"significant_figures":2,"unit":"g/cm³","value":2.5}},"source_id":"coorstek","source_locator":{"label":"Page 1, column 22 (HPB4C), row Density","page":1},"state_id":null,"status":"active","supersedes_observation_ids":[],"test_method":{"reported_label":"ASTM C20"},"uncertainty":null},{"basis":"typical","conditions":{"temperature_K":293.15},"id":"obs-3ba634e7f82f4d5396eb","material_id":"coorstek-hpb4c","notes":"","property_id":"youngs_modulus","result":{"canonical":{"unit":"Pa","value":460000000000.0},"kind":"point","reported":{"significant_figures":3,"unit":"GPa","value":460.0}},"source_id":"coorstek","source_locator":{"label":"Page 1, column 22 (HPB4C), row Elastic Modulus, 20 °C","page":1},"state_id":null,"status":"active","supersedes_observation_ids":[],"test_method":{"reported_label":"ASTM C848"},"uncertainty":null},{"basis":"typical","conditions":{"temperature_K":293.15},"id":"obs-3ab7d2d980c5bfa5e36a","material_id":"coorstek-hpb4c","notes":"","property_id":"thermal_conductivity","result":{"canonical":{"unit":"W/(m*K)","value":90.0},"kind":"point","reported":{"significant_figures":2,"unit":"W/(m·K)","value":90.0}},"source_id":"coorstek","source_locator":{"label":"Page 1, column 22 (HPB4C), row Thermal Conductivity, 20 °C","page":1},"state_id":null,"status":"active","supersedes_observation_ids":[],"test_method":{"reported_label":"ASTM C408"},"uncertainty":null},{"basis":"typical","conditions":{"temperature_K":293.15},"id":"obs-3e9b16b0b1b00720572e","material_id":"coorstek-hpb4c","notes":"","property_id":"flexural_strength","result":{"canonical":{"unit":"Pa","value":410000000.0},"kind":"point","reported":{"significant_figures":3,"unit":"MPa","value":410.0}},"source_id":"coorstek","source_locator":{"label":"Page 1, column 22 (HPB4C), row Flexural Strength (MOR), 20 °C","page":1},"state_id":null,"status":"active","supersedes_observation_ids":[],"test_method":{"reported_label":"ASTM F417; four-point bend"},"uncertainty":null},{"basis":"typical","conditions":{"temperature_K":293.15},"id":"obs-24b411d4181a19be499a","material_id":"coorstek-hpb4c","notes":"","property_id":"poissons_ratio","result":{"canonical":{"unit":"1","value":0.17},"kind":"point","reported":{"significant_figures":2,"unit":"1","value":0.17}},"source_id":"coorstek","source_locator":{"label":"Page 1, column 22 (HPB4C), row Poisson’s Ratio, 20 °C","page":1},"state_id":null,"status":"active","supersedes_observation_ids":[],"test_method":{"reported_label":"ASTM C848"},"uncertainty":null}],"source_values":{"obs-24b411d4181a19be499a":{"offset_to_si":0,"scale_to_si":1,"significant_figures":2,"text":"0.17","unit":"1"},"obs-30a80ab1316288d05245":{"offset_to_si":0,"scale_to_si":1000,"significant_figures":2,"text":"2.5","unit":"g/cm³"},"obs-3ab7d2d980c5bfa5e36a":{"offset_to_si":0,"scale_to_si":1,"significant_figures":2,"text":"90","unit":"W/(m·K)"},"obs-3ba634e7f82f4d5396eb":{"offset_to_si":0,"scale_to_si":1000000000.0,"significant_figures":3,"text":"460","unit":"GPa"},"obs-3e9b16b0b1b00720572e":{"offset_to_si":0,"scale_to_si":1000000.0,"significant_figures":3,"text":"410","unit":"MPa"}},"sources":[{"id":"coorstek","license":"Publisher copyright retained; selected numerical facts with attribution. Source document not redistributed.","notes":"Page 1, selected ceramic columns. Typical values; process, size, and shape affect properties. Generic steel comparison column excluded.","organization":"CoorsTek","publication_date":"2017","retrieved_date":"2026-09-07","revision":"Snapshot 9de5bd60a1b8","sha256":"9de5bd60a1b883e4230e2d9e6c625c23733cbe4443f01b2cabe21bebe063ab2f","source_type":"manufacturer_datasheet","title":"Ceramic Material Properties","url":"https://www.coorstek.com/media/4244/ceramic-material-properties.pdf"}],"states":[],"summaries":{"density":{"bases":["typical"],"limits":{},"material_count":1,"mixed_conditions":[],"observation_count":1,"range":{"includes_bound":false,"maximum":2500.0,"minimum":2500.0,"observation_count":1,"property_id":"density","significant_figures":2,"singleton":true,"unavailable_count":0,"unit":"kg/m^3"}},"elongation_at_break":{"bases":[],"limits":{},"material_count":0,"mixed_conditions":[],"observation_count":0,"range":null},"flexural_strength":{"bases":["typical"],"limits":{},"material_count":1,"mixed_conditions":[],"observation_count":1,"range":{"includes_bound":false,"maximum":410000000.0,"minimum":410000000.0,"observation_count":1,"property_id":"flexural_strength","significant_figures":3,"singleton":true,"unavailable_count":0,"unit":"Pa"}},"max_service_temperature":{"bases":[],"limits":{},"material_count":0,"mixed_conditions":[],"observation_count":0,"range":null},"poissons_ratio":{"bases":["typical"],"limits":{},"material_count":1,"mixed_conditions":[],"observation_count":1,"range":{"includes_bound":false,"maximum":0.17,"minimum":0.17,"observation_count":1,"property_id":"poissons_ratio","significant_figures":2,"singleton":true,"unavailable_count":0,"unit":"1"}},"specific_heat":{"bases":[],"limits":{},"material_count":0,"mixed_conditions":[],"observation_count":0,"range":null},"tensile_yield_strength":{"bases":[],"limits":{},"material_count":0,"mixed_conditions":[],"observation_count":0,"range":null},"thermal_conductivity":{"bases":["typical"],"limits":{},"material_count":1,"mixed_conditions":[],"observation_count":1,"range":{"includes_bound":false,"maximum":90.0,"minimum":90.0,"observation_count":1,"property_id":"thermal_conductivity","significant_figures":2,"singleton":true,"unavailable_count":0,"unit":"W/(m*K)"}},"ultimate_tensile_strength":{"bases":[],"limits":{},"material_count":0,"mixed_conditions":[],"observation_count":0,"range":null},"youngs_modulus":{"bases":["typical"],"limits":{},"material_count":1,"mixed_conditions":[],"observation_count":1,"range":{"includes_bound":false,"maximum":460000000000.0,"minimum":460000000000.0,"observation_count":1,"property_id":"youngs_modulus","significant_figures":3,"singleton":true,"unavailable_count":0,"unit":"Pa"}}}}

File: materials/data/7590e5cc8c5dc6ac83ec/records/coorstek-mullite.json
{"build_id":"7590e5cc8c5dc6ac83ec","contract_version":"0.1.0","material":{"aliases":["Mullite","silicate"],"designations":[{"system_id":"supplier","value":"Mullite"}],"id":"coorstek-mullite","identity_kind":"commercial_grade","name":"CoorsTek Mullite","notes":"CoorsTek silicate material with supplier-reported typical properties.","primary_taxon_id":"ceramics","supplemental_taxon_ids":[]},"observations":[{"basis":"typical","conditions":{},"id":"obs-45027b1e8dd692742156","material_id":"coorstek-mullite","notes":"","property_id":"density","result":{"canonical":{"unit":"kg/m^3","value":2800.0},"kind":"point","reported":{"significant_figures":3,"unit":"g/cm³","value":2.8}},"source_id":"coorstek","source_locator":{"label":"Page 1, column 4 (Mullite), row Density","page":1},"state_id":null,"status":"active","supersedes_observation_ids":[],"test_method":{"reported_label":"ASTM C20"},"uncertainty":null},{"basis":"typical","conditions":{"temperature_K":293.15},"id":"obs-bc95e3679149c6d22983","material_id":"coorstek-mullite","notes":"","property_id":"youngs_modulus","result":{"canonical":{"unit":"Pa","value":150000000000.0},"kind":"point","reported":{"significant_figures":3,"unit":"GPa","value":150.0}},"source_id":"coorstek","source_locator":{"label":"Page 1, column 4 (Mullite), row Elastic Modulus, 20 °C","page":1},"state_id":null,"status":"active","supersedes_observation_ids":[],"test_method":{"reported_label":"ASTM C848"},"uncertainty":null},{"basis":"typical","conditions":{"temperature_K":293.15},"id":"obs-ace46acfafebdd7c4fc8","material_id":"coorstek-mullite","notes":"","property_id":"thermal_conductivity","result":{"canonical":{"unit":"W/(m*K)","value":3.5},"kind":"point","reported":{"significant_figures":2,"unit":"W/(m·K)","value":3.5}},"source_id":"coorstek","source_locator":{"label":"Page 1, column 4 (Mullite), row Thermal Conductivity, 20 °C","page":1},"state_id":null,"status":"active","supersedes_observation_ids":[],"test_method":{"reported_label":"ASTM C408"},"uncertainty":null},{"basis":"typical","conditions":{"temperature_K":293.15},"id":"obs-78ee5e5dd199df47e9e1","material_id":"coorstek-mullite","notes":"","property_id":"flexural_strength","result":{"canonical":{"unit":"Pa","value":170000000.0},"kind":"point","reported":{"significant_figures":3,"unit":"MPa","value":170.0}},"source_id":"coorstek","source_locator":{"label":"Page 1, column 4 (Mullite), row Flexural Strength (MOR), 20 °C","page":1},"state_id":null,"status":"active","supersedes_observation_ids":[],"test_method":{"reported_label":"ASTM F417; four-point bend"},"uncertainty":null},{"basis":"typical","conditions":{"temperature_K":373.15},"id":"obs-0e8a3f5ba12051a4bc01","material_id":"coorstek-mullite","notes":"","property_id":"specific_heat","result":{"canonical":{"unit":"J/(kg*K)","value":950.0},"kind":"point","reported":{"significant_figures":3,"unit":"J/(kg·K)","value":950.0}},"source_id":"coorstek","source_locator":{"label":"Page 1, column 4 (Mullite), row Specific Heat, 100 °C","page":1},"state_id":null,"status":"active","supersedes_observation_ids":[],"test_method":{"reported_label":"ASTM E1269"},"uncertainty":null}],"source_values":{"obs-0e8a3f5ba12051a4bc01":{"offset_to_si":0,"scale_to_si":1,"significant_figures":3,"text":"950","unit":"J/(kg·K)"},"obs-45027b1e8dd692742156":{"offset_to_si":0,"scale_to_si":1000,"significant_figures":3,"text":"2.80","unit":"g/cm³"},"obs-78ee5e5dd199df47e9e1":{"offset_to_si":0,"scale_to_si":1000000.0,"significant_figures":3,"text":"170","unit":"MPa"},"obs-ace46acfafebdd7c4fc8":{"offset_to_si":0,"scale_to_si":1,"significant_figures":2,"text":"3.5","unit":"W/(m·K)"},"obs-bc95e3679149c6d22983":{"offset_to_si":0,"scale_to_si":1000000000.0,"significant_figures":3,"text":"150","unit":"GPa"}},"sources":[{"id":"coorstek","license":"Publisher copyright retained; selected numerical facts with attribution. Source document not redistributed.","notes":"Page 1, selected ceramic columns. Typical values; process, size, and shape affect properties. Generic steel comparison column excluded.","organization":"CoorsTek","publication_date":"2017","retrieved_date":"2026-09-07","revision":"Snapshot 9de5bd60a1b8","sha256":"9de5bd60a1b883e4230e2d9e6c625c23733cbe4443f01b2cabe21bebe063ab2f","source_type":"manufacturer_datasheet","title":"Ceramic Material Properties","url":"https://www.coorstek.com/media/4244/ceramic-material-properties.pdf"}],"states":[],"summaries":{"density":{"bases":["typical"],"limits":{},"material_count":1,"mixed_conditions":[],"observation_count":1,"range":{"includes_bound":false,"maximum":2800.0,"minimum":2800.0,"observation_count":1,"property_id":"density","significant_figures":3,"singleton":true,"unavailable_count":0,"unit":"kg/m^3"}},"elongation_at_break":{"bases":[],"limits":{},"material_count":0,"mixed_conditions":[],"observation_count":0,"range":null},"flexural_strength":{"bases":["typical"],"limits":{},"material_count":1,"mixed_conditions":[],"observation_count":1,"range":{"includes_bound":false,"maximum":170000000.0,"minimum":170000000.0,"observation_count":1,"property_id":"flexural_strength","significant_figures":3,"singleton":true,"unavailable_count":0,"unit":"Pa"}},"max_service_temperature":{"bases":[],"limits":{},"material_count":0,"mixed_conditions":[],"observation_count":0,"range":null},"poissons_ratio":{"bases":[],"limits":{},"material_count":0,"mixed_conditions":[],"observation_count":0,"range":null},"specific_heat":{"bases":["typical"],"limits":{},"material_count":1,"mixed_conditions":[],"observation_count":1,"range":{"includes_bound":false,"maximum":950.0,"minimum":950.0,"observation_count":1,"property_id":"specific_heat","significant_figures":3,"singleton":true,"unavailable_count":0,"unit":"J/(kg*K)"}},"tensile_yield_strength":{"bases":[],"limits":{},"material_count":0,"mixed_conditions":[],"observation_count":0,"range":null},"thermal_conductivity":{"bases":["typical"],"limits":{},"material_count":1,"mixed_conditions":[],"observation_count":1,"range":{"includes_bound":false,"maximum":3.5,"minimum":3.5,"observation_count":1,"property_id":"thermal_conductivity","significant_figures":2,"singleton":true,"unavailable_count":0,"unit":"W/(m*K)"}},"ultimate_tensile_strength":{"bases":[],"limits":{},"material_count":0,"mixed_conditions":[],"observation_count":0,"range":null},"youngs_modulus":{"bases":["typical"],"limits":{},"material_count":1,"mixed_conditions":[],"observation_count":1,"range":{"includes_bound":false,"maximum":150000000000.0,"minimum":150000000000.0,"observation_count":1,"property_id":"youngs_modulus","significant_figures":3,"singleton":true,"unavailable_count":0,"unit":"Pa"}}}}

File: materials/data/7590e5cc8c5dc6ac83ec/records/coorstek-nbd-200.json
{"build_id":"7590e5cc8c5dc6ac83ec","contract_version":"0.1.0","material":{"aliases":["NBD-200","nitride"],"designations":[{"system_id":"supplier","value":"NBD-200"}],"id":"coorstek-nbd-200","identity_kind":"commercial_grade","name":"CoorsTek NBD-200","notes":"CoorsTek nitride material with supplier-reported typical properties.","primary_taxon_id":"ceramics","supplemental_taxon_ids":[]},"observations":[{"basis":"typical","conditions":{},"id":"obs-650c75bf6a3284d62824","material_id":"coorstek-nbd-200","notes":"","property_id":"density","result":{"canonical":{"unit":"kg/m^3","value":3160.0},"kind":"point","reported":{"significant_figures":3,"unit":"g/cm³","value":3.16}},"source_id":"coorstek","source_locator":{"label":"Page 1, column 26 (NBD-200), row Density","page":1},"state_id":null,"status":"active","supersedes_observation_ids":[],"test_method":{"reported_label":"ASTM C20"},"uncertainty":null},{"basis":"typical","conditions":{"temperature_K":293.15},"id":"obs-0d728fbbc59fa7251ee3","material_id":"coorstek-nbd-200","notes":"","property_id":"youngs_modulus","result":{"canonical":{"unit":"Pa","value":320000000000.0},"kind":"point","reported":{"significant_figures":3,"unit":"GPa","value":320.0}},"source_id":"coorstek","source_locator":{"label":"Page 1, column 26 (NBD-200), row Elastic Modulus, 20 °C","page":1},"state_id":null,"status":"active","supersedes_observation_ids":[],"test_method":{"reported_label":"ASTM C848"},"uncertainty":null},{"basis":"typical","conditions":{"temperature_K":293.15},"id":"obs-58487a48840a72b78f63","material_id":"coorstek-nbd-200","notes":"","property_id":"thermal_conductivity","result":{"canonical":{"unit":"W/(m*K)","value":29.0},"kind":"point","reported":{"significant_figures":2,"unit":"W/(m·K)","value":29.0}},"source_id":"coorstek","source_locator":{"label":"Page 1, column 26 (NBD-200), row Thermal Conductivity, 20 °C","page":1},"state_id":null,"status":"active","supersedes_observation_ids":[],"test_method":{"reported_label":"ASTM C408"},"uncertainty":null},{"basis":"typical","conditions":{"temperature_K":293.15},"id":"obs-f07d726fa7d330d90846","material_id":"coorstek-nbd-200","notes":"","property_id":"flexural_strength","result":{"canonical":{"unit":"Pa","value":900000000.0},"kind":"point","reported":{"significant_figures":3,"unit":"MPa","value":900.0}},"source_id":"coorstek","source_locator":{"label":"Page 1, column 26 (NBD-200), row Flexural Strength (MOR), 20 °C","page":1},"state_id":null,"status":"active","supersedes_observation_ids":[],"test_method":{"reported_label":"ASTM F417; four-point bend"},"uncertainty":null},{"basis":"typical","conditions":{"temperature_K":293.15},"id":"obs-7013b0822c9683f9edd8","material_id":"coorstek-nbd-200","notes":"","property_id":"poissons_ratio","result":{"canonical":{"unit":"1","value":0.26},"kind":"point","reported":{"significant_figures":2,"unit":"1","value":0.26}},"source_id":"coorstek","source_locator":{"label":"Page 1, column 26 (NBD-200), row Poisson’s Ratio, 20 °C","page":1},"state_id":null,"status":"active","supersedes_observation_ids":[],"test_method":{"reported_label":"ASTM C848"},"uncertainty":null}],"source_values":{"obs-0d728fbbc59fa7251ee3":{"offset_to_si":0,"scale_to_si":1000000000.0,"significant_figures":3,"text":"320","unit":"GPa"},"obs-58487a48840a72b78f63":{"offset_to_si":0,"scale_to_si":1,"significant_figures":2,"text":"29","unit":"W/(m·K)"},"obs-650c75bf6a3284d62824":{"offset_to_si":0,"scale_to_si":1000,"significant_figures":3,"text":"3.16","unit":"g/cm³"},"obs-7013b0822c9683f9edd8":{"offset_to_si":0,"scale_to_si":1,"significant_figures":2,"text":"0.26","unit":"1"},"obs-f07d726fa7d330d90846":{"offset_to_si":0,"scale_to_si":1000000.0,"significant_figures":3,"text":"900","unit":"MPa"}},"sources":[{"id":"coorstek","license":"Publisher copyright retained; selected numerical facts with attribution. Source document not redistributed.","notes":"Page 1, selected ceramic columns. Typical values; process, size, and shape affect properties. Generic steel comparison column excluded.","organization":"CoorsTek","publication_date":"2017","retrieved_date":"2026-09-07","revision":"Snapshot 9de5bd60a1b8","sha256":"9de5bd60a1b883e4230e2d9e6c625c23733cbe4443f01b2cabe21bebe063ab2f","source_type":"manufacturer_datasheet","title":"Ceramic Material Properties","url":"https://www.coorstek.com/media/4244/ceramic-material-properties.pdf"}],"states":[],"summaries":{"density":{"bases":["typical"],"limits":{},"material_count":1,"mixed_conditions":[],"observation_count":1,"range":{"includes_bound":false,"maximum":3160.0,"minimum":3160.0,"observation_count":1,"property_id":"density","significant_figures":3,"singleton":true,"unavailable_count":0,"unit":"kg/m^3"}},"elongation_at_break":{"bases":[],"limits":{},"material_count":0,"mixed_conditions":[],"observation_count":0,"range":null},"flexural_strength":{"bases":["typical"],"limits":{},"material_count":1,"mixed_conditions":[],"observation_count":1,"range":{"includes_bound":false,"maximum":900000000.0,"minimum":900000000.0,"observation_count":1,"property_id":"flexural_strength","significant_figures":3,"singleton":true,"unavailable_count":0,"unit":"Pa"}},"max_service_temperature":{"bases":[],"limits":{},"material_count":0,"mixed_conditions":[],"observation_count":0,"range":null},"poissons_ratio":{"bases":["typical"],"limits":{},"material_count":1,"mixed_conditions":[],"observation_count":1,"range":{"includes_bound":false,"maximum":0.26,"minimum":0.26,"observation_count":1,"property_id":"poissons_ratio","significant_figures":2,"singleton":true,"unavailable_count":0,"unit":"1"}},"specific_heat":{"bases":[],"limits":{},"material_count":0,"mixed_conditions":[],"observation_count":0,"range":null},"tensile_yield_strength":{"bases":[],"limits":{},"material_count":0,"mixed_conditions":[],"observation_count":0,"range":null},"thermal_conductivity":{"bases":["typical"],"limits":{},"material_count":1,"mixed_conditions":[],"observation_count":1,"range":{"includes_bound":false,"maximum":29.0,"minimum":29.0,"observation_count":1,"property_id":"thermal_conductivity","significant_figures":2,"singleton":true,"unavailable_count":0,"unit":"W/(m*K)"}},"ultimate_tensile_strength":{"bases":[],"limits":{},"material_count":0,"mixed_conditions":[],"observation_count":0,"range":null},"youngs_modulus":{"bases":["typical"],"limits":{},"material_count":1,"mixed_conditions":[],"observation_count":1,"range":{"includes_bound":false,"maximum":320000000000.0,"minimum":320000000000.0,"observation_count":1,"property_id":"youngs_modulus","significant_figures":3,"singleton":true,"unavailable_count":0,"unit":"Pa"}}}}

File: materials/data/7590e5cc8c5dc6ac83ec/records/coorstek-nt-154.json
{"build_id":"7590e5cc8c5dc6ac83ec","contract_version":"0.1.0","material":{"aliases":["NT 154","nitride"],"designations":[{"system_id":"supplier","value":"NT 154"}],"id":"coorstek-nt-154","identity_kind":"commercial_grade","name":"CoorsTek NT 154","notes":"CoorsTek nitride material with supplier-reported typical properties.","primary_taxon_id":"ceramics","supplemental_taxon_ids":[]},"observations":[{"basis":"typical","conditions":{},"id":"obs-edc9249f82b95afb2257","material_id":"coorstek-nt-154","notes":"","property_id":"density","result":{"canonical":{"unit":"kg/m^3","value":3220.0},"kind":"point","reported":{"significant_figures":3,"unit":"g/cm³","value":3.22}},"source_id":"coorstek","source_locator":{"label":"Page 1, column 27 (NT 154), row Density","page":1},"state_id":null,"status":"active","supersedes_observation_ids":[],"test_method":{"reported_label":"ASTM C20"},"uncertainty":null},{"basis":"typical","conditions":{"temperature_K":293.15},"id":"obs-c1fba99ebccc5854364a","material_id":"coorstek-nt-154","notes":"","property_id":"youngs_modulus","result":{"canonical":{"unit":"Pa","value":310000000000.0},"kind":"point","reported":{"significant_figures":3,"unit":"GPa","value":310.0}},"source_id":"coorstek","source_locator":{"label":"Page 1, column 27 (NT 154), row Elastic Modulus, 20 °C","page":1},"state_id":null,"status":"active","supersedes_observation_ids":[],"test_method":{"reported_label":"ASTM C848"},"uncertainty":null},{"basis":"typical","conditions":{"temperature_K":293.15},"id":"obs-c8ae69dd7b5d45abeb49","material_id":"coorstek-nt-154","notes":"","property_id":"thermal_conductivity","result":{"canonical":{"unit":"W/(m*K)","value":38.0},"kind":"point","reported":{"significant_figures":2,"unit":"W/(m·K)","value":38.0}},"source_id":"coorstek","source_locator":{"label":"Page 1, column 27 (NT 154), row Thermal Conductivity, 20 °C","page":1},"state_id":null,"status":"active","supersedes_observation_ids":[],"test_method":{"reported_label":"ASTM C408"},"uncertainty":null},{"basis":"typical","conditions":{"temperature_K":293.15},"id":"obs-1b608037f28c2105368d","material_id":"coorstek-nt-154","notes":"","property_id":"flexural_strength","result":{"canonical":{"unit":"Pa","value":900000000.0},"kind":"point","reported":{"significant_figures":3,"unit":"MPa","value":900.0}},"source_id":"coorstek","source_locator":{"label":"Page 1, column 27 (NT 154), row Flexural Strength (MOR), 20 °C","page":1},"state_id":null,"status":"active","supersedes_observation_ids":[],"test_method":{"reported_label":"ASTM F417; four-point bend"},"uncertainty":null},{"basis":"typical","conditions":{"temperature_K":293.15},"id":"obs-cde392c04700c44df2b3","material_id":"coorstek-nt-154","notes":"","property_id":"poissons_ratio","result":{"canonical":{"unit":"1","value":0.27},"kind":"point","reported":{"significant_figures":2,"unit":"1","value":0.27}},"source_id":"coorstek","source_locator":{"label":"Page 1, column 27 (NT 154), row Poisson’s Ratio, 20 °C","page":1},"state_id":null,"status":"active","supersedes_observation_ids":[],"test_method":{"reported_label":"ASTM C848"},"uncertainty":null},{"basis":"typical","conditions":{"temperature_K":373.15},"id":"obs-977761b267059eab1dd4","material_id":"coorstek-nt-154","notes":"","property_id":"specific_heat","result":{"canonical":{"unit":"J/(kg*K)","value":724.0},"kind":"point","reported":{"significant_figures":3,"unit":"J/(kg·K)","value":724.0}},"source_id":"coorstek","source_locator":{"label":"Page 1, column 27 (NT 154), row Specific Heat, 100 °C","page":1},"state_id":null,"status":"active","supersedes_observation_ids":[],"test_method":{"reported_label":"ASTM E1269"},"uncertainty":null}],"source_values":{"obs-1b608037f28c2105368d":{"offset_to_si":0,"scale_to_si":1000000.0,"significant_figures":3,"text":"900","unit":"MPa"},"obs-977761b267059eab1dd4":{"offset_to_si":0,"scale_to_si":1,"significant_figures":3,"text":"724","unit":"J/(kg·K)"},"obs-c1fba99ebccc5854364a":{"offset_to_si":0,"scale_to_si":1000000000.0,"significant_figures":3,"text":"310","unit":"GPa"},"obs-c8ae69dd7b5d45abeb49":{"offset_to_si":0,"scale_to_si":1,"significant_figures":2,"text":"38","unit":"W/(m·K)"},"obs-cde392c04700c44df2b3":{"offset_to_si":0,"scale_to_si":1,"significant_figures":2,"text":"0.27","unit":"1"},"obs-edc9249f82b95afb2257":{"offset_to_si":0,"scale_to_si":1000,"significant_figures":3,"text":"3.22","unit":"g/cm³"}},"sources":[{"id":"coorstek","license":"Publisher copyright retained; selected numerical facts with attribution. Source document not redistributed.","notes":"Page 1, selected ceramic columns. Typical values; process, size, and shape affect properties. Generic steel comparison column excluded.","organization":"CoorsTek","publication_date":"2017","retrieved_date":"2026-09-07","revision":"Snapshot 9de5bd60a1b8","sha256":"9de5bd60a1b883e4230e2d9e6c625c23733cbe4443f01b2cabe21bebe063ab2f","source_type":"manufacturer_datasheet","title":"Ceramic Material Properties","url":"https://www.coorstek.com/media/4244/ceramic-material-properties.pdf"}],"states":[],"summaries":{"density":{"bases":["typical"],"limits":{},"material_count":1,"mixed_conditions":[],"observation_count":1,"range":{"includes_bound":false,"maximum":3220.0,"minimum":3220.0,"observation_count":1,"property_id":"density","significant_figures":3,"singleton":true,"unavailable_count":0,"unit":"kg/m^3"}},"elongation_at_break":{"bases":[],"limits":{},"material_count":0,"mixed_conditions":[],"observation_count":0,"range":null},"flexural_strength":{"bases":["typical"],"limits":{},"material_count":1,"mixed_conditions":[],"observation_count":1,"range":{"includes_bound":false,"maximum":900000000.0,"minimum":900000000.0,"observation_count":1,"property_id":"flexural_strength","significant_figures":3,"singleton":true,"unavailable_count":0,"unit":"Pa"}},"max_service_temperature":{"bases":[],"limits":{},"material_count":0,"mixed_conditions":[],"observation_count":0,"range":null},"poissons_ratio":{"bases":["typical"],"limits":{},"material_count":1,"mixed_conditions":[],"observation_count":1,"range":{"includes_bound":false,"maximum":0.27,"minimum":0.27,"observation_count":1,"property_id":"poissons_ratio","significant_figures":2,"singleton":true,"unavailable_count":0,"unit":"1"}},"specific_heat":{"bases":["typical"],"limits":{},"material_count":1,"mixed_conditions":[],"observation_count":1,"range":{"includes_bound":false,"maximum":724.0,"minimum":724.0,"observation_count":1,"property_id":"specific_heat","significant_figures":3,"singleton":true,"unavailable_count":0,"unit":"J/(kg*K)"}},"tensile_yield_strength":{"bases":[],"limits":{},"material_count":0,"mixed_conditions":[],"observation_count":0,"range":null},"thermal_conductivity":{"bases":["typical"],"limits":{},"material_count":1,"mixed_conditions":[],"observation_count":1,"range":{"includes_bound":false,"maximum":38.0,"minimum":38.0,"observation_count":1,"property_id":"thermal_conductivity","significant_figures":2,"singleton":true,"unavailable_count":0,"unit":"W/(m*K)"}},"ultimate_tensile_strength":{"bases":[],"limits":{},"material_count":0,"mixed_conditions":[],"observation_count":0,"range":null},"youngs_modulus":{"bases":["typical"],"limits":{},"material_count":1,"mixed_conditions":[],"observation_count":1,"range":{"includes_bound":false,"maximum":310000000000.0,"minimum":310000000000.0,"observation_count":1,"property_id":"youngs_modulus","significant_figures":3,"singleton":true,"unavailable_count":0,"unit":"Pa"}}}}
