Repository: amarschn/tools

# Materials data project

The source of truth behind the **Materials** tool. This directory holds the
curated data, the builder, and the validation gates. The published site it
generates lives at `tools/materials/` and is registered in `catalog.json` like
any other tool.

Adding a material happens here, not anywhere else. The project this came from
is closed; nothing upstream is maintained.

Current contents: **222 material identities, 92 named states, 1,593
observations, 10 registered properties and references to 28 source documents**.
The generated site has no runtime dependencies, backend, accounts, or network
search service.

Material queries open complete datasheets.

File: materials/data/7590e5cc8c5dc6ac83ec/records/coorstek-sn-101c.json
{"build_id":"7590e5cc8c5dc6ac83ec","contract_version":"0.1.0","material":{"aliases":["SN 101C","nitride"],"designations":[{"system_id":"supplier","value":"SN 101C"}],"id":"coorstek-sn-101c","identity_kind":"commercial_grade","name":"CoorsTek SN 101C","notes":"CoorsTek nitride material with supplier-reported typical properties.","primary_taxon_id":"ceramics","supplemental_taxon_ids":[]},"observations":[{"basis":"typical","conditions":{},"id":"obs-f4c9b19a9592ae21457e","material_id":"coorstek-sn-101c","notes":"","property_id":"density","result":{"canonical":{"unit":"kg/m^3","value":3210.0},"kind":"point","reported":{"significant_figures":3,"unit":"g/cm³","value":3.21}},"source_id":"coorstek","source_locator":{"label":"Page 1, column 25 (SN 101C), row Density","page":1},"state_id":null,"status":"active","supersedes_observation_ids":[],"test_method":{"reported_label":"ASTM C20"},"uncertainty":null},{"basis":"typical","conditions":{"temperature_K":293.15},"id":"obs-5810528c9fbd4764a030","material_id":"coorstek-sn-101c","notes":"","property_id":"youngs_modulus","result":{"canonical":{"unit":"Pa","value":310000000000.0},"kind":"point","reported":{"significant_figures":3,"unit":"GPa","value":310.0}},"source_id":"coorstek","source_locator":{"label":"Page 1, column 25 (SN 101C), row Elastic Modulus, 20 °C","page":1},"state_id":null,"status":"active","supersedes_observation_ids":[],"test_method":{"reported_label":"ASTM C848"},"uncertainty":null},{"basis":"typical","conditions":{"temperature_K":293.15},"id":"obs-82addd609a46d5e58288","material_id":"coorstek-sn-101c","notes":"","property_id":"thermal_conductivity","result":{"canonical":{"unit":"W/(m*K)","value":34.0},"kind":"point","reported":{"significant_figures":2,"unit":"W/(m·K)","value":34.0}},"source_id":"coorstek","source_locator":{"label":"Page 1, column 25 (SN 101C), row Thermal Conductivity, 20 °C","page":1},"state_id":null,"status":"active","supersedes_observation_ids":[],"test_method":{"reported_label":"ASTM C408"},"uncertainty":null},{"basis":"typical","conditions":{"temperature_K":293.15},"id":"obs-fecf1a5903cfa69c4ab3","material_id":"coorstek-sn-101c","notes":"","property_id":"flexural_strength","result":{"canonical":{"unit":"Pa","value":1000000000.0},"kind":"point","reported":{"significant_figures":4,"unit":"MPa","value":1000.0}},"source_id":"coorstek","source_locator":{"label":"Page 1, column 25 (SN 101C), row Flexural Strength (MOR), 20 °C","page":1},"state_id":null,"status":"active","supersedes_observation_ids":[],"test_method":{"reported_label":"ASTM F417; four-point bend"},"uncertainty":null},{"basis":"typical","conditions":{"temperature_K":293.15},"id":"obs-7967f5143ca5b75c1156","material_id":"coorstek-sn-101c","notes":"","property_id":"poissons_ratio","result":{"canonical":{"unit":"1","value":0.27},"kind":"point","reported":{"significant_figures":2,"unit":"1","value":0.27}},"source_id":"coorstek","source_locator":{"label":"Page 1, column 25 (SN 101C), row Poisson’s Ratio, 20 °C","page":1},"state_id":null,"status":"active","supersedes_observation_ids":[],"test_method":{"reported_label":"ASTM C848"},"uncertainty":null}],"source_values":{"obs-5810528c9fbd4764a030":{"offset_to_si":0,"scale_to_si":1000000000.0,"significant_figures":3,"text":"310","unit":"GPa"},"obs-7967f5143ca5b75c1156":{"offset_to_si":0,"scale_to_si":1,"significant_figures":2,"text":"0.27","unit":"1"},"obs-82addd609a46d5e58288":{"offset_to_si":0,"scale_to_si":1,"significant_figures":2,"text":"34","unit":"W/(m·K)"},"obs-f4c9b19a9592ae21457e":{"offset_to_si":0,"scale_to_si":1000,"significant_figures":3,"text":"3.21","unit":"g/cm³"},"obs-fecf1a5903cfa69c4ab3":{"offset_to_si":0,"scale_to_si":1000000.0,"significant_figures":4,"text":"1000","unit":"MPa"}},"sources":[{"id":"coorstek","license":"Publisher copyright retained; selected numerical facts with attribution. Source document not redistributed.","notes":"Page 1, selected ceramic columns. Typical values; process, size, and shape affect properties. Generic steel comparison column excluded.","organization":"CoorsTek","publication_date":"2017","retrieved_date":"2026-09-07","revision":"Snapshot 9de5bd60a1b8","sha256":"9de5bd60a1b883e4230e2d9e6c625c23733cbe4443f01b2cabe21bebe063ab2f","source_type":"manufacturer_datasheet","title":"Ceramic Material Properties","url":"https://www.coorstek.com/media/4244/ceramic-material-properties.pdf"}],"states":[],"summaries":{"density":{"bases":["typical"],"limits":{},"material_count":1,"mixed_conditions":[],"observation_count":1,"range":{"includes_bound":false,"maximum":3210.0,"minimum":3210.0,"observation_count":1,"property_id":"density","significant_figures":3,"singleton":true,"unavailable_count":0,"unit":"kg/m^3"}},"elongation_at_break":{"bases":[],"limits":{},"material_count":0,"mixed_conditions":[],"observation_count":0,"range":null},"flexural_strength":{"bases":["typical"],"limits":{},"material_count":1,"mixed_conditions":[],"observation_count":1,"range":{"includes_bound":false,"maximum":1000000000.0,"minimum":1000000000.0,"observation_count":1,"property_id":"flexural_strength","significant_figures":4,"singleton":true,"unavailable_count":0,"unit":"Pa"}},"max_service_temperature":{"bases":[],"limits":{},"material_count":0,"mixed_conditions":[],"observation_count":0,"range":null},"poissons_ratio":{"bases":["typical"],"limits":{},"material_count":1,"mixed_conditions":[],"observation_count":1,"range":{"includes_bound":false,"maximum":0.27,"minimum":0.27,"observation_count":1,"property_id":"poissons_ratio","significant_figures":2,"singleton":true,"unavailable_count":0,"unit":"1"}},"specific_heat":{"bases":[],"limits":{},"material_count":0,"mixed_conditions":[],"observation_count":0,"range":null},"tensile_yield_strength":{"bases":[],"limits":{},"material_count":0,"mixed_conditions":[],"observation_count":0,"range":null},"thermal_conductivity":{"bases":["typical"],"limits":{},"material_count":1,"mixed_conditions":[],"observation_count":1,"range":{"includes_bound":false,"maximum":34.0,"minimum":34.0,"observation_count":1,"property_id":"thermal_conductivity","significant_figures":2,"singleton":true,"unavailable_count":0,"unit":"W/(m*K)"}},"ultimate_tensile_strength":{"bases":[],"limits":{},"material_count":0,"mixed_conditions":[],"observation_count":0,"range":null},"youngs_modulus":{"bases":["typical"],"limits":{},"material_count":1,"mixed_conditions":[],"observation_count":1,"range":{"includes_bound":false,"maximum":310000000000.0,"minimum":310000000000.0,"observation_count":1,"property_id":"youngs_modulus","significant_figures":3,"singleton":true,"unavailable_count":0,"unit":"Pa"}}}}

File: materials/data/7590e5cc8c5dc6ac83ec/records/coorstek-steatite.json
{"build_id":"7590e5cc8c5dc6ac83ec","contract_version":"0.1.0","material":{"aliases":["Steatite","silicate"],"designations":[{"system_id":"supplier","value":"Steatite"}],"id":"coorstek-steatite","identity_kind":"commercial_grade","name":"CoorsTek Steatite","notes":"CoorsTek silicate material with supplier-reported typical properties.","primary_taxon_id":"ceramics","supplemental_taxon_ids":[]},"observations":[{"basis":"typical","conditions":{},"id":"obs-fc4f917a34ee1fe3ba5c","material_id":"coorstek-steatite","notes":"","property_id":"density","result":{"canonical":{"unit":"kg/m^3","value":2780.0},"kind":"point","reported":{"significant_figures":3,"unit":"g/cm³","value":2.78}},"source_id":"coorstek","source_locator":{"label":"Page 1, column 2 (Steatite), row Density","page":1},"state_id":null,"status":"active","supersedes_observation_ids":[],"test_method":{"reported_label":"ASTM C20"},"uncertainty":null},{"basis":"typical","conditions":{"temperature_K":293.15},"id":"obs-c28e246d5dbab6a147e5","material_id":"coorstek-steatite","notes":"","property_id":"youngs_modulus","result":{"canonical":{"unit":"Pa","value":110000000000.0},"kind":"point","reported":{"significant_figures":3,"unit":"GPa","value":110.0}},"source_id":"coorstek","source_locator":{"label":"Page 1, column 2 (Steatite), row Elastic Modulus, 20 °C","page":1},"state_id":null,"status":"active","supersedes_observation_ids":[],"test_method":{"reported_label":"ASTM C848"},"uncertainty":null},{"basis":"typical","conditions":{"temperature_K":293.15},"id":"obs-0ee9b0fe4c81c6a88758","material_id":"coorstek-steatite","notes":"","property_id":"thermal_conductivity","result":{"canonical":{"unit":"W/(m*K)","value":2.5},"kind":"point","reported":{"significant_figures":2,"unit":"W/(m·K)","value":2.5}},"source_id":"coorstek","source_locator":{"label":"Page 1, column 2 (Steatite), row Thermal Conductivity, 20 °C","page":1},"state_id":null,"status":"active","supersedes_observation_ids":[],"test_method":{"reported_label":"ASTM C408"},"uncertainty":null},{"basis":"typical","conditions":{"temperature_K":293.15},"id":"obs-f15dce713717b82a3ea4","material_id":"coorstek-steatite","notes":"","property_id":"flexural_strength","result":{"canonical":{"unit":"Pa","value":140000000.0},"kind":"point","reported":{"significant_figures":3,"unit":"MPa","value":140.0}},"source_id":"coorstek","source_locator":{"label":"Page 1, column 2 (Steatite), row Flexural Strength (MOR), 20 °C","page":1},"state_id":null,"status":"active","supersedes_observation_ids":[],"test_method":{"reported_label":"ASTM F417; four-point bend"},"uncertainty":null}],"source_values":{"obs-0ee9b0fe4c81c6a88758":{"offset_to_si":0,"scale_to_si":1,"significant_figures":2,"text":"2.5","unit":"W/(m·K)"},"obs-c28e246d5dbab6a147e5":{"offset_to_si":0,"scale_to_si":1000000000.0,"significant_figures":3,"text":"110","unit":"GPa"},"obs-f15dce713717b82a3ea4":{"offset_to_si":0,"scale_to_si":1000000.0,"significant_figures":3,"text":"140","unit":"MPa"},"obs-fc4f917a34ee1fe3ba5c":{"offset_to_si":0,"scale_to_si":1000,"significant_figures":3,"text":"2.78","unit":"g/cm³"}},"sources":[{"id":"coorstek","license":"Publisher copyright retained; selected numerical facts with attribution. Source document not redistributed.","notes":"Page 1, selected ceramic columns. Typical values; process, size, and shape affect properties. Generic steel comparison column excluded.","organization":"CoorsTek","publication_date":"2017","retrieved_date":"2026-09-07","revision":"Snapshot 9de5bd60a1b8","sha256":"9de5bd60a1b883e4230e2d9e6c625c23733cbe4443f01b2cabe21bebe063ab2f","source_type":"manufacturer_datasheet","title":"Ceramic Material Properties","url":"https://www.coorstek.com/media/4244/ceramic-material-properties.pdf"}],"states":[],"summaries":{"density":{"bases":["typical"],"limits":{},"material_count":1,"mixed_conditions":[],"observation_count":1,"range":{"includes_bound":false,"maximum":2780.0,"minimum":2780.0,"observation_count":1,"property_id":"density","significant_figures":3,"singleton":true,"unavailable_count":0,"unit":"kg/m^3"}},"elongation_at_break":{"bases":[],"limits":{},"material_count":0,"mixed_conditions":[],"observation_count":0,"range":null},"flexural_strength":{"bases":["typical"],"limits":{},"material_count":1,"mixed_conditions":[],"observation_count":1,"range":{"includes_bound":false,"maximum":140000000.0,"minimum":140000000.0,"observation_count":1,"property_id":"flexural_strength","significant_figures":3,"singleton":true,"unavailable_count":0,"unit":"Pa"}},"max_service_temperature":{"bases":[],"limits":{},"material_count":0,"mixed_conditions":[],"observation_count":0,"range":null},"poissons_ratio":{"bases":[],"limits":{},"material_count":0,"mixed_conditions":[],"observation_count":0,"range":null},"specific_heat":{"bases":[],"limits":{},"material_count":0,"mixed_conditions":[],"observation_count":0,"range":null},"tensile_yield_strength":{"bases":[],"limits":{},"material_count":0,"mixed_conditions":[],"observation_count":0,"range":null},"thermal_conductivity":{"bases":["typical"],"limits":{},"material_count":1,"mixed_conditions":[],"observation_count":1,"range":{"includes_bound":false,"maximum":2.5,"minimum":2.5,"observation_count":1,"property_id":"thermal_conductivity","significant_figures":2,"singleton":true,"unavailable_count":0,"unit":"W/(m*K)"}},"ultimate_tensile_strength":{"bases":[],"limits":{},"material_count":0,"mixed_conditions":[],"observation_count":0,"range":null},"youngs_modulus":{"bases":["typical"],"limits":{},"material_count":1,"mixed_conditions":[],"observation_count":1,"range":{"includes_bound":false,"maximum":110000000000.0,"minimum":110000000000.0,"observation_count":1,"property_id":"youngs_modulus","significant_figures":3,"singleton":true,"unavailable_count":0,"unit":"Pa"}}}}

File: materials/data/7590e5cc8c5dc6ac83ec/records/coorstek-ultrasic-sc-30.json
{"build_id":"7590e5cc8c5dc6ac83ec","contract_version":"0.1.0","material":{"aliases":["UltraSiC SC-30","carbide"],"designations":[{"system_id":"supplier","value":"UltraSiC SC-30"}],"id":"coorstek-ultrasic-sc-30","identity_kind":"commercial_grade","name":"CoorsTek UltraSiC SC-30","notes":"CoorsTek carbide material with supplier-reported typical properties.","primary_taxon_id":"ceramics","supplemental_taxon_ids":[]},"observations":[{"basis":"typical","conditions":{},"id":"obs-55ebce636465a241b77f","material_id":"coorstek-ultrasic-sc-30","notes":"","property_id":"density","result":{"canonical":{"unit":"kg/m^3","value":3150.0},"kind":"point","reported":{"significant_figures":3,"unit":"g/cm³","value":3.15}},"source_id":"coorstek","source_locator":{"label":"Page 1, column 19 (UltraSiC SC-30), row Density","page":1},"state_id":null,"status":"active","supersedes_observation_ids":[],"test_method":{"reported_label":"ASTM C20"},"uncertainty":null},{"basis":"typical","conditions":{"temperature_K":293.15},"id":"obs-6b053a9fde9dd7b0face","material_id":"coorstek-ultrasic-sc-30","notes":"","property_id":"youngs_modulus","result":{"canonical":{"unit":"Pa","value":410000000000.0},"kind":"point","reported":{"significant_figures":3,"unit":"GPa","value":410.0}},"source_id":"coorstek","source_locator":{"label":"Page 1, column 19 (UltraSiC SC-30), row Elastic Modulus, 20 °C","page":1},"state_id":null,"status":"active","supersedes_observation_ids":[],"test_method":{"reported_label":"ASTM C848"},"uncertainty":null},{"basis":"typical","conditions":{"temperature_K":293.15},"id":"obs-582d854877d6d993d1e3","material_id":"coorstek-ultrasic-sc-30","notes":"","property_id":"thermal_conductivity","result":{"canonical":{"unit":"W/(m*K)","value":150.0},"kind":"point","reported":{"significant_figures":4,"unit":"W/(m·K)","value":150.0}},"source_id":"coorstek","source_locator":{"label":"Page 1, column 19 (UltraSiC SC-30), row Thermal Conductivity, 20 °C","page":1},"state_id":null,"status":"active","supersedes_observation_ids":[],"test_method":{"reported_label":"ASTM C408"},"uncertainty":null},{"basis":"typical","conditions":{"temperature_K":293.15},"id":"obs-b1696b2f9727514ddcba","material_id":"coorstek-ultrasic-sc-30","notes":"","property_id":"flexural_strength","result":{"canonical":{"unit":"Pa","value":480000000.0},"kind":"point","reported":{"significant_figures":3,"unit":"MPa","value":480.0}},"source_id":"coorstek","source_locator":{"label":"Page 1, column 19 (UltraSiC SC-30), row Flexural Strength (MOR), 20 °C","page":1},"state_id":null,"status":"active","supersedes_observation_ids":[],"test_method":{"reported_label":"ASTM F417; four-point bend"},"uncertainty":null},{"basis":"typical","conditions":{"temperature_K":293.15},"id":"obs-64a139e0d205ba9c1f1f","material_id":"coorstek-ultrasic-sc-30","notes":"","property_id":"poissons_ratio","result":{"canonical":{"unit":"1","value":0.21},"kind":"point","reported":{"significant_figures":2,"unit":"1","value":0.21}},"source_id":"coorstek","source_locator":{"label":"Page 1, column 19 (UltraSiC SC-30), row Poisson’s Ratio, 20 °C","page":1},"state_id":null,"status":"active","supersedes_observation_ids":[],"test_method":{"reported_label":"ASTM C848"},"uncertainty":null},{"basis":"typical","conditions":{"temperature_K":373.15},"id":"obs-1d7d32ec47efde7adc23","material_id":"coorstek-ultrasic-sc-30","notes":"","property_id":"specific_heat","result":{"canonical":{"unit":"J/(kg*K)","value":800.0},"kind":"point","reported":{"significant_figures":3,"unit":"J/(kg·K)","value":800.0}},"source_id":"coorstek","source_locator":{"label":"Page 1, column 19 (UltraSiC SC-30), row Specific Heat, 100 °C","page":1},"state_id":null,"status":"active","supersedes_observation_ids":[],"test_method":{"reported_label":"ASTM E1269"},"uncertainty":null}],"source_values":{"obs-1d7d32ec47efde7adc23":{"offset_to_si":0,"scale_to_si":1,"significant_figures":3,"text":"800","unit":"J/(kg·K)"},"obs-55ebce636465a241b77f":{"offset_to_si":0,"scale_to_si":1000,"significant_figures":3,"text":"3.15","unit":"g/cm³"},"obs-582d854877d6d993d1e3":{"offset_to_si":0,"scale_to_si":1,"significant_figures":4,"text":"150.0","unit":"W/(m·K)"},"obs-64a139e0d205ba9c1f1f":{"offset_to_si":0,"scale_to_si":1,"significant_figures":2,"text":"0.21","unit":"1"},"obs-6b053a9fde9dd7b0face":{"offset_to_si":0,"scale_to_si":1000000000.0,"significant_figures":3,"text":"410","unit":"GPa"},"obs-b1696b2f9727514ddcba":{"offset_to_si":0,"scale_to_si":1000000.0,"significant_figures":3,"text":"480","unit":"MPa"}},"sources":[{"id":"coorstek","license":"Publisher copyright retained; selected numerical facts with attribution. Source document not redistributed.","notes":"Page 1, selected ceramic columns. Typical values; process, size, and shape affect properties. Generic steel comparison column excluded.","organization":"CoorsTek","publication_date":"2017","retrieved_date":"2026-09-07","revision":"Snapshot 9de5bd60a1b8","sha256":"9de5bd60a1b883e4230e2d9e6c625c23733cbe4443f01b2cabe21bebe063ab2f","source_type":"manufacturer_datasheet","title":"Ceramic Material Properties","url":"https://www.coorstek.com/media/4244/ceramic-material-properties.pdf"}],"states":[],"summaries":{"density":{"bases":["typical"],"limits":{},"material_count":1,"mixed_conditions":[],"observation_count":1,"range":{"includes_bound":false,"maximum":3150.0,"minimum":3150.0,"observation_count":1,"property_id":"density","significant_figures":3,"singleton":true,"unavailable_count":0,"unit":"kg/m^3"}},"elongation_at_break":{"bases":[],"limits":{},"material_count":0,"mixed_conditions":[],"observation_count":0,"range":null},"flexural_strength":{"bases":["typical"],"limits":{},"material_count":1,"mixed_conditions":[],"observation_count":1,"range":{"includes_bound":false,"maximum":480000000.0,"minimum":480000000.0,"observation_count":1,"property_id":"flexural_strength","significant_figures":3,"singleton":true,"unavailable_count":0,"unit":"Pa"}},"max_service_temperature":{"bases":[],"limits":{},"material_count":0,"mixed_conditions":[],"observation_count":0,"range":null},"poissons_ratio":{"bases":["typical"],"limits":{},"material_count":1,"mixed_conditions":[],"observation_count":1,"range":{"includes_bound":false,"maximum":0.21,"minimum":0.21,"observation_count":1,"property_id":"poissons_ratio","significant_figures":2,"singleton":true,"unavailable_count":0,"unit":"1"}},"specific_heat":{"bases":["typical"],"limits":{},"material_count":1,"mixed_conditions":[],"observation_count":1,"range":{"includes_bound":false,"maximum":800.0,"minimum":800.0,"observation_count":1,"property_id":"specific_heat","significant_figures":3,"singleton":true,"unavailable_count":0,"unit":"J/(kg*K)"}},"tensile_yield_strength":{"bases":[],"limits":{},"material_count":0,"mixed_conditions":[],"observation_count":0,"range":null},"thermal_conductivity":{"bases":["typical"],"limits":{},"material_count":1,"mixed_conditions":[],"observation_count":1,"range":{"includes_bound":false,"maximum":150.0,"minimum":150.0,"observation_count":1,"property_id":"thermal_conductivity","significant_figures":4,"singleton":true,"unavailable_count":0,"unit":"W/(m*K)"}},"ultimate_tensile_strength":{"bases":[],"limits":{},"material_count":0,"mixed_conditions":[],"observation_count":0,"range":null},"youngs_modulus":{"bases":["typical"],"limits":{},"material_count":1,"mixed_conditions":[],"observation_count":1,"range":{"includes_bound":false,"maximum":410000000000.0,"minimum":410000000000.0,"observation_count":1,"property_id":"youngs_modulus","significant_figures":3,"singleton":true,"unavailable_count":0,"unit":"Pa"}}}}

File: materials/data/7590e5cc8c5dc6ac83ec/records/coorstek-wc-aci-ni6.json
{"build_id":"7590e5cc8c5dc6ac83ec","contract_version":"0.1.0","material":{"aliases":["WC ACI-NI6","carbide"],"designations":[{"system_id":"supplier","value":"WC ACI-NI6"}],"id":"coorstek-wc-aci-ni6","identity_kind":"commercial_grade","name":"CoorsTek WC ACI-NI6","notes":"CoorsTek carbide material with supplier-reported typical properties.","primary_taxon_id":"ceramics","supplemental_taxon_ids":[]},"observations":[{"basis":"typical","conditions":{},"id":"obs-ef316f50417a26960f09","material_id":"coorstek-wc-aci-ni6","notes":"","property_id":"density","result":{"canonical":{"unit":"kg/m^3","value":14900.0},"kind":"point","reported":{"significant_figures":4,"unit":"g/cm³","value":14.9}},"source_id":"coorstek","source_locator":{"label":"Page 1, column 23 (WC ACI-NI6), row Density","page":1},"state_id":null,"status":"active","supersedes_observation_ids":[],"test_method":{"reported_label":"ASTM C20"},"uncertainty":null},{"basis":"typical","conditions":{"temperature_K":293.15},"id":"obs-b0fb7f618b72453fd912","material_id":"coorstek-wc-aci-ni6","notes":"","property_id":"youngs_modulus","result":{"canonical":{"unit":"Pa","value":614000000000.0},"kind":"point","reported":{"significant_figures":3,"unit":"GPa","value":614.0}},"source_id":"coorstek","source_locator":{"label":"Page 1, column 23 (WC ACI-NI6), row Elastic Modulus, 20 °C","page":1},"state_id":null,"status":"active","supersedes_observation_ids":[],"test_method":{"reported_label":"ASTM C848"},"uncertainty":null},{"basis":"typical","conditions":{"temperature_K":293.15},"id":"obs-2cae3ec5ff664b2696b9","material_id":"coorstek-wc-aci-ni6","notes":"","property_id":"thermal_conductivity","result":{"canonical":{"unit":"W/(m*K)","value":84.0},"kind":"point","reported":{"significant_figures":3,"unit":"W/(m·K)","value":84.0}},"source_id":"coorstek","source_locator":{"label":"Page 1, column 23 (WC ACI-NI6), row Thermal Conductivity, 20 °C","page":1},"state_id":null,"status":"active","supersedes_observation_ids":[],"test_method":{"reported_label":"ASTM C408"},"uncertainty":null},{"basis":"typical","conditions":{"temperature_K":293.15},"id":"obs-a8fa4963dbf651a8b257","material_id":"coorstek-wc-aci-ni6","notes":"","property_id":"flexural_strength","result":{"canonical":{"unit":"Pa","value":2330000000.0},"kind":"point","reported":{"significant_figures":4,"unit":"MPa","value":2330.0}},"source_id":"coorstek","source_locator":{"label":"Page 1, column 23 (WC ACI-NI6), row Flexural Strength (MOR), 20 °C","page":1},"state_id":null,"status":"active","supersedes_observation_ids":[],"test_method":{"reported_label":"ASTM F417; four-point bend"},"uncertainty":null}],"source_values":{"obs-2cae3ec5ff664b2696b9":{"offset_to_si":0,"scale_to_si":1,"significant_figures":3,"text":"84.0","unit":"W/(m·K)"},"obs-a8fa4963dbf651a8b257":{"offset_to_si":0,"scale_to_si":1000000.0,"significant_figures":4,"text":"2330","unit":"MPa"},"obs-b0fb7f618b72453fd912":{"offset_to_si":0,"scale_to_si":1000000000.0,"significant_figures":3,"text":"614","unit":"GPa"},"obs-ef316f50417a26960f09":{"offset_to_si":0,"scale_to_si":1000,"significant_figures":4,"text":"14.90","unit":"g/cm³"}},"sources":[{"id":"coorstek","license":"Publisher copyright retained; selected numerical facts with attribution. Source document not redistributed.","notes":"Page 1, selected ceramic columns. Typical values; process, size, and shape affect properties. Generic steel comparison column excluded.","organization":"CoorsTek","publication_date":"2017","retrieved_date":"2026-09-07","revision":"Snapshot 9de5bd60a1b8","sha256":"9de5bd60a1b883e4230e2d9e6c625c23733cbe4443f01b2cabe21bebe063ab2f","source_type":"manufacturer_datasheet","title":"Ceramic Material Properties","url":"https://www.coorstek.com/media/4244/ceramic-material-properties.pdf"}],"states":[],"summaries":{"density":{"bases":["typical"],"limits":{},"material_count":1,"mixed_conditions":[],"observation_count":1,"range":{"includes_bound":false,"maximum":14900.0,"minimum":14900.0,"observation_count":1,"property_id":"density","significant_figures":4,"singleton":true,"unavailable_count":0,"unit":"kg/m^3"}},"elongation_at_break":{"bases":[],"limits":{},"material_count":0,"mixed_conditions":[],"observation_count":0,"range":null},"flexural_strength":{"bases":["typical"],"limits":{},"material_count":1,"mixed_conditions":[],"observation_count":1,"range":{"includes_bound":false,"maximum":2330000000.0,"minimum":2330000000.0,"observation_count":1,"property_id":"flexural_strength","significant_figures":4,"singleton":true,"unavailable_count":0,"unit":"Pa"}},"max_service_temperature":{"bases":[],"limits":{},"material_count":0,"mixed_conditions":[],"observation_count":0,"range":null},"poissons_ratio":{"bases":[],"limits":{},"material_count":0,"mixed_conditions":[],"observation_count":0,"range":null},"specific_heat":{"bases":[],"limits":{},"material_count":0,"mixed_conditions":[],"observation_count":0,"range":null},"tensile_yield_strength":{"bases":[],"limits":{},"material_count":0,"mixed_conditions":[],"observation_count":0,"range":null},"thermal_conductivity":{"bases":["typical"],"limits":{},"material_count":1,"mixed_conditions":[],"observation_count":1,"range":{"includes_bound":false,"maximum":84.0,"minimum":84.0,"observation_count":1,"property_id":"thermal_conductivity","significant_figures":3,"singleton":true,"unavailable_count":0,"unit":"W/(m*K)"}},"ultimate_tensile_strength":{"bases":[],"limits":{},"material_count":0,"mixed_conditions":[],"observation_count":0,"range":null},"youngs_modulus":{"bases":["typical"],"limits":{},"material_count":1,"mixed_conditions":[],"observation_count":1,"range":{"includes_bound":false,"maximum":614000000000.0,"minimum":614000000000.0,"observation_count":1,"property_id":"youngs_modulus","significant_figures":3,"singleton":true,"unavailable_count":0,"unit":"Pa"}}}}

File: materials/data/7590e5cc8c5dc6ac83ec/records/coorstek-ytzp-hiped.json
{"build_id":"7590e5cc8c5dc6ac83ec","contract_version":"0.1.0","material":{"aliases":["YTZP HIPed","zirconia"],"designations":[{"system_id":"supplier","value":"YTZP HIPed"}],"id":"coorstek-ytzp-hiped","identity_kind":"commercial_grade","name":"CoorsTek YTZP HIPed","notes":"CoorsTek zirconia material with supplier-reported typical properties.","primary_taxon_id":"ceramics","supplemental_taxon_ids":[]},"observations":[{"basis":"typical","conditions":{},"id":"obs-4bb738c481796bab38d2","material_id":"coorstek-ytzp-hiped","notes":"","property_id":"density","result":{"canonical":{"unit":"kg/m^3","value":6070.0},"kind":"point","reported":{"significant_figures":3,"unit":"g/cm³","value":6.07}},"source_id":"coorstek","source_locator":{"label":"Page 1, column 17 (YTZP HIPed), row Density","page":1},"state_id":null,"status":"active","supersedes_observation_ids":[],"test_method":{"reported_label":"ASTM C20"},"uncertainty":null},{"basis":"typical","conditions":{"temperature_K":293.15},"id":"obs-532daf5285bf7a417288","material_id":"coorstek-ytzp-hiped","notes":"","property_id":"youngs_modulus","result":{"canonical":{"unit":"Pa","value":210000000000.0},"kind":"point","reported":{"significant_figures":3,"unit":"GPa","value":210.0}},"source_id":"coorstek","source_locator":{"label":"Page 1, column 17 (YTZP HIPed), row Elastic Modulus, 20 °C","page":1},"state_id":null,"status":"active","supersedes_observation_ids":[],"test_method":{"reported_label":"ASTM C848"},"uncertainty":null},{"basis":"typical","conditions":{"temperature_K":293.15},"id":"obs-75b661fc71a079fb7e97","material_id":"coorstek-ytzp-hiped","notes":"","property_id":"thermal_conductivity","result":{"canonical":{"unit":"W/(m*K)","value":2.2},"kind":"point","reported":{"significant_figures":2,"unit":"W/(m·K)","value":2.2}},"source_id":"coorstek","source_locator":{"label":"Page 1, column 17 (YTZP HIPed), row Thermal Conductivity, 20 °C","page":1},"state_id":null,"status":"active","supersedes_observation_ids":[],"test_method":{"reported_label":"ASTM C408"},"uncertainty":null},{"basis":"typical","conditions":{"temperature_K":293.15},"id":"obs-68380a7a1e1bd030d82f","material_id":"coorstek-ytzp-hiped","notes":"","property_id":"flexural_strength","result":{"canonical":{"unit":"Pa","value":1720000000.0},"kind":"point","reported":{"significant_figures":4,"unit":"MPa","value":1720.0}},"source_id":"coorstek","source_locator":{"label":"Page 1, column 17 (YTZP HIPed), row Flexural Strength (MOR), 20 °C","page":1},"state_id":null,"status":"active","supersedes_observation_ids":[],"test_method":{"reported_label":"ASTM F417; four-point bend"},"uncertainty":null},{"basis":"typical","conditions":{"temperature_K":293.15},"id":"obs-f7366aa6ab1df07b5d3d","material_id":"coorstek-ytzp-hiped","notes":"","property_id":"poissons_ratio","result":{"canonical":{"unit":"1","value":0.3},"kind":"point","reported":{"significant_figures":2,"unit":"1","value":0.3}},"source_id":"coorstek","source_locator":{"label":"Page 1, column 17 (YTZP HIPed), row Poisson’s Ratio, 20 °C","page":1},"state_id":null,"status":"active","supersedes_observation_ids":[],"test_method":{"reported_label":"ASTM C848"},"uncertainty":null},{"basis":"typical","conditions":{"temperature_K":373.15},"id":"obs-31b9dfeb3c96e438b950","material_id":"coorstek-ytzp-hiped","notes":"","property_id":"specific_heat","result":{"canonical":{"unit":"J/(kg*K)","value":400.0},"kind":"point","reported":{"significant_figures":3,"unit":"J/(kg·K)","value":400.0}},"source_id":"coorstek","source_locator":{"label":"Page 1, column 17 (YTZP HIPed), row Specific Heat, 100 °C","page":1},"state_id":null,"status":"active","supersedes_observation_ids":[],"test_method":{"reported_label":"ASTM E1269"},"uncertainty":null}],"source_values":{"obs-31b9dfeb3c96e438b950":{"offset_to_si":0,"scale_to_si":1,"significant_figures":3,"text":"400","unit":"J/(kg·K)"},"obs-4bb738c481796bab38d2":{"offset_to_si":0,"scale_to_si":1000,"significant_figures":3,"text":"6.07","unit":"g/cm³"},"obs-532daf5285bf7a417288":{"offset_to_si":0,"scale_to_si":1000000000.0,"significant_figures":3,"text":"210","unit":"GPa"},"obs-68380a7a1e1bd030d82f":{"offset_to_si":0,"scale_to_si":1000000.0,"significant_figures":4,"text":"1720","unit":"MPa"},"obs-75b661fc71a079fb7e97":{"offset_to_si":0,"scale_to_si":1,"significant_figures":2,"text":"2.2","unit":"W/(m·K)"},"obs-f7366aa6ab1df07b5d3d":{"offset_to_si":0,"scale_to_si":1,"significant_figures":2,"text":"0.30","unit":"1"}},"sources":[{"id":"coorstek","license":"Publisher copyright retained; selected numerical facts with attribution. Source document not redistributed.","notes":"Page 1, selected ceramic columns. Typical values; process, size, and shape affect properties. Generic steel comparison column excluded.","organization":"CoorsTek","publication_date":"2017","retrieved_date":"2026-09-07","revision":"Snapshot 9de5bd60a1b8","sha256":"9de5bd60a1b883e4230e2d9e6c625c23733cbe4443f01b2cabe21bebe063ab2f","source_type":"manufacturer_datasheet","title":"Ceramic Material Properties","url":"https://www.coorstek.com/media/4244/ceramic-material-properties.pdf"}],"states":[],"summaries":{"density":{"bases":["typical"],"limits":{},"material_count":1,"mixed_conditions":[],"observation_count":1,"range":{"includes_bound":false,"maximum":6070.0,"minimum":6070.0,"observation_count":1,"property_id":"density","significant_figures":3,"singleton":true,"unavailable_count":0,"unit":"kg/m^3"}},"elongation_at_break":{"bases":[],"limits":{},"material_count":0,"mixed_conditions":[],"observation_count":0,"range":null},"flexural_strength":{"bases":["typical"],"limits":{},"material_count":1,"mixed_conditions":[],"observation_count":1,"range":{"includes_bound":false,"maximum":1720000000.0,"minimum":1720000000.0,"observation_count":1,"property_id":"flexural_strength","significant_figures":4,"singleton":true,"unavailable_count":0,"unit":"Pa"}},"max_service_temperature":{"bases":[],"limits":{},"material_count":0,"mixed_conditions":[],"observation_count":0,"range":null},"poissons_ratio":{"bases":["typical"],"limits":{},"material_count":1,"mixed_conditions":[],"observation_count":1,"range":{"includes_bound":false,"maximum":0.3,"minimum":0.3,"observation_count":1,"property_id":"poissons_ratio","significant_figures":2,"singleton":true,"unavailable_count":0,"unit":"1"}},"specific_heat":{"bases":["typical"],"limits":{},"material_count":1,"mixed_conditions":[],"observation_count":1,"range":{"includes_bound":false,"maximum":400.0,"minimum":400.0,"observation_count":1,"property_id":"specific_heat","significant_figures":3,"singleton":true,"unavailable_count":0,"unit":"J/(kg*K)"}},"tensile_yield_strength":{"bases":[],"limits":{},"material_count":0,"mixed_conditions":[],"observation_count":0,"range":null},"thermal_conductivity":{"bases":["typical"],"limits":{},"material_count":1,"mixed_conditions":[],"observation_count":1,"range":{"includes_bound":false,"maximum":2.2,"minimum":2.2,"observation_count":1,"property_id":"thermal_conductivity","significant_figures":2,"singleton":true,"unavailable_count":0,"unit":"W/(m*K)"}},"ultimate_tensile_strength":{"bases":[],"limits":{},"material_count":0,"mixed_conditions":[],"observation_count":0,"range":null},"youngs_modulus":{"bases":["typical"],"limits":{},"material_count":1,"mixed_conditions":[],"observation_count":1,"range":{"includes_bound":false,"maximum":210000000000.0,"minimum":210000000000.0,"observation_count":1,"property_id":"youngs_modulus","significant_figures":3,"singleton":true,"unavailable_count":0,"unit":"Pa"}}}}
