Repository: amarschn/tools

# Materials data project

The source of truth behind the **Materials** tool. This directory holds the
curated data, the builder, and the validation gates. The published site it
generates lives at `tools/materials/` and is registered in `catalog.json` like
any other tool.

Adding a material happens here, not anywhere else. The project this came from
is closed; nothing upstream is maintained.

Current contents: **222 material identities, 92 named states, 1,593
observations, 10 registered properties and references to 28 source documents**.
The generated site has no runtime dependencies, backend, accounts, or network
search service.

Material queries open complete datasheets.

File: materials/data/7590e5cc8c5dc6ac83ec/records/coorstek-ytzp-sintered.json
{"build_id":"7590e5cc8c5dc6ac83ec","contract_version":"0.1.0","material":{"aliases":["YTZP sintered","zirconia"],"designations":[{"system_id":"supplier","value":"YTZP sintered"}],"id":"coorstek-ytzp-sintered","identity_kind":"commercial_grade","name":"CoorsTek YTZP sintered","notes":"CoorsTek zirconia material with supplier-reported typical properties.","primary_taxon_id":"ceramics","supplemental_taxon_ids":[]},"observations":[{"basis":"typical","conditions":{},"id":"obs-524acf38ecc0feb70cfa","material_id":"coorstek-ytzp-sintered","notes":"","property_id":"density","result":{"canonical":{"unit":"kg/m^3","value":6020.0},"kind":"point","reported":{"significant_figures":3,"unit":"g/cm³","value":6.02}},"source_id":"coorstek","source_locator":{"label":"Page 1, column 16 (YTZP sintered), row Density","page":1},"state_id":null,"status":"active","supersedes_observation_ids":[],"test_method":{"reported_label":"ASTM C20"},"uncertainty":null},{"basis":"typical","conditions":{"temperature_K":293.15},"id":"obs-8796ae1fa0aa6979d346","material_id":"coorstek-ytzp-sintered","notes":"","property_id":"youngs_modulus","result":{"canonical":{"unit":"Pa","value":210000000000.0},"kind":"point","reported":{"significant_figures":3,"unit":"GPa","value":210.0}},"source_id":"coorstek","source_locator":{"label":"Page 1, column 16 (YTZP sintered), row Elastic Modulus, 20 °C","page":1},"state_id":null,"status":"active","supersedes_observation_ids":[],"test_method":{"reported_label":"ASTM C848"},"uncertainty":null},{"basis":"typical","conditions":{"temperature_K":293.15},"id":"obs-b699b1883177f64176cf","material_id":"coorstek-ytzp-sintered","notes":"","property_id":"thermal_conductivity","result":{"canonical":{"unit":"W/(m*K)","value":2.2},"kind":"point","reported":{"significant_figures":2,"unit":"W/(m·K)","value":2.2}},"source_id":"coorstek","source_locator":{"label":"Page 1, column 16 (YTZP sintered), row Thermal Conductivity, 20 °C","page":1},"state_id":null,"status":"active","supersedes_observation_ids":[],"test_method":{"reported_label":"ASTM C408"},"uncertainty":null},{"basis":"typical","conditions":{"temperature_K":293.15},"id":"obs-6bb37a0711d82e2a812d","material_id":"coorstek-ytzp-sintered","notes":"","property_id":"flexural_strength","result":{"canonical":{"unit":"Pa","value":1240000000.0},"kind":"point","reported":{"significant_figures":4,"unit":"MPa","value":1240.0}},"source_id":"coorstek","source_locator":{"label":"Page 1, column 16 (YTZP sintered), row Flexural Strength (MOR), 20 °C","page":1},"state_id":null,"status":"active","supersedes_observation_ids":[],"test_method":{"reported_label":"ASTM F417; four-point bend"},"uncertainty":null},{"basis":"typical","conditions":{"temperature_K":293.15},"id":"obs-f554214087c15c9aede0","material_id":"coorstek-ytzp-sintered","notes":"","property_id":"poissons_ratio","result":{"canonical":{"unit":"1","value":0.3},"kind":"point","reported":{"significant_figures":2,"unit":"1","value":0.3}},"source_id":"coorstek","source_locator":{"label":"Page 1, column 16 (YTZP sintered), row Poisson’s Ratio, 20 °C","page":1},"state_id":null,"status":"active","supersedes_observation_ids":[],"test_method":{"reported_label":"ASTM C848"},"uncertainty":null},{"basis":"typical","conditions":{"temperature_K":373.15},"id":"obs-5e5455c47ca25e520cce","material_id":"coorstek-ytzp-sintered","notes":"","property_id":"specific_heat","result":{"canonical":{"unit":"J/(kg*K)","value":400.0},"kind":"point","reported":{"significant_figures":3,"unit":"J/(kg·K)","value":400.0}},"source_id":"coorstek","source_locator":{"label":"Page 1, column 16 (YTZP sintered), row Specific Heat, 100 °C","page":1},"state_id":null,"status":"active","supersedes_observation_ids":[],"test_method":{"reported_label":"ASTM E1269"},"uncertainty":null}],"source_values":{"obs-524acf38ecc0feb70cfa":{"offset_to_si":0,"scale_to_si":1000,"significant_figures":3,"text":"6.02","unit":"g/cm³"},"obs-5e5455c47ca25e520cce":{"offset_to_si":0,"scale_to_si":1,"significant_figures":3,"text":"400","unit":"J/(kg·K)"},"obs-6bb37a0711d82e2a812d":{"offset_to_si":0,"scale_to_si":1000000.0,"significant_figures":4,"text":"1240","unit":"MPa"},"obs-8796ae1fa0aa6979d346":{"offset_to_si":0,"scale_to_si":1000000000.0,"significant_figures":3,"text":"210","unit":"GPa"},"obs-b699b1883177f64176cf":{"offset_to_si":0,"scale_to_si":1,"significant_figures":2,"text":"2.2","unit":"W/(m·K)"},"obs-f554214087c15c9aede0":{"offset_to_si":0,"scale_to_si":1,"significant_figures":2,"text":"0.30","unit":"1"}},"sources":[{"id":"coorstek","license":"Publisher copyright retained; selected numerical facts with attribution. Source document not redistributed.","notes":"Page 1, selected ceramic columns. Typical values; process, size, and shape affect properties. Generic steel comparison column excluded.","organization":"CoorsTek","publication_date":"2017","retrieved_date":"2026-09-07","revision":"Snapshot 9de5bd60a1b8","sha256":"9de5bd60a1b883e4230e2d9e6c625c23733cbe4443f01b2cabe21bebe063ab2f","source_type":"manufacturer_datasheet","title":"Ceramic Material Properties","url":"https://www.coorstek.com/media/4244/ceramic-material-properties.pdf"}],"states":[],"summaries":{"density":{"bases":["typical"],"limits":{},"material_count":1,"mixed_conditions":[],"observation_count":1,"range":{"includes_bound":false,"maximum":6020.0,"minimum":6020.0,"observation_count":1,"property_id":"density","significant_figures":3,"singleton":true,"unavailable_count":0,"unit":"kg/m^3"}},"elongation_at_break":{"bases":[],"limits":{},"material_count":0,"mixed_conditions":[],"observation_count":0,"range":null},"flexural_strength":{"bases":["typical"],"limits":{},"material_count":1,"mixed_conditions":[],"observation_count":1,"range":{"includes_bound":false,"maximum":1240000000.0,"minimum":1240000000.0,"observation_count":1,"property_id":"flexural_strength","significant_figures":4,"singleton":true,"unavailable_count":0,"unit":"Pa"}},"max_service_temperature":{"bases":[],"limits":{},"material_count":0,"mixed_conditions":[],"observation_count":0,"range":null},"poissons_ratio":{"bases":["typical"],"limits":{},"material_count":1,"mixed_conditions":[],"observation_count":1,"range":{"includes_bound":false,"maximum":0.3,"minimum":0.3,"observation_count":1,"property_id":"poissons_ratio","significant_figures":2,"singleton":true,"unavailable_count":0,"unit":"1"}},"specific_heat":{"bases":["typical"],"limits":{},"material_count":1,"mixed_conditions":[],"observation_count":1,"range":{"includes_bound":false,"maximum":400.0,"minimum":400.0,"observation_count":1,"property_id":"specific_heat","significant_figures":3,"singleton":true,"unavailable_count":0,"unit":"J/(kg*K)"}},"tensile_yield_strength":{"bases":[],"limits":{},"material_count":0,"mixed_conditions":[],"observation_count":0,"range":null},"thermal_conductivity":{"bases":["typical"],"limits":{},"material_count":1,"mixed_conditions":[],"observation_count":1,"range":{"includes_bound":false,"maximum":2.2,"minimum":2.2,"observation_count":1,"property_id":"thermal_conductivity","significant_figures":2,"singleton":true,"unavailable_count":0,"unit":"W/(m*K)"}},"ultimate_tensile_strength":{"bases":[],"limits":{},"material_count":0,"mixed_conditions":[],"observation_count":0,"range":null},"youngs_modulus":{"bases":["typical"],"limits":{},"material_count":1,"mixed_conditions":[],"observation_count":1,"range":{"includes_bound":false,"maximum":210000000000.0,"minimum":210000000000.0,"observation_count":1,"property_id":"youngs_modulus","significant_figures":3,"singleton":true,"unavailable_count":0,"unit":"Pa"}}}}

File: materials/data/7590e5cc8c5dc6ac83ec/records/coorstek-zta-10.json
{"build_id":"7590e5cc8c5dc6ac83ec","contract_version":"0.1.0","material":{"aliases":["ZTA 10%","alumina"],"designations":[{"system_id":"supplier","value":"ZTA 10%"}],"id":"coorstek-zta-10","identity_kind":"commercial_grade","name":"CoorsTek ZTA 10%","notes":"CoorsTek alumina material with supplier-reported typical properties.","primary_taxon_id":"ceramics","supplemental_taxon_ids":[]},"observations":[{"basis":"typical","conditions":{},"id":"obs-116dc2977e542dd3d890","material_id":"coorstek-zta-10","notes":"","property_id":"density","result":{"canonical":{"unit":"kg/m^3","value":4010.0},"kind":"point","reported":{"significant_figures":3,"unit":"g/cm³","value":4.01}},"source_id":"coorstek","source_locator":{"label":"Page 1, column 14 (ZTA 10%), row Density","page":1},"state_id":null,"status":"active","supersedes_observation_ids":[],"test_method":{"reported_label":"ASTM C20"},"uncertainty":null},{"basis":"typical","conditions":{"temperature_K":293.15},"id":"obs-4104c2d6f13590a79a1b","material_id":"coorstek-zta-10","notes":"","property_id":"youngs_modulus","result":{"canonical":{"unit":"Pa","value":360000000000.0},"kind":"point","reported":{"significant_figures":3,"unit":"GPa","value":360.0}},"source_id":"coorstek","source_locator":{"label":"Page 1, column 14 (ZTA 10%), row Elastic Modulus, 20 °C","page":1},"state_id":null,"status":"active","supersedes_observation_ids":[],"test_method":{"reported_label":"ASTM C848"},"uncertainty":null},{"basis":"typical","conditions":{"temperature_K":293.15},"id":"obs-aff4a1d9665d54124200","material_id":"coorstek-zta-10","notes":"","property_id":"thermal_conductivity","result":{"canonical":{"unit":"W/(m*K)","value":27.0},"kind":"point","reported":{"significant_figures":3,"unit":"W/(m·K)","value":27.0}},"source_id":"coorstek","source_locator":{"label":"Page 1, column 14 (ZTA 10%), row Thermal Conductivity, 20 °C","page":1},"state_id":null,"status":"active","supersedes_observation_ids":[],"test_method":{"reported_label":"ASTM C408"},"uncertainty":null},{"basis":"typical","conditions":{"temperature_K":293.15},"id":"obs-ab26c8bfffaa91c8da36","material_id":"coorstek-zta-10","notes":"","property_id":"flexural_strength","result":{"canonical":{"unit":"Pa","value":450000000.0},"kind":"point","reported":{"significant_figures":3,"unit":"MPa","value":450.0}},"source_id":"coorstek","source_locator":{"label":"Page 1, column 14 (ZTA 10%), row Flexural Strength (MOR), 20 °C","page":1},"state_id":null,"status":"active","supersedes_observation_ids":[],"test_method":{"reported_label":"ASTM F417; four-point bend"},"uncertainty":null},{"basis":"typical","conditions":{"temperature_K":293.15},"id":"obs-221467cfec892454266b","material_id":"coorstek-zta-10","notes":"","property_id":"poissons_ratio","result":{"canonical":{"unit":"1","value":0.3},"kind":"point","reported":{"significant_figures":2,"unit":"1","value":0.3}},"source_id":"coorstek","source_locator":{"label":"Page 1, column 14 (ZTA 10%), row Poisson’s Ratio, 20 °C","page":1},"state_id":null,"status":"active","supersedes_observation_ids":[],"test_method":{"reported_label":"ASTM C848"},"uncertainty":null},{"basis":"typical","conditions":{"temperature_K":373.15},"id":"obs-7554e57e76a60425cea7","material_id":"coorstek-zta-10","notes":"","property_id":"specific_heat","result":{"canonical":{"unit":"J/(kg*K)","value":885.0},"kind":"point","reported":{"significant_figures":3,"unit":"J/(kg·K)","value":885.0}},"source_id":"coorstek","source_locator":{"label":"Page 1, column 14 (ZTA 10%), row Specific Heat, 100 °C","page":1},"state_id":null,"status":"active","supersedes_observation_ids":[],"test_method":{"reported_label":"ASTM E1269"},"uncertainty":null}],"source_values":{"obs-116dc2977e542dd3d890":{"offset_to_si":0,"scale_to_si":1000,"significant_figures":3,"text":"4.01","unit":"g/cm³"},"obs-221467cfec892454266b":{"offset_to_si":0,"scale_to_si":1,"significant_figures":2,"text":"0.30","unit":"1"},"obs-4104c2d6f13590a79a1b":{"offset_to_si":0,"scale_to_si":1000000000.0,"significant_figures":3,"text":"360","unit":"GPa"},"obs-7554e57e76a60425cea7":{"offset_to_si":0,"scale_to_si":1,"significant_figures":3,"text":"885","unit":"J/(kg·K)"},"obs-ab26c8bfffaa91c8da36":{"offset_to_si":0,"scale_to_si":1000000.0,"significant_figures":3,"text":"450","unit":"MPa"},"obs-aff4a1d9665d54124200":{"offset_to_si":0,"scale_to_si":1,"significant_figures":3,"text":"27.0","unit":"W/(m·K)"}},"sources":[{"id":"coorstek","license":"Publisher copyright retained; selected numerical facts with attribution. Source document not redistributed.","notes":"Page 1, selected ceramic columns. Typical values; process, size, and shape affect properties. Generic steel comparison column excluded.","organization":"CoorsTek","publication_date":"2017","retrieved_date":"2026-09-07","revision":"Snapshot 9de5bd60a1b8","sha256":"9de5bd60a1b883e4230e2d9e6c625c23733cbe4443f01b2cabe21bebe063ab2f","source_type":"manufacturer_datasheet","title":"Ceramic Material Properties","url":"https://www.coorstek.com/media/4244/ceramic-material-properties.pdf"}],"states":[],"summaries":{"density":{"bases":["typical"],"limits":{},"material_count":1,"mixed_conditions":[],"observation_count":1,"range":{"includes_bound":false,"maximum":4010.0,"minimum":4010.0,"observation_count":1,"property_id":"density","significant_figures":3,"singleton":true,"unavailable_count":0,"unit":"kg/m^3"}},"elongation_at_break":{"bases":[],"limits":{},"material_count":0,"mixed_conditions":[],"observation_count":0,"range":null},"flexural_strength":{"bases":["typical"],"limits":{},"material_count":1,"mixed_conditions":[],"observation_count":1,"range":{"includes_bound":false,"maximum":450000000.0,"minimum":450000000.0,"observation_count":1,"property_id":"flexural_strength","significant_figures":3,"singleton":true,"unavailable_count":0,"unit":"Pa"}},"max_service_temperature":{"bases":[],"limits":{},"material_count":0,"mixed_conditions":[],"observation_count":0,"range":null},"poissons_ratio":{"bases":["typical"],"limits":{},"material_count":1,"mixed_conditions":[],"observation_count":1,"range":{"includes_bound":false,"maximum":0.3,"minimum":0.3,"observation_count":1,"property_id":"poissons_ratio","significant_figures":2,"singleton":true,"unavailable_count":0,"unit":"1"}},"specific_heat":{"bases":["typical"],"limits":{},"material_count":1,"mixed_conditions":[],"observation_count":1,"range":{"includes_bound":false,"maximum":885.0,"minimum":885.0,"observation_count":1,"property_id":"specific_heat","significant_figures":3,"singleton":true,"unavailable_count":0,"unit":"J/(kg*K)"}},"tensile_yield_strength":{"bases":[],"limits":{},"material_count":0,"mixed_conditions":[],"observation_count":0,"range":null},"thermal_conductivity":{"bases":["typical"],"limits":{},"material_count":1,"mixed_conditions":[],"observation_count":1,"range":{"includes_bound":false,"maximum":27.0,"minimum":27.0,"observation_count":1,"property_id":"thermal_conductivity","significant_figures":3,"singleton":true,"unavailable_count":0,"unit":"W/(m*K)"}},"ultimate_tensile_strength":{"bases":[],"limits":{},"material_count":0,"mixed_conditions":[],"observation_count":0,"range":null},"youngs_modulus":{"bases":["typical"],"limits":{},"material_count":1,"mixed_conditions":[],"observation_count":1,"range":{"includes_bound":false,"maximum":360000000000.0,"minimum":360000000000.0,"observation_count":1,"property_id":"youngs_modulus","significant_figures":3,"singleton":true,"unavailable_count":0,"unit":"Pa"}}}}

File: materials/data/7590e5cc8c5dc6ac83ec/records/stainless-core-201-4372.json
{"build_id":"7590e5cc8c5dc6ac83ec","contract_version":"0.1.0","material":{"aliases":["Core 201/4372","1.4372","201","S20100","stainless","austenitic"],"designations":[{"system_id":"en","value":"1.4372"},{"system_id":"astm","value":"201"},{"system_id":"uns","value":"S20100"}],"id":"stainless-core-201-4372","identity_kind":"standard_grade","name":"Stainless steel Core 201/4372","notes":"Outokumpu austenitic stainless grade. Mechanical limits describe cold rolled sheet; physical values are listed separately by the supplier.","primary_taxon_id":"stainless-steels","supplemental_taxon_ids":[]},"observations":[{"basis":"minimum","conditions":{"product_form":"sheet","temperature_K":293.15},"id":"obs-ed2b972c2f90efbe0e4c","material_id":"stainless-core-201-4372","notes":"Cold rolled coil and sheet (C); datasheet delivery condition","property_id":"tensile_yield_strength","result":{"canonical":{"unit":"Pa","value":350000000.0},"kind":"lower_bound","reported":{"significant_figures":3,"unit":"MPa","value":350.0}},"source_id":"outokumpu-core","source_locator":{"label":"Page 8, Core 201/4372, product form C, row Table 5, Rp0.2","page":8},"state_id":"stainless-core-201-4372-reference","status":"active","supersedes_observation_ids":[],"test_method":{"reported_label":"EN 10088-2"},"uncertainty":null},{"basis":"specified_range","conditions":{"product_form":"sheet","temperature_K":293.15},"id":"obs-e32e197791ac697fcde4","material_id":"stainless-core-201-4372","notes":"Cold rolled coil and sheet (C); datasheet delivery condition","property_id":"ultimate_tensile_strength","result":{"canonical":{"maximum":880000000.0,"minimum":680000000.0,"unit":"Pa"},"kind":"interval","reported":{"maximum":880.0,"minimum":680.0,"significant_figures":3,"unit":"MPa"}},"source_id":"outokumpu-core","source_locator":{"label":"Page 8, Core 201/4372, product form C, row Table 5, Rm","page":8},"state_id":"stainless-core-201-4372-reference","status":"active","supersedes_observation_ids":[],"test_method":{"reported_label":"EN 10088-2"},"uncertainty":null},{"basis":"minimum","conditions":{"product_form":"sheet","temperature_K":293.15},"id":"obs-999309d730fc38c5fb26","material_id":"stainless-core-201-4372","notes":"Cold rolled coil and sheet (C); datasheet delivery condition","property_id":"elongation_at_break","result":{"canonical":{"unit":"1","value":0.45},"kind":"lower_bound","reported":{"significant_figures":2,"unit":"%","value":45.0}},"source_id":"outokumpu-core","source_locator":{"label":"Page 8, Core 201/4372, product form C, row Table 5, A80 (80 mm gauge length)","page":8},"state_id":"stainless-core-201-4372-reference","status":"active","supersedes_observation_ids":[],"test_method":{"reported_label":"EN 10088-2"},"uncertainty":null},{"basis":"typical","conditions":{},"id":"obs-4989b66610e422dd565a","material_id":"stainless-core-201-4372","notes":"","property_id":"density","result":{"canonical":{"unit":"kg/m^3","value":7800.0},"kind":"point","reported":{"significant_figures":2,"unit":"kg/dm³","value":7.8}},"source_id":"outokumpu-core","source_locator":{"label":"Page 10, Core 201/4372, row Table 7, Density","page":10},"state_id":null,"status":"active","supersedes_observation_ids":[],"test_method":{"reported_label":"EN 10088-1"},"uncertainty":null},{"basis":"typical","conditions":{"temperature_K":293.15},"id":"obs-9dc82457e31cec04e7ac","material_id":"stainless-core-201-4372","notes":"","property_id":"youngs_modulus","result":{"canonical":{"unit":"Pa","value":200000000000.0},"kind":"point","reported":{"significant_figures":3,"unit":"GPa","value":200.0}},"source_id":"outokumpu-core","source_locator":{"label":"Page 10, Core 201/4372, row Table 7, Modulus of elasticity at 20 °C","page":10},"state_id":null,"status":"active","supersedes_observation_ids":[],"test_method":{"reported_label":"EN 10088-1"},"uncertainty":null},{"basis":"typical","conditions":{"temperature_K":293.15},"id":"obs-c8377c3f07a46e1c182f","material_id":"stainless-core-201-4372","notes":"","property_id":"thermal_conductivity","result":{"canonical":{"unit":"W/(m*K)","value":15.0},"kind":"point","reported":{"significant_figures":2,"unit":"W/(m·K)","value":15.0}},"source_id":"outokumpu-core","source_locator":{"label":"Page 10, Core 201/4372, row Table 7, Thermal conductivity at 20 °C","page":10},"state_id":null,"status":"active","supersedes_observation_ids":[],"test_method":{"reported_label":"EN 10088-1"},"uncertainty":null}],"source_values":{"obs-4989b66610e422dd565a":{"offset_to_si":0,"scale_to_si":1000,"significant_figures":2,"text":"7.8","unit":"kg/dm³"},"obs-999309d730fc38c5fb26":{"offset_to_si":0,"scale_to_si":0.01,"significant_figures":2,"text":"45","unit":"%"},"obs-9dc82457e31cec04e7ac":{"offset_to_si":0,"scale_to_si":1000000000.0,"significant_figures":3,"text":"200","unit":"GPa"},"obs-c8377c3f07a46e1c182f":{"offset_to_si":0,"scale_to_si":1,"significant_figures":2,"text":"15","unit":"W/(m·K)"},"obs-e32e197791ac697fcde4":{"offset_to_si":0,"scale_to_si":1000000.0,"significant_figures":3,"text":"680–880","unit":"MPa"},"obs-ed2b972c2f90efbe0e4c":{"offset_to_si":0,"scale_to_si":1000000.0,"significant_figures":3,"text":"350","unit":"MPa"}},"sources":[{"id":"outokumpu-core","license":"Publisher copyright retained; selected numerical facts with attribution. Source document not redistributed.","notes":"Table 5: cold rolled sheet mechanical limits, with footnote-specific standards. Table 7: metric physical values. Table 6 is not imported; some published rows contain apparent unit inconsistencies.","organization":"Outokumpu","publication_date":null,"retrieved_date":"2026-09-07","revision":"Snapshot 91d2f4b13405","sha256":"91d2f4b1340562b0d692a3921a5b0ea2518ddcb6cbdcc9ec97a3d7ad886d7ad9","source_type":"manufacturer_datasheet","title":"Core range datasheet","url":"https://www.outokumpu.com/-/media/files/products/core/outokumpu-core-range-datasheet.pdf"}],"states":[{"aliases":["1.4372","201","Core 201/4372","S20100","Stainless steel Core 201/4372 — cold rolled sheet","austenitic","stainless"],"fixed_attributes":{"work_condition":"cold_rolled"},"id":"stainless-core-201-4372-reference","material_id":"stainless-core-201-4372","name":"Cold rolled","supplemental_taxon_ids":[]}],"summaries":{"density":{"bases":["typical"],"limits":{},"material_count":1,"mixed_conditions":[],"observation_count":1,"range":{"includes_bound":false,"maximum":7800.0,"minimum":7800.0,"observation_count":1,"property_id":"density","significant_figures":2,"singleton":true,"unavailable_count":0,"unit":"kg/m^3"}},"elongation_at_break":{"bases":["minimum"],"limits":{"lower_bound":{"count":1,"maximum":0.45,"minimum":0.45,"significant_figures":2}},"material_count":1,"mixed_conditions":[],"observation_count":1,"range":null},"flexural_strength":{"bases":[],"limits":{},"material_count":0,"mixed_conditions":[],"observation_count":0,"range":null},"max_service_temperature":{"bases":[],"limits":{},"material_count":0,"mixed_conditions":[],"observation_count":0,"range":null},"poissons_ratio":{"bases":[],"limits":{},"material_count":0,"mixed_conditions":[],"observation_count":0,"range":null},"specific_heat":{"bases":[],"limits":{},"material_count":0,"mixed_conditions":[],"observation_count":0,"range":null},"tensile_yield_strength":{"bases":["minimum"],"limits":{"lower_bound":{"count":1,"maximum":350000000.0,"minimum":350000000.0,"significant_figures":3}},"material_count":1,"mixed_conditions":[],"observation_count":1,"range":null},"thermal_conductivity":{"bases":["typical"],"limits":{},"material_count":1,"mixed_conditions":[],"observation_count":1,"range":{"includes_bound":false,"maximum":15.0,"minimum":15.0,"observation_count":1,"property_id":"thermal_conductivity","significant_figures":2,"singleton":true,"unavailable_count":0,"unit":"W/(m*K)"}},"ultimate_tensile_strength":{"bases":["specified_range"],"limits":{},"material_count":1,"mixed_conditions":[],"observation_count":1,"range":{"includes_bound":false,"maximum":880000000.0,"minimum":680000000.0,"observation_count":1,"property_id":"ultimate_tensile_strength","significant_figures":3,"singleton":false,"unavailable_count":0,"unit":"Pa"}},"youngs_modulus":{"bases":["typical"],"limits":{},"material_count":1,"mixed_conditions":[],"observation_count":1,"range":{"includes_bound":false,"maximum":200000000000.0,"minimum":200000000000.0,"observation_count":1,"property_id":"youngs_modulus","significant_figures":3,"singleton":true,"unavailable_count":0,"unit":"Pa"}}}}

File: materials/data/7590e5cc8c5dc6ac83ec/records/stainless-core-201ln-4372.json
{"build_id":"7590e5cc8c5dc6ac83ec","contract_version":"0.1.0","material":{"aliases":["Core 201LN/4372","1.4372","201LN","S20153","stainless","austenitic"],"designations":[{"system_id":"en","value":"1.4372"},{"system_id":"astm","value":"201LN"},{"system_id":"uns","value":"S20153"}],"id":"stainless-core-201ln-4372","identity_kind":"standard_grade","name":"Stainless steel Core 201LN/4372","notes":"Outokumpu austenitic stainless grade. Mechanical limits describe cold rolled sheet; physical values are listed separately by the supplier.","primary_taxon_id":"stainless-steels","supplemental_taxon_ids":[]},"observations":[{"basis":"minimum","conditions":{"product_form":"sheet","temperature_K":293.15},"id":"obs-c886c0e853409b0943be","material_id":"stainless-core-201ln-4372","notes":"Cold rolled coil and sheet (C); datasheet delivery condition","property_id":"tensile_yield_strength","result":{"canonical":{"unit":"Pa","value":350000000.0},"kind":"lower_bound","reported":{"significant_figures":3,"unit":"MPa","value":350.0}},"source_id":"outokumpu-core","source_locator":{"label":"Page 8, Core 201LN/4372, product form C, row Table 5, Rp0.2","page":8},"state_id":"stainless-core-201ln-4372-reference","status":"active","supersedes_observation_ids":[],"test_method":{"reported_label":"EN 10088-2"},"uncertainty":null},{"basis":"specified_range","conditions":{"product_form":"sheet","temperature_K":293.15},"id":"obs-291886338316aeabb9a9","material_id":"stainless-core-201ln-4372","notes":"Cold rolled coil and sheet (C); datasheet delivery condition","property_id":"ultimate_tensile_strength","result":{"canonical":{"maximum":880000000.0,"minimum":680000000.0,"unit":"Pa"},"kind":"interval","reported":{"maximum":880.0,"minimum":680.0,"significant_figures":3,"unit":"MPa"}},"source_id":"outokumpu-core","source_locator":{"label":"Page 8, Core 201LN/4372, product form C, row Table 5, Rm","page":8},"state_id":"stainless-core-201ln-4372-reference","status":"active","supersedes_observation_ids":[],"test_method":{"reported_label":"EN 10088-2"},"uncertainty":null},{"basis":"minimum","conditions":{"product_form":"sheet","temperature_K":293.15},"id":"obs-51b12d3163c058a6760a","material_id":"stainless-core-201ln-4372","notes":"Cold rolled coil and sheet (C); datasheet delivery condition","property_id":"elongation_at_break","result":{"canonical":{"unit":"1","value":0.45},"kind":"lower_bound","reported":{"significant_figures":2,"unit":"%","value":45.0}},"source_id":"outokumpu-core","source_locator":{"label":"Page 8, Core 201LN/4372, product form C, row Table 5, A80 (80 mm gauge length)","page":8},"state_id":"stainless-core-201ln-4372-reference","status":"active","supersedes_observation_ids":[],"test_method":{"reported_label":"EN 10088-2"},"uncertainty":null},{"basis":"typical","conditions":{},"id":"obs-f5843f323610609d6910","material_id":"stainless-core-201ln-4372","notes":"","property_id":"density","result":{"canonical":{"unit":"kg/m^3","value":7800.0},"kind":"point","reported":{"significant_figures":2,"unit":"kg/dm³","value":7.8}},"source_id":"outokumpu-core","source_locator":{"label":"Page 10, Core 201LN/4372, row Table 7, Density","page":10},"state_id":null,"status":"active","supersedes_observation_ids":[],"test_method":{"reported_label":"EN 10088-1"},"uncertainty":null},{"basis":"typical","conditions":{"temperature_K":293.15},"id":"obs-67c5c3a1fe7686ddb84c","material_id":"stainless-core-201ln-4372","notes":"","property_id":"youngs_modulus","result":{"canonical":{"unit":"Pa","value":200000000000.0},"kind":"point","reported":{"significant_figures":3,"unit":"GPa","value":200.0}},"source_id":"outokumpu-core","source_locator":{"label":"Page 10, Core 201LN/4372, row Table 7, Modulus of elasticity at 20 °C","page":10},"state_id":null,"status":"active","supersedes_observation_ids":[],"test_method":{"reported_label":"EN 10088-1"},"uncertainty":null},{"basis":"typical","conditions":{"temperature_K":293.15},"id":"obs-f0019486c5ec4a839249","material_id":"stainless-core-201ln-4372","notes":"","property_id":"thermal_conductivity","result":{"canonical":{"unit":"W/(m*K)","value":15.0},"kind":"point","reported":{"significant_figures":2,"unit":"W/(m·K)","value":15.0}},"source_id":"outokumpu-core","source_locator":{"label":"Page 10, Core 201LN/4372, row Table 7, Thermal conductivity at 20 °C","page":10},"state_id":null,"status":"active","supersedes_observation_ids":[],"test_method":{"reported_label":"EN 10088-1"},"uncertainty":null}],"source_values":{"obs-291886338316aeabb9a9":{"offset_to_si":0,"scale_to_si":1000000.0,"significant_figures":3,"text":"680–880","unit":"MPa"},"obs-51b12d3163c058a6760a":{"offset_to_si":0,"scale_to_si":0.01,"significant_figures":2,"text":"45","unit":"%"},"obs-67c5c3a1fe7686ddb84c":{"offset_to_si":0,"scale_to_si":1000000000.0,"significant_figures":3,"text":"200","unit":"GPa"},"obs-c886c0e853409b0943be":{"offset_to_si":0,"scale_to_si":1000000.0,"significant_figures":3,"text":"350","unit":"MPa"},"obs-f0019486c5ec4a839249":{"offset_to_si":0,"scale_to_si":1,"significant_figures":2,"text":"15","unit":"W/(m·K)"},"obs-f5843f323610609d6910":{"offset_to_si":0,"scale_to_si":1000,"significant_figures":2,"text":"7.8","unit":"kg/dm³"}},"sources":[{"id":"outokumpu-core","license":"Publisher copyright retained; selected numerical facts with attribution. Source document not redistributed.","notes":"Table 5: cold rolled sheet mechanical limits, with footnote-specific standards. Table 7: metric physical values. Table 6 is not imported; some published rows contain apparent unit inconsistencies.","organization":"Outokumpu","publication_date":null,"retrieved_date":"2026-09-07","revision":"Snapshot 91d2f4b13405","sha256":"91d2f4b1340562b0d692a3921a5b0ea2518ddcb6cbdcc9ec97a3d7ad886d7ad9","source_type":"manufacturer_datasheet","title":"Core range datasheet","url":"https://www.outokumpu.com/-/media/files/products/core/outokumpu-core-range-datasheet.pdf"}],"states":[{"aliases":["1.4372","201LN","Core 201LN/4372","S20153","Stainless steel Core 201LN/4372 — cold rolled sheet","austenitic","stainless"],"fixed_attributes":{"work_condition":"cold_rolled"},"id":"stainless-core-201ln-4372-reference","material_id":"stainless-core-201ln-4372","name":"Cold rolled","supplemental_taxon_ids":[]}],"summaries":{"density":{"bases":["typical"],"limits":{},"material_count":1,"mixed_conditions":[],"observation_count":1,"range":{"includes_bound":false,"maximum":7800.0,"minimum":7800.0,"observation_count":1,"property_id":"density","significant_figures":2,"singleton":true,"unavailable_count":0,"unit":"kg/m^3"}},"elongation_at_break":{"bases":["minimum"],"limits":{"lower_bound":{"count":1,"maximum":0.45,"minimum":0.45,"significant_figures":2}},"material_count":1,"mixed_conditions":[],"observation_count":1,"range":null},"flexural_strength":{"bases":[],"limits":{},"material_count":0,"mixed_conditions":[],"observation_count":0,"range":null},"max_service_temperature":{"bases":[],"limits":{},"material_count":0,"mixed_conditions":[],"observation_count":0,"range":null},"poissons_ratio":{"bases":[],"limits":{},"material_count":0,"mixed_conditions":[],"observation_count":0,"range":null},"specific_heat":{"bases":[],"limits":{},"material_count":0,"mixed_conditions":[],"observation_count":0,"range":null},"tensile_yield_strength":{"bases":["minimum"],"limits":{"lower_bound":{"count":1,"maximum":350000000.0,"minimum":350000000.0,"significant_figures":3}},"material_count":1,"mixed_conditions":[],"observation_count":1,"range":null},"thermal_conductivity":{"bases":["typical"],"limits":{},"material_count":1,"mixed_conditions":[],"observation_count":1,"range":{"includes_bound":false,"maximum":15.0,"minimum":15.0,"observation_count":1,"property_id":"thermal_conductivity","significant_figures":2,"singleton":true,"unavailable_count":0,"unit":"W/(m*K)"}},"ultimate_tensile_strength":{"bases":["specified_range"],"limits":{},"material_count":1,"mixed_conditions":[],"observation_count":1,"range":{"includes_bound":false,"maximum":880000000.0,"minimum":680000000.0,"observation_count":1,"property_id":"ultimate_tensile_strength","significant_figures":3,"singleton":false,"unavailable_count":0,"unit":"Pa"}},"youngs_modulus":{"bases":["typical"],"limits":{},"material_count":1,"mixed_conditions":[],"observation_count":1,"range":{"includes_bound":false,"maximum":200000000000.0,"minimum":200000000000.0,"observation_count":1,"property_id":"youngs_modulus","significant_figures":3,"singleton":true,"unavailable_count":0,"unit":"Pa"}}}}

File: materials/data/7590e5cc8c5dc6ac83ec/records/stainless-core-301-4310.json
{"build_id":"7590e5cc8c5dc6ac83ec","contract_version":"0.1.0","material":{"aliases":["Core 301/4310","1.4310","301","S30100","stainless","austenitic"],"designations":[{"system_id":"en","value":"1.4310"},{"system_id":"astm","value":"301"},{"system_id":"uns","value":"S30100"}],"id":"stainless-core-301-4310","identity_kind":"standard_grade","name":"Stainless steel Core 301/4310","notes":"Outokumpu austenitic stainless grade. Mechanical limits describe cold rolled sheet; physical values are listed separately by the supplier.","primary_taxon_id":"stainless-steels","supplemental_taxon_ids":[]},"observations":[{"basis":"minimum","conditions":{"product_form":"sheet","temperature_K":293.15},"id":"obs-d02dcaeae5833518a4ef","material_id":"stainless-core-301-4310","notes":"Cold rolled coil and sheet (C); datasheet delivery condition","property_id":"tensile_yield_strength","result":{"canonical":{"unit":"Pa","value":250000000.0},"kind":"lower_bound","reported":{"significant_figures":3,"unit":"MPa","value":250.0}},"source_id":"outokumpu-core","source_locator":{"label":"Page 8, Core 301/4310, product form C, row Table 5, Rp0.2","page":8},"state_id":"stainless-core-301-4310-reference","status":"active","supersedes_observation_ids":[],"test_method":{"reported_label":"EN 10088-2"},"uncertainty":null},{"basis":"specified_range","conditions":{"product_form":"sheet","temperature_K":293.15},"id":"obs-9c540013195311fd1f32","material_id":"stainless-core-301-4310","notes":"Cold rolled coil and sheet (C); datasheet delivery condition","property_id":"ultimate_tensile_strength","result":{"canonical":{"maximum":950000000.0,"minimum":600000000.0,"unit":"Pa"},"kind":"interval","reported":{"maximum":950.0,"minimum":600.0,"significant_figures":3,"unit":"MPa"}},"source_id":"outokumpu-core","source_locator":{"label":"Page 8, Core 301/4310, product form C, row Table 5, Rm","page":8},"state_id":"stainless-core-301-4310-reference","status":"active","supersedes_observation_ids":[],"test_method":{"reported_label":"EN 10088-2"},"uncertainty":null},{"basis":"minimum","conditions":{"product_form":"sheet","temperature_K":293.15},"id":"obs-d844fe240620ea47eea1","material_id":"stainless-core-301-4310","notes":"Cold rolled coil and sheet (C); datasheet delivery condition","property_id":"elongation_at_break","result":{"canonical":{"unit":"1","value":0.4},"kind":"lower_bound","reported":{"significant_figures":2,"unit":"%","value":40.0}},"source_id":"outokumpu-core","source_locator":{"label":"Page 8, Core 301/4310, product form C, row Table 5, A80 (80 mm gauge length)","page":8},"state_id":"stainless-core-301-4310-reference","status":"active","supersedes_observation_ids":[],"test_method":{"reported_label":"EN 10088-2"},"uncertainty":null},{"basis":"typical","conditions":{},"id":"obs-29715d2d160206b6c980","material_id":"stainless-core-301-4310","notes":"","property_id":"density","result":{"canonical":{"unit":"kg/m^3","value":7900.0},"kind":"point","reported":{"significant_figures":2,"unit":"kg/dm³","value":7.9}},"source_id":"outokumpu-core","source_locator":{"label":"Page 10, Core 301/4310, row Table 7, Density","page":10},"state_id":null,"status":"active","supersedes_observation_ids":[],"test_method":{"reported_label":"EN 10088-1"},"uncertainty":null},{"basis":"typical","conditions":{"temperature_K":293.15},"id":"obs-aa7fbf1a2ef33e52baa0","material_id":"stainless-core-301-4310","notes":"","property_id":"youngs_modulus","result":{"canonical":{"unit":"Pa","value":200000000000.0},"kind":"point","reported":{"significant_figures":3,"unit":"GPa","value":200.0}},"source_id":"outokumpu-core","source_locator":{"label":"Page 10, Core 301/4310, row Table 7, Modulus of elasticity at 20 °C","page":10},"state_id":null,"status":"active","supersedes_observation_ids":[],"test_method":{"reported_label":"EN 10088-1"},"uncertainty":null},{"basis":"typical","conditions":{"temperature_K":293.15},"id":"obs-73df096c52dc3dad7edb","material_id":"stainless-core-301-4310","notes":"","property_id":"thermal_conductivity","result":{"canonical":{"unit":"W/(m*K)","value":15.0},"kind":"point","reported":{"significant_figures":2,"unit":"W/(m·K)","value":15.0}},"source_id":"outokumpu-core","source_locator":{"label":"Page 10, Core 301/4310, row Table 7, Thermal conductivity at 20 °C","page":10},"state_id":null,"status":"active","supersedes_observation_ids":[],"test_method":{"reported_label":"EN 10088-1"},"uncertainty":null},{"basis":"typical","conditions":{"temperature_K":293.15},"id":"obs-85c9327cfb8ae686d01f","material_id":"stainless-core-301-4310","notes":"","property_id":"specific_heat","result":{"canonical":{"unit":"J/(kg*K)","value":500.0},"kind":"point","reported":{"significant_figures":3,"unit":"J/(kg·K)","value":500.0}},"source_id":"outokumpu-core","source_locator":{"label":"Page 10, Core 301/4310, row Table 7, Thermal capacity at 20 °C","page":10},"state_id":null,"status":"active","supersedes_observation_ids":[],"test_method":{"reported_label":"EN 10088-1"},"uncertainty":null}],"source_values":{"obs-29715d2d160206b6c980":{"offset_to_si":0,"scale_to_si":1000,"significant_figures":2,"text":"7.9","unit":"kg/dm³"},"obs-73df096c52dc3dad7edb":{"offset_to_si":0,"scale_to_si":1,"significant_figures":2,"text":"15","unit":"W/(m·K)"},"obs-85c9327cfb8ae686d01f":{"offset_to_si":0,"scale_to_si":1,"significant_figures":3,"text":"500","unit":"J/(kg·K)"},"obs-9c540013195311fd1f32":{"offset_to_si":0,"scale_to_si":1000000.0,"significant_figures":3,"text":"600–950","unit":"MPa"},"obs-aa7fbf1a2ef33e52baa0":{"offset_to_si":0,"scale_to_si":1000000000.0,"significant_figures":3,"text":"200","unit":"GPa"},"obs-d02dcaeae5833518a4ef":{"offset_to_si":0,"scale_to_si":1000000.0,"significant_figures":3,"text":"250","unit":"MPa"},"obs-d844fe240620ea47eea1":{"offset_to_si":0,"scale_to_si":0.01,"significant_figures":2,"text":"40","unit":"%"}},"sources":[{"id":"outokumpu-core","license":"Publisher copyright retained; selected numerical facts with attribution. Source document not redistributed.","notes":"Table 5: cold rolled sheet mechanical limits, with footnote-specific standards. Table 7: metric physical values. Table 6 is not imported; some published rows contain apparent unit inconsistencies.","organization":"Outokumpu","publication_date":null,"retrieved_date":"2026-09-07","revision":"Snapshot 91d2f4b13405","sha256":"91d2f4b1340562b0d692a3921a5b0ea2518ddcb6cbdcc9ec97a3d7ad886d7ad9","source_type":"manufacturer_datasheet","title":"Core range datasheet","url":"https://www.outokumpu.com/-/media/files/products/core/outokumpu-core-range-datasheet.pdf"}],"states":[{"aliases":["1.4310","301","Core 301/4310","S30100","Stainless steel Core 301/4310 — cold rolled sheet","austenitic","stainless"],"fixed_attributes":{"work_condition":"cold_rolled"},"id":"stainless-core-301-4310-reference","material_id":"stainless-core-301-4310","name":"Cold rolled","supplemental_taxon_ids":[]}],"summaries":{"density":{"bases":["typical"],"limits":{},"material_count":1,"mixed_conditions":[],"observation_count":1,"range":{"includes_bound":false,"maximum":7900.0,"minimum":7900.0,"observation_count":1,"property_id":"density","significant_figures":2,"singleton":true,"unavailable_count":0,"unit":"kg/m^3"}},"elongation_at_break":{"bases":["minimum"],"limits":{"lower_bound":{"count":1,"maximum":0.4,"minimum":0.4,"significant_figures":2}},"material_count":1,"mixed_conditions":[],"observation_count":1,"range":null},"flexural_strength":{"bases":[],"limits":{},"material_count":0,"mixed_conditions":[],"observation_count":0,"range":null},"max_service_temperature":{"bases":[],"limits":{},"material_count":0,"mixed_conditions":[],"observation_count":0,"range":null},"poissons_ratio":{"bases":[],"limits":{},"material_count":0,"mixed_conditions":[],"observation_count":0,"range":null},"specific_heat":{"bases":["typical"],"limits":{},"material_count":1,"mixed_conditions":[],"observation_count":1,"range":{"includes_bound":false,"maximum":500.0,"minimum":500.0,"observation_count":1,"property_id":"specific_heat","significant_figures":3,"singleton":true,"unavailable_count":0,"unit":"J/(kg*K)"}},"tensile_yield_strength":{"bases":["minimum"],"limits":{"lower_bound":{"count":1,"maximum":250000000.0,"minimum":250000000.0,"significant_figures":3}},"material_count":1,"mixed_conditions":[],"observation_count":1,"range":null},"thermal_conductivity":{"bases":["typical"],"limits":{},"material_count":1,"mixed_conditions":[],"observation_count":1,"range":{"includes_bound":false,"maximum":15.0,"minimum":15.0,"observation_count":1,"property_id":"thermal_conductivity","significant_figures":2,"singleton":true,"unavailable_count":0,"unit":"W/(m*K)"}},"ultimate_tensile_strength":{"bases":["specified_range"],"limits":{},"material_count":1,"mixed_conditions":[],"observation_count":1,"range":{"includes_bound":false,"maximum":950000000.0,"minimum":600000000.0,"observation_count":1,"property_id":"ultimate_tensile_strength","significant_figures":3,"singleton":false,"unavailable_count":0,"unit":"Pa"}},"youngs_modulus":{"bases":["typical"],"limits":{},"material_count":1,"mixed_conditions":[],"observation_count":1,"range":{"includes_bound":false,"maximum":200000000000.0,"minimum":200000000000.0,"observation_count":1,"property_id":"youngs_modulus","significant_figures":3,"singleton":true,"unavailable_count":0,"unit":"Pa"}}}}
