Repository: amarschn/tools

# Materials data project

The source of truth behind the **Materials** tool. This directory holds the
curated data, the builder, and the validation gates. The published site it
generates lives at `tools/materials/` and is registered in `catalog.json` like
any other tool.

Adding a material happens here, not anywhere else. The project this came from
is closed; nothing upstream is maintained.

Current contents: **222 material identities, 92 named states, 1,593
observations, 10 registered properties and references to 28 source documents**.
The generated site has no runtime dependencies, backend, accounts, or network
search service.

Material queries open complete datasheets.

File: materials/data/7590e5cc8c5dc6ac83ec/records/stainless-core-305-4303.json
{"build_id":"7590e5cc8c5dc6ac83ec","contract_version":"0.1.0","material":{"aliases":["Core 305/4303","1.4303","305","S30500","stainless","austenitic"],"designations":[{"system_id":"en","value":"1.4303"},{"system_id":"astm","value":"305"},{"system_id":"uns","value":"S30500"}],"id":"stainless-core-305-4303","identity_kind":"standard_grade","name":"Stainless steel Core 305/4303","notes":"Outokumpu austenitic stainless grade. Mechanical limits describe cold rolled sheet; physical values are listed separately by the supplier.","primary_taxon_id":"stainless-steels","supplemental_taxon_ids":[]},"observations":[{"basis":"minimum","conditions":{"product_form":"sheet","temperature_K":293.15},"id":"obs-a64ac73e9de940de4c92","material_id":"stainless-core-305-4303","notes":"Cold rolled coil and sheet (C); datasheet delivery condition","property_id":"tensile_yield_strength","result":{"canonical":{"unit":"Pa","value":220000000.0},"kind":"lower_bound","reported":{"significant_figures":3,"unit":"MPa","value":220.0}},"source_id":"outokumpu-core","source_locator":{"label":"Page 8, Core 305/4303, product form C, row Table 5, Rp0.2","page":8},"state_id":"stainless-core-305-4303-reference","status":"active","supersedes_observation_ids":[],"test_method":{"reported_label":"EN 10088-2"},"uncertainty":null},{"basis":"specified_range","conditions":{"product_form":"sheet","temperature_K":293.15},"id":"obs-34cd28034f12b04a649b","material_id":"stainless-core-305-4303","notes":"Cold rolled coil and sheet (C); datasheet delivery condition","property_id":"ultimate_tensile_strength","result":{"canonical":{"maximum":650000000.0,"minimum":500000000.0,"unit":"Pa"},"kind":"interval","reported":{"maximum":650.0,"minimum":500.0,"significant_figures":3,"unit":"MPa"}},"source_id":"outokumpu-core","source_locator":{"label":"Page 8, Core 305/4303, product form C, row Table 5, Rm","page":8},"state_id":"stainless-core-305-4303-reference","status":"active","supersedes_observation_ids":[],"test_method":{"reported_label":"EN 10088-2"},"uncertainty":null},{"basis":"minimum","conditions":{"product_form":"sheet","temperature_K":293.15},"id":"obs-0eee57e772c6547a7ba3","material_id":"stainless-core-305-4303","notes":"Cold rolled coil and sheet (C); datasheet delivery condition","property_id":"elongation_at_break","result":{"canonical":{"unit":"1","value":0.45},"kind":"lower_bound","reported":{"significant_figures":2,"unit":"%","value":45.0}},"source_id":"outokumpu-core","source_locator":{"label":"Page 8, Core 305/4303, product form C, row Table 5, A80 (80 mm gauge length)","page":8},"state_id":"stainless-core-305-4303-reference","status":"active","supersedes_observation_ids":[],"test_method":{"reported_label":"EN 10088-2"},"uncertainty":null},{"basis":"typical","conditions":{},"id":"obs-6cdfd2c8059963ed3631","material_id":"stainless-core-305-4303","notes":"","property_id":"density","result":{"canonical":{"unit":"kg/m^3","value":7900.0},"kind":"point","reported":{"significant_figures":2,"unit":"kg/dm³","value":7.9}},"source_id":"outokumpu-core","source_locator":{"label":"Page 10, Core 305/4303, row Table 7, Density","page":10},"state_id":null,"status":"active","supersedes_observation_ids":[],"test_method":{"reported_label":"EN 10088-1"},"uncertainty":null},{"basis":"typical","conditions":{"temperature_K":293.15},"id":"obs-6c9a765ffd9cc12f393f","material_id":"stainless-core-305-4303","notes":"","property_id":"youngs_modulus","result":{"canonical":{"unit":"Pa","value":200000000000.0},"kind":"point","reported":{"significant_figures":3,"unit":"GPa","value":200.0}},"source_id":"outokumpu-core","source_locator":{"label":"Page 10, Core 305/4303, row Table 7, Modulus of elasticity at 20 °C","page":10},"state_id":null,"status":"active","supersedes_observation_ids":[],"test_method":{"reported_label":"EN 10088-1"},"uncertainty":null},{"basis":"typical","conditions":{"temperature_K":293.15},"id":"obs-5ee358ba7ebeb1e3e1af","material_id":"stainless-core-305-4303","notes":"","property_id":"thermal_conductivity","result":{"canonical":{"unit":"W/(m*K)","value":15.0},"kind":"point","reported":{"significant_figures":2,"unit":"W/(m·K)","value":15.0}},"source_id":"outokumpu-core","source_locator":{"label":"Page 10, Core 305/4303, row Table 7, Thermal conductivity at 20 °C","page":10},"state_id":null,"status":"active","supersedes_observation_ids":[],"test_method":{"reported_label":"EN 10088-1"},"uncertainty":null},{"basis":"typical","conditions":{"temperature_K":293.15},"id":"obs-29c9155c27cdefd60192","material_id":"stainless-core-305-4303","notes":"","property_id":"specific_heat","result":{"canonical":{"unit":"J/(kg*K)","value":500.0},"kind":"point","reported":{"significant_figures":3,"unit":"J/(kg·K)","value":500.0}},"source_id":"outokumpu-core","source_locator":{"label":"Page 10, Core 305/4303, row Table 7, Thermal capacity at 20 °C","page":10},"state_id":null,"status":"active","supersedes_observation_ids":[],"test_method":{"reported_label":"EN 10088-1"},"uncertainty":null}],"source_values":{"obs-0eee57e772c6547a7ba3":{"offset_to_si":0,"scale_to_si":0.01,"significant_figures":2,"text":"45","unit":"%"},"obs-29c9155c27cdefd60192":{"offset_to_si":0,"scale_to_si":1,"significant_figures":3,"text":"500","unit":"J/(kg·K)"},"obs-34cd28034f12b04a649b":{"offset_to_si":0,"scale_to_si":1000000.0,"significant_figures":3,"text":"500–650","unit":"MPa"},"obs-5ee358ba7ebeb1e3e1af":{"offset_to_si":0,"scale_to_si":1,"significant_figures":2,"text":"15","unit":"W/(m·K)"},"obs-6c9a765ffd9cc12f393f":{"offset_to_si":0,"scale_to_si":1000000000.0,"significant_figures":3,"text":"200","unit":"GPa"},"obs-6cdfd2c8059963ed3631":{"offset_to_si":0,"scale_to_si":1000,"significant_figures":2,"text":"7.9","unit":"kg/dm³"},"obs-a64ac73e9de940de4c92":{"offset_to_si":0,"scale_to_si":1000000.0,"significant_figures":3,"text":"220","unit":"MPa"}},"sources":[{"id":"outokumpu-core","license":"Publisher copyright retained; selected numerical facts with attribution. Source document not redistributed.","notes":"Table 5: cold rolled sheet mechanical limits, with footnote-specific standards. Table 7: metric physical values. Table 6 is not imported; some published rows contain apparent unit inconsistencies.","organization":"Outokumpu","publication_date":null,"retrieved_date":"2026-09-07","revision":"Snapshot 91d2f4b13405","sha256":"91d2f4b1340562b0d692a3921a5b0ea2518ddcb6cbdcc9ec97a3d7ad886d7ad9","source_type":"manufacturer_datasheet","title":"Core range datasheet","url":"https://www.outokumpu.com/-/media/files/products/core/outokumpu-core-range-datasheet.pdf"}],"states":[{"aliases":["1.4303","305","Core 305/4303","S30500","Stainless steel Core 305/4303 — cold rolled sheet","austenitic","stainless"],"fixed_attributes":{"work_condition":"cold_rolled"},"id":"stainless-core-305-4303-reference","material_id":"stainless-core-305-4303","name":"Cold rolled","supplemental_taxon_ids":[]}],"summaries":{"density":{"bases":["typical"],"limits":{},"material_count":1,"mixed_conditions":[],"observation_count":1,"range":{"includes_bound":false,"maximum":7900.0,"minimum":7900.0,"observation_count":1,"property_id":"density","significant_figures":2,"singleton":true,"unavailable_count":0,"unit":"kg/m^3"}},"elongation_at_break":{"bases":["minimum"],"limits":{"lower_bound":{"count":1,"maximum":0.45,"minimum":0.45,"significant_figures":2}},"material_count":1,"mixed_conditions":[],"observation_count":1,"range":null},"flexural_strength":{"bases":[],"limits":{},"material_count":0,"mixed_conditions":[],"observation_count":0,"range":null},"max_service_temperature":{"bases":[],"limits":{},"material_count":0,"mixed_conditions":[],"observation_count":0,"range":null},"poissons_ratio":{"bases":[],"limits":{},"material_count":0,"mixed_conditions":[],"observation_count":0,"range":null},"specific_heat":{"bases":["typical"],"limits":{},"material_count":1,"mixed_conditions":[],"observation_count":1,"range":{"includes_bound":false,"maximum":500.0,"minimum":500.0,"observation_count":1,"property_id":"specific_heat","significant_figures":3,"singleton":true,"unavailable_count":0,"unit":"J/(kg*K)"}},"tensile_yield_strength":{"bases":["minimum"],"limits":{"lower_bound":{"count":1,"maximum":220000000.0,"minimum":220000000.0,"significant_figures":3}},"material_count":1,"mixed_conditions":[],"observation_count":1,"range":null},"thermal_conductivity":{"bases":["typical"],"limits":{},"material_count":1,"mixed_conditions":[],"observation_count":1,"range":{"includes_bound":false,"maximum":15.0,"minimum":15.0,"observation_count":1,"property_id":"thermal_conductivity","significant_figures":2,"singleton":true,"unavailable_count":0,"unit":"W/(m*K)"}},"ultimate_tensile_strength":{"bases":["specified_range"],"limits":{},"material_count":1,"mixed_conditions":[],"observation_count":1,"range":{"includes_bound":false,"maximum":650000000.0,"minimum":500000000.0,"observation_count":1,"property_id":"ultimate_tensile_strength","significant_figures":3,"singleton":false,"unavailable_count":0,"unit":"Pa"}},"youngs_modulus":{"bases":["typical"],"limits":{},"material_count":1,"mixed_conditions":[],"observation_count":1,"range":{"includes_bound":false,"maximum":200000000000.0,"minimum":200000000000.0,"observation_count":1,"property_id":"youngs_modulus","significant_figures":3,"singleton":true,"unavailable_count":0,"unit":"Pa"}}}}

File: materials/data/7590e5cc8c5dc6ac83ec/records/stainless-core-321-4541.json
{"build_id":"7590e5cc8c5dc6ac83ec","contract_version":"0.1.0","material":{"aliases":["Core 321/4541","1.4541","321","S32100","stainless","austenitic"],"designations":[{"system_id":"en","value":"1.4541"},{"system_id":"astm","value":"321"},{"system_id":"uns","value":"S32100"}],"id":"stainless-core-321-4541","identity_kind":"standard_grade","name":"Stainless steel Core 321/4541","notes":"Outokumpu austenitic stainless grade. Mechanical limits describe cold rolled sheet; physical values are listed separately by the supplier.","primary_taxon_id":"stainless-steels","supplemental_taxon_ids":[]},"observations":[{"basis":"minimum","conditions":{"product_form":"sheet","temperature_K":293.15},"id":"obs-5d62866961c02adc5dd5","material_id":"stainless-core-321-4541","notes":"Cold rolled coil and sheet (C); datasheet delivery condition","property_id":"tensile_yield_strength","result":{"canonical":{"unit":"Pa","value":220000000.0},"kind":"lower_bound","reported":{"significant_figures":3,"unit":"MPa","value":220.0}},"source_id":"outokumpu-core","source_locator":{"label":"Page 8, Core 321/4541, product form C, row Table 5, Rp0.2","page":8},"state_id":"stainless-core-321-4541-reference","status":"active","supersedes_observation_ids":[],"test_method":{"reported_label":"EN 10088-2"},"uncertainty":null},{"basis":"specified_range","conditions":{"product_form":"sheet","temperature_K":293.15},"id":"obs-eb8ab50d88625ed3777c","material_id":"stainless-core-321-4541","notes":"Cold rolled coil and sheet (C); datasheet delivery condition","property_id":"ultimate_tensile_strength","result":{"canonical":{"maximum":720000000.0,"minimum":520000000.0,"unit":"Pa"},"kind":"interval","reported":{"maximum":720.0,"minimum":520.0,"significant_figures":3,"unit":"MPa"}},"source_id":"outokumpu-core","source_locator":{"label":"Page 8, Core 321/4541, product form C, row Table 5, Rm","page":8},"state_id":"stainless-core-321-4541-reference","status":"active","supersedes_observation_ids":[],"test_method":{"reported_label":"EN 10088-2"},"uncertainty":null},{"basis":"minimum","conditions":{"product_form":"sheet","temperature_K":293.15},"id":"obs-38a0ec71e4dc71be85bd","material_id":"stainless-core-321-4541","notes":"Cold rolled coil and sheet (C); datasheet delivery condition","property_id":"elongation_at_break","result":{"canonical":{"unit":"1","value":0.4},"kind":"lower_bound","reported":{"significant_figures":2,"unit":"%","value":40.0}},"source_id":"outokumpu-core","source_locator":{"label":"Page 8, Core 321/4541, product form C, row Table 5, A80 (80 mm gauge length)","page":8},"state_id":"stainless-core-321-4541-reference","status":"active","supersedes_observation_ids":[],"test_method":{"reported_label":"EN 10088-2"},"uncertainty":null},{"basis":"typical","conditions":{},"id":"obs-e11046d0359774cc9ac0","material_id":"stainless-core-321-4541","notes":"","property_id":"density","result":{"canonical":{"unit":"kg/m^3","value":7900.0},"kind":"point","reported":{"significant_figures":2,"unit":"kg/dm³","value":7.9}},"source_id":"outokumpu-core","source_locator":{"label":"Page 10, Core 321/4541, row Table 7, Density","page":10},"state_id":null,"status":"active","supersedes_observation_ids":[],"test_method":{"reported_label":"EN 10088-1"},"uncertainty":null},{"basis":"typical","conditions":{"temperature_K":293.15},"id":"obs-76c071b4857f884b220e","material_id":"stainless-core-321-4541","notes":"","property_id":"youngs_modulus","result":{"canonical":{"unit":"Pa","value":200000000000.0},"kind":"point","reported":{"significant_figures":3,"unit":"GPa","value":200.0}},"source_id":"outokumpu-core","source_locator":{"label":"Page 10, Core 321/4541, row Table 7, Modulus of elasticity at 20 °C","page":10},"state_id":null,"status":"active","supersedes_observation_ids":[],"test_method":{"reported_label":"EN 10088-1"},"uncertainty":null},{"basis":"typical","conditions":{"temperature_K":293.15},"id":"obs-b97cd027da946dbdc203","material_id":"stainless-core-321-4541","notes":"","property_id":"thermal_conductivity","result":{"canonical":{"unit":"W/(m*K)","value":15.0},"kind":"point","reported":{"significant_figures":2,"unit":"W/(m·K)","value":15.0}},"source_id":"outokumpu-core","source_locator":{"label":"Page 10, Core 321/4541, row Table 7, Thermal conductivity at 20 °C","page":10},"state_id":null,"status":"active","supersedes_observation_ids":[],"test_method":{"reported_label":"EN 10088-1"},"uncertainty":null},{"basis":"typical","conditions":{"temperature_K":293.15},"id":"obs-8e8d9f197a61e86b99c9","material_id":"stainless-core-321-4541","notes":"","property_id":"specific_heat","result":{"canonical":{"unit":"J/(kg*K)","value":500.0},"kind":"point","reported":{"significant_figures":3,"unit":"J/(kg·K)","value":500.0}},"source_id":"outokumpu-core","source_locator":{"label":"Page 10, Core 321/4541, row Table 7, Thermal capacity at 20 °C","page":10},"state_id":null,"status":"active","supersedes_observation_ids":[],"test_method":{"reported_label":"EN 10088-1"},"uncertainty":null}],"source_values":{"obs-38a0ec71e4dc71be85bd":{"offset_to_si":0,"scale_to_si":0.01,"significant_figures":2,"text":"40","unit":"%"},"obs-5d62866961c02adc5dd5":{"offset_to_si":0,"scale_to_si":1000000.0,"significant_figures":3,"text":"220","unit":"MPa"},"obs-76c071b4857f884b220e":{"offset_to_si":0,"scale_to_si":1000000000.0,"significant_figures":3,"text":"200","unit":"GPa"},"obs-8e8d9f197a61e86b99c9":{"offset_to_si":0,"scale_to_si":1,"significant_figures":3,"text":"500","unit":"J/(kg·K)"},"obs-b97cd027da946dbdc203":{"offset_to_si":0,"scale_to_si":1,"significant_figures":2,"text":"15","unit":"W/(m·K)"},"obs-e11046d0359774cc9ac0":{"offset_to_si":0,"scale_to_si":1000,"significant_figures":2,"text":"7.9","unit":"kg/dm³"},"obs-eb8ab50d88625ed3777c":{"offset_to_si":0,"scale_to_si":1000000.0,"significant_figures":3,"text":"520–720","unit":"MPa"}},"sources":[{"id":"outokumpu-core","license":"Publisher copyright retained; selected numerical facts with attribution. Source document not redistributed.","notes":"Table 5: cold rolled sheet mechanical limits, with footnote-specific standards. Table 7: metric physical values. Table 6 is not imported; some published rows contain apparent unit inconsistencies.","organization":"Outokumpu","publication_date":null,"retrieved_date":"2026-09-07","revision":"Snapshot 91d2f4b13405","sha256":"91d2f4b1340562b0d692a3921a5b0ea2518ddcb6cbdcc9ec97a3d7ad886d7ad9","source_type":"manufacturer_datasheet","title":"Core range datasheet","url":"https://www.outokumpu.com/-/media/files/products/core/outokumpu-core-range-datasheet.pdf"}],"states":[{"aliases":["1.4541","321","Core 321/4541","S32100","Stainless steel Core 321/4541 — cold rolled sheet","austenitic","stainless"],"fixed_attributes":{"work_condition":"cold_rolled"},"id":"stainless-core-321-4541-reference","material_id":"stainless-core-321-4541","name":"Cold rolled","supplemental_taxon_ids":[]}],"summaries":{"density":{"bases":["typical"],"limits":{},"material_count":1,"mixed_conditions":[],"observation_count":1,"range":{"includes_bound":false,"maximum":7900.0,"minimum":7900.0,"observation_count":1,"property_id":"density","significant_figures":2,"singleton":true,"unavailable_count":0,"unit":"kg/m^3"}},"elongation_at_break":{"bases":["minimum"],"limits":{"lower_bound":{"count":1,"maximum":0.4,"minimum":0.4,"significant_figures":2}},"material_count":1,"mixed_conditions":[],"observation_count":1,"range":null},"flexural_strength":{"bases":[],"limits":{},"material_count":0,"mixed_conditions":[],"observation_count":0,"range":null},"max_service_temperature":{"bases":[],"limits":{},"material_count":0,"mixed_conditions":[],"observation_count":0,"range":null},"poissons_ratio":{"bases":[],"limits":{},"material_count":0,"mixed_conditions":[],"observation_count":0,"range":null},"specific_heat":{"bases":["typical"],"limits":{},"material_count":1,"mixed_conditions":[],"observation_count":1,"range":{"includes_bound":false,"maximum":500.0,"minimum":500.0,"observation_count":1,"property_id":"specific_heat","significant_figures":3,"singleton":true,"unavailable_count":0,"unit":"J/(kg*K)"}},"tensile_yield_strength":{"bases":["minimum"],"limits":{"lower_bound":{"count":1,"maximum":220000000.0,"minimum":220000000.0,"significant_figures":3}},"material_count":1,"mixed_conditions":[],"observation_count":1,"range":null},"thermal_conductivity":{"bases":["typical"],"limits":{},"material_count":1,"mixed_conditions":[],"observation_count":1,"range":{"includes_bound":false,"maximum":15.0,"minimum":15.0,"observation_count":1,"property_id":"thermal_conductivity","significant_figures":2,"singleton":true,"unavailable_count":0,"unit":"W/(m*K)"}},"ultimate_tensile_strength":{"bases":["specified_range"],"limits":{},"material_count":1,"mixed_conditions":[],"observation_count":1,"range":{"includes_bound":false,"maximum":720000000.0,"minimum":520000000.0,"observation_count":1,"property_id":"ultimate_tensile_strength","significant_figures":3,"singleton":false,"unavailable_count":0,"unit":"Pa"}},"youngs_modulus":{"bases":["typical"],"limits":{},"material_count":1,"mixed_conditions":[],"observation_count":1,"range":{"includes_bound":false,"maximum":200000000000.0,"minimum":200000000000.0,"observation_count":1,"property_id":"youngs_modulus","significant_figures":3,"singleton":true,"unavailable_count":0,"unit":"Pa"}}}}

File: materials/data/7590e5cc8c5dc6ac83ec/records/stainless-core-347-4550.json
{"build_id":"7590e5cc8c5dc6ac83ec","contract_version":"0.1.0","material":{"aliases":["Core 347/4550","1.4550","347","S34700","stainless","austenitic"],"designations":[{"system_id":"en","value":"1.4550"},{"system_id":"astm","value":"347"},{"system_id":"uns","value":"S34700"}],"id":"stainless-core-347-4550","identity_kind":"standard_grade","name":"Stainless steel Core 347/4550","notes":"Outokumpu austenitic stainless grade. Mechanical limits describe cold rolled sheet; physical values are listed separately by the supplier.","primary_taxon_id":"stainless-steels","supplemental_taxon_ids":[]},"observations":[{"basis":"minimum","conditions":{"product_form":"sheet","temperature_K":293.15},"id":"obs-5c718f214dc5a3a1d562","material_id":"stainless-core-347-4550","notes":"Cold rolled coil and sheet (C); datasheet delivery condition","property_id":"tensile_yield_strength","result":{"canonical":{"unit":"Pa","value":220000000.0},"kind":"lower_bound","reported":{"significant_figures":3,"unit":"MPa","value":220.0}},"source_id":"outokumpu-core","source_locator":{"label":"Page 8, Core 347/4550, product form C, row Table 5, Rp0.2","page":8},"state_id":"stainless-core-347-4550-reference","status":"active","supersedes_observation_ids":[],"test_method":{"reported_label":"EN 10088-2"},"uncertainty":null},{"basis":"specified_range","conditions":{"product_form":"sheet","temperature_K":293.15},"id":"obs-4f06ad628f5fb9fbc495","material_id":"stainless-core-347-4550","notes":"Cold rolled coil and sheet (C); datasheet delivery condition","property_id":"ultimate_tensile_strength","result":{"canonical":{"maximum":720000000.0,"minimum":520000000.0,"unit":"Pa"},"kind":"interval","reported":{"maximum":720.0,"minimum":520.0,"significant_figures":3,"unit":"MPa"}},"source_id":"outokumpu-core","source_locator":{"label":"Page 8, Core 347/4550, product form C, row Table 5, Rm","page":8},"state_id":"stainless-core-347-4550-reference","status":"active","supersedes_observation_ids":[],"test_method":{"reported_label":"EN 10088-2"},"uncertainty":null},{"basis":"minimum","conditions":{"product_form":"sheet","temperature_K":293.15},"id":"obs-1d9996d1076df8d876d9","material_id":"stainless-core-347-4550","notes":"Cold rolled coil and sheet (C); datasheet delivery condition","property_id":"elongation_at_break","result":{"canonical":{"unit":"1","value":0.4},"kind":"lower_bound","reported":{"significant_figures":2,"unit":"%","value":40.0}},"source_id":"outokumpu-core","source_locator":{"label":"Page 8, Core 347/4550, product form C, row Table 5, A80 (80 mm gauge length)","page":8},"state_id":"stainless-core-347-4550-reference","status":"active","supersedes_observation_ids":[],"test_method":{"reported_label":"EN 10088-2"},"uncertainty":null},{"basis":"typical","conditions":{},"id":"obs-4daa2df989576ebc4ea3","material_id":"stainless-core-347-4550","notes":"","property_id":"density","result":{"canonical":{"unit":"kg/m^3","value":7900.0},"kind":"point","reported":{"significant_figures":2,"unit":"kg/dm³","value":7.9}},"source_id":"outokumpu-core","source_locator":{"label":"Page 10, Core 347/4550, row Table 7, Density","page":10},"state_id":null,"status":"active","supersedes_observation_ids":[],"test_method":{"reported_label":"EN 10088-1"},"uncertainty":null},{"basis":"typical","conditions":{"temperature_K":293.15},"id":"obs-86053d75e012ece7a3e3","material_id":"stainless-core-347-4550","notes":"","property_id":"youngs_modulus","result":{"canonical":{"unit":"Pa","value":200000000000.0},"kind":"point","reported":{"significant_figures":3,"unit":"GPa","value":200.0}},"source_id":"outokumpu-core","source_locator":{"label":"Page 10, Core 347/4550, row Table 7, Modulus of elasticity at 20 °C","page":10},"state_id":null,"status":"active","supersedes_observation_ids":[],"test_method":{"reported_label":"EN 10088-1"},"uncertainty":null},{"basis":"typical","conditions":{"temperature_K":293.15},"id":"obs-9c0712e8260e90b651a0","material_id":"stainless-core-347-4550","notes":"","property_id":"thermal_conductivity","result":{"canonical":{"unit":"W/(m*K)","value":15.0},"kind":"point","reported":{"significant_figures":2,"unit":"W/(m·K)","value":15.0}},"source_id":"outokumpu-core","source_locator":{"label":"Page 10, Core 347/4550, row Table 7, Thermal conductivity at 20 °C","page":10},"state_id":null,"status":"active","supersedes_observation_ids":[],"test_method":{"reported_label":"EN 10088-1"},"uncertainty":null},{"basis":"typical","conditions":{"temperature_K":293.15},"id":"obs-bb4976d1ea008e924e6b","material_id":"stainless-core-347-4550","notes":"","property_id":"specific_heat","result":{"canonical":{"unit":"J/(kg*K)","value":500.0},"kind":"point","reported":{"significant_figures":3,"unit":"J/(kg·K)","value":500.0}},"source_id":"outokumpu-core","source_locator":{"label":"Page 10, Core 347/4550, row Table 7, Thermal capacity at 20 °C","page":10},"state_id":null,"status":"active","supersedes_observation_ids":[],"test_method":{"reported_label":"EN 10088-1"},"uncertainty":null}],"source_values":{"obs-1d9996d1076df8d876d9":{"offset_to_si":0,"scale_to_si":0.01,"significant_figures":2,"text":"40","unit":"%"},"obs-4daa2df989576ebc4ea3":{"offset_to_si":0,"scale_to_si":1000,"significant_figures":2,"text":"7.9","unit":"kg/dm³"},"obs-4f06ad628f5fb9fbc495":{"offset_to_si":0,"scale_to_si":1000000.0,"significant_figures":3,"text":"520–720","unit":"MPa"},"obs-5c718f214dc5a3a1d562":{"offset_to_si":0,"scale_to_si":1000000.0,"significant_figures":3,"text":"220","unit":"MPa"},"obs-86053d75e012ece7a3e3":{"offset_to_si":0,"scale_to_si":1000000000.0,"significant_figures":3,"text":"200","unit":"GPa"},"obs-9c0712e8260e90b651a0":{"offset_to_si":0,"scale_to_si":1,"significant_figures":2,"text":"15","unit":"W/(m·K)"},"obs-bb4976d1ea008e924e6b":{"offset_to_si":0,"scale_to_si":1,"significant_figures":3,"text":"500","unit":"J/(kg·K)"}},"sources":[{"id":"outokumpu-core","license":"Publisher copyright retained; selected numerical facts with attribution. Source document not redistributed.","notes":"Table 5: cold rolled sheet mechanical limits, with footnote-specific standards. Table 7: metric physical values. Table 6 is not imported; some published rows contain apparent unit inconsistencies.","organization":"Outokumpu","publication_date":null,"retrieved_date":"2026-09-07","revision":"Snapshot 91d2f4b13405","sha256":"91d2f4b1340562b0d692a3921a5b0ea2518ddcb6cbdcc9ec97a3d7ad886d7ad9","source_type":"manufacturer_datasheet","title":"Core range datasheet","url":"https://www.outokumpu.com/-/media/files/products/core/outokumpu-core-range-datasheet.pdf"}],"states":[{"aliases":["1.4550","347","Core 347/4550","S34700","Stainless steel Core 347/4550 — cold rolled sheet","austenitic","stainless"],"fixed_attributes":{"work_condition":"cold_rolled"},"id":"stainless-core-347-4550-reference","material_id":"stainless-core-347-4550","name":"Cold rolled","supplemental_taxon_ids":[]}],"summaries":{"density":{"bases":["typical"],"limits":{},"material_count":1,"mixed_conditions":[],"observation_count":1,"range":{"includes_bound":false,"maximum":7900.0,"minimum":7900.0,"observation_count":1,"property_id":"density","significant_figures":2,"singleton":true,"unavailable_count":0,"unit":"kg/m^3"}},"elongation_at_break":{"bases":["minimum"],"limits":{"lower_bound":{"count":1,"maximum":0.4,"minimum":0.4,"significant_figures":2}},"material_count":1,"mixed_conditions":[],"observation_count":1,"range":null},"flexural_strength":{"bases":[],"limits":{},"material_count":0,"mixed_conditions":[],"observation_count":0,"range":null},"max_service_temperature":{"bases":[],"limits":{},"material_count":0,"mixed_conditions":[],"observation_count":0,"range":null},"poissons_ratio":{"bases":[],"limits":{},"material_count":0,"mixed_conditions":[],"observation_count":0,"range":null},"specific_heat":{"bases":["typical"],"limits":{},"material_count":1,"mixed_conditions":[],"observation_count":1,"range":{"includes_bound":false,"maximum":500.0,"minimum":500.0,"observation_count":1,"property_id":"specific_heat","significant_figures":3,"singleton":true,"unavailable_count":0,"unit":"J/(kg*K)"}},"tensile_yield_strength":{"bases":["minimum"],"limits":{"lower_bound":{"count":1,"maximum":220000000.0,"minimum":220000000.0,"significant_figures":3}},"material_count":1,"mixed_conditions":[],"observation_count":1,"range":null},"thermal_conductivity":{"bases":["typical"],"limits":{},"material_count":1,"mixed_conditions":[],"observation_count":1,"range":{"includes_bound":false,"maximum":15.0,"minimum":15.0,"observation_count":1,"property_id":"thermal_conductivity","significant_figures":2,"singleton":true,"unavailable_count":0,"unit":"W/(m*K)"}},"ultimate_tensile_strength":{"bases":["specified_range"],"limits":{},"material_count":1,"mixed_conditions":[],"observation_count":1,"range":{"includes_bound":false,"maximum":720000000.0,"minimum":520000000.0,"observation_count":1,"property_id":"ultimate_tensile_strength","significant_figures":3,"singleton":false,"unavailable_count":0,"unit":"Pa"}},"youngs_modulus":{"bases":["typical"],"limits":{},"material_count":1,"mixed_conditions":[],"observation_count":1,"range":{"includes_bound":false,"maximum":200000000000.0,"minimum":200000000000.0,"observation_count":1,"property_id":"youngs_modulus","significant_figures":3,"singleton":true,"unavailable_count":0,"unit":"Pa"}}}}

File: materials/data/7590e5cc8c5dc6ac83ec/records/stainless-core-439m.json
{"build_id":"7590e5cc8c5dc6ac83ec","contract_version":"0.1.0","material":{"aliases":["Core 439M","439M","S43932","stainless","ferritic"],"designations":[{"system_id":"astm","value":"439M"},{"system_id":"uns","value":"S43932"}],"id":"stainless-core-439m","identity_kind":"standard_grade","name":"Stainless steel Core 439M","notes":"Outokumpu ferritic stainless grade. Mechanical limits describe cold rolled sheet; physical values are listed separately by the supplier.","primary_taxon_id":"stainless-steels","supplemental_taxon_ids":[]},"observations":[{"basis":"minimum","conditions":{"product_form":"sheet","temperature_K":293.15},"id":"obs-52afd2b09cf67b6241de","material_id":"stainless-core-439m","notes":"Cold rolled coil and sheet (C); datasheet delivery condition","property_id":"tensile_yield_strength","result":{"canonical":{"unit":"Pa","value":205000000.0},"kind":"lower_bound","reported":{"significant_figures":3,"unit":"MPa","value":205.0}},"source_id":"outokumpu-core","source_locator":{"label":"Page 8, Core 439M, product form C*, row Table 5, Rp0.2","page":8},"state_id":"stainless-core-439m-reference","status":"active","supersedes_observation_ids":[],"test_method":{"reported_label":"ASTM A240"},"uncertainty":null},{"basis":"minimum","conditions":{"product_form":"sheet","temperature_K":293.15},"id":"obs-3a518f54fb9bff4bf756","material_id":"stainless-core-439m","notes":"Cold rolled coil and sheet (C); datasheet delivery condition","property_id":"ultimate_tensile_strength","result":{"canonical":{"unit":"Pa","value":415000000.0},"kind":"lower_bound","reported":{"significant_figures":3,"unit":"MPa","value":415.0}},"source_id":"outokumpu-core","source_locator":{"label":"Page 8, Core 439M, product form C*, row Table 5, Rm","page":8},"state_id":"stainless-core-439m-reference","status":"active","supersedes_observation_ids":[],"test_method":{"reported_label":"ASTM A240"},"uncertainty":null},{"basis":"minimum","conditions":{"product_form":"sheet","temperature_K":293.15},"id":"obs-2aafa5c8bd5458071dfb","material_id":"stainless-core-439m","notes":"Cold rolled coil and sheet (C); datasheet delivery condition","property_id":"elongation_at_break","result":{"canonical":{"unit":"1","value":0.22},"kind":"lower_bound","reported":{"significant_figures":2,"unit":"%","value":22.0}},"source_id":"outokumpu-core","source_locator":{"label":"Page 8, Core 439M, product form C*, row Table 5, A80 (80 mm gauge length)","page":8},"state_id":"stainless-core-439m-reference","status":"active","supersedes_observation_ids":[],"test_method":{"reported_label":"ASTM A240"},"uncertainty":null},{"basis":"typical","conditions":{},"id":"obs-1eed26351d74d7c816fd","material_id":"stainless-core-439m","notes":"","property_id":"density","result":{"canonical":{"unit":"kg/m^3","value":7700.0},"kind":"point","reported":{"significant_figures":2,"unit":"kg/dm³","value":7.7}},"source_id":"outokumpu-core","source_locator":{"label":"Page 10, Core 439M, row Table 7, Density","page":10},"state_id":null,"status":"active","supersedes_observation_ids":[],"test_method":{"reported_label":"Outokumpu values (Table 7 footnote)"},"uncertainty":null},{"basis":"typical","conditions":{"temperature_K":293.15},"id":"obs-94decc163d0e0926d88d","material_id":"stainless-core-439m","notes":"","property_id":"youngs_modulus","result":{"canonical":{"unit":"Pa","value":220000000000.0},"kind":"point","reported":{"significant_figures":3,"unit":"GPa","value":220.0}},"source_id":"outokumpu-core","source_locator":{"label":"Page 10, Core 439M, row Table 7, Modulus of elasticity at 20 °C","page":10},"state_id":null,"status":"active","supersedes_observation_ids":[],"test_method":{"reported_label":"Outokumpu values (Table 7 footnote)"},"uncertainty":null},{"basis":"typical","conditions":{"temperature_K":293.15},"id":"obs-036e754c8d71c86fb9dd","material_id":"stainless-core-439m","notes":"","property_id":"thermal_conductivity","result":{"canonical":{"unit":"W/(m*K)","value":25.0},"kind":"point","reported":{"significant_figures":2,"unit":"W/(m·K)","value":25.0}},"source_id":"outokumpu-core","source_locator":{"label":"Page 10, Core 439M, row Table 7, Thermal conductivity at 20 °C","page":10},"state_id":null,"status":"active","supersedes_observation_ids":[],"test_method":{"reported_label":"Outokumpu values (Table 7 footnote)"},"uncertainty":null},{"basis":"typical","conditions":{"temperature_K":293.15},"id":"obs-ddfc528508a89db32807","material_id":"stainless-core-439m","notes":"","property_id":"specific_heat","result":{"canonical":{"unit":"J/(kg*K)","value":460.0},"kind":"point","reported":{"significant_figures":3,"unit":"J/(kg·K)","value":460.0}},"source_id":"outokumpu-core","source_locator":{"label":"Page 10, Core 439M, row Table 7, Thermal capacity at 20 °C","page":10},"state_id":null,"status":"active","supersedes_observation_ids":[],"test_method":{"reported_label":"Outokumpu values (Table 7 footnote)"},"uncertainty":null}],"source_values":{"obs-036e754c8d71c86fb9dd":{"offset_to_si":0,"scale_to_si":1,"significant_figures":2,"text":"25","unit":"W/(m·K)"},"obs-1eed26351d74d7c816fd":{"offset_to_si":0,"scale_to_si":1000,"significant_figures":2,"text":"7.7","unit":"kg/dm³"},"obs-2aafa5c8bd5458071dfb":{"offset_to_si":0,"scale_to_si":0.01,"significant_figures":2,"text":"22","unit":"%"},"obs-3a518f54fb9bff4bf756":{"offset_to_si":0,"scale_to_si":1000000.0,"significant_figures":3,"text":"415","unit":"MPa"},"obs-52afd2b09cf67b6241de":{"offset_to_si":0,"scale_to_si":1000000.0,"significant_figures":3,"text":"205","unit":"MPa"},"obs-94decc163d0e0926d88d":{"offset_to_si":0,"scale_to_si":1000000000.0,"significant_figures":3,"text":"220","unit":"GPa"},"obs-ddfc528508a89db32807":{"offset_to_si":0,"scale_to_si":1,"significant_figures":3,"text":"460","unit":"J/(kg·K)"}},"sources":[{"id":"outokumpu-core","license":"Publisher copyright retained; selected numerical facts with attribution. Source document not redistributed.","notes":"Table 5: cold rolled sheet mechanical limits, with footnote-specific standards. Table 7: metric physical values. Table 6 is not imported; some published rows contain apparent unit inconsistencies.","organization":"Outokumpu","publication_date":null,"retrieved_date":"2026-09-07","revision":"Snapshot 91d2f4b13405","sha256":"91d2f4b1340562b0d692a3921a5b0ea2518ddcb6cbdcc9ec97a3d7ad886d7ad9","source_type":"manufacturer_datasheet","title":"Core range datasheet","url":"https://www.outokumpu.com/-/media/files/products/core/outokumpu-core-range-datasheet.pdf"}],"states":[{"aliases":["439M","Core 439M","S43932","Stainless steel Core 439M — cold rolled sheet","ferritic","stainless"],"fixed_attributes":{"work_condition":"cold_rolled"},"id":"stainless-core-439m-reference","material_id":"stainless-core-439m","name":"Cold rolled","supplemental_taxon_ids":[]}],"summaries":{"density":{"bases":["typical"],"limits":{},"material_count":1,"mixed_conditions":[],"observation_count":1,"range":{"includes_bound":false,"maximum":7700.0,"minimum":7700.0,"observation_count":1,"property_id":"density","significant_figures":2,"singleton":true,"unavailable_count":0,"unit":"kg/m^3"}},"elongation_at_break":{"bases":["minimum"],"limits":{"lower_bound":{"count":1,"maximum":0.22,"minimum":0.22,"significant_figures":2}},"material_count":1,"mixed_conditions":[],"observation_count":1,"range":null},"flexural_strength":{"bases":[],"limits":{},"material_count":0,"mixed_conditions":[],"observation_count":0,"range":null},"max_service_temperature":{"bases":[],"limits":{},"material_count":0,"mixed_conditions":[],"observation_count":0,"range":null},"poissons_ratio":{"bases":[],"limits":{},"material_count":0,"mixed_conditions":[],"observation_count":0,"range":null},"specific_heat":{"bases":["typical"],"limits":{},"material_count":1,"mixed_conditions":[],"observation_count":1,"range":{"includes_bound":false,"maximum":460.0,"minimum":460.0,"observation_count":1,"property_id":"specific_heat","significant_figures":3,"singleton":true,"unavailable_count":0,"unit":"J/(kg*K)"}},"tensile_yield_strength":{"bases":["minimum"],"limits":{"lower_bound":{"count":1,"maximum":205000000.0,"minimum":205000000.0,"significant_figures":3}},"material_count":1,"mixed_conditions":[],"observation_count":1,"range":null},"thermal_conductivity":{"bases":["typical"],"limits":{},"material_count":1,"mixed_conditions":[],"observation_count":1,"range":{"includes_bound":false,"maximum":25.0,"minimum":25.0,"observation_count":1,"property_id":"thermal_conductivity","significant_figures":2,"singleton":true,"unavailable_count":0,"unit":"W/(m*K)"}},"ultimate_tensile_strength":{"bases":["minimum"],"limits":{"lower_bound":{"count":1,"maximum":415000000.0,"minimum":415000000.0,"significant_figures":3}},"material_count":1,"mixed_conditions":[],"observation_count":1,"range":null},"youngs_modulus":{"bases":["typical"],"limits":{},"material_count":1,"mixed_conditions":[],"observation_count":1,"range":{"includes_bound":false,"maximum":220000000000.0,"minimum":220000000000.0,"observation_count":1,"property_id":"youngs_modulus","significant_figures":3,"singleton":true,"unavailable_count":0,"unit":"Pa"}}}}
