Repository: amarschn/tools

# Materials data project

The source of truth behind the **Materials** tool. This directory holds the
curated data, the builder, and the validation gates. The published site it
generates lives at `tools/materials/` and is registered in `catalog.json` like
any other tool.

Adding a material happens here, not anywhere else. The project this came from
is closed; nothing upstream is maintained.

Current contents: **222 material identities, 92 named states, 1,593
observations, 10 registered properties and references to 28 source documents**.
The generated site has no runtime dependencies, backend, accounts, or network
search service.

Material queries open complete datasheets.

File: materials/data/7590e5cc8c5dc6ac83ec/records/stainless-core-441-4509.json
{"build_id":"7590e5cc8c5dc6ac83ec","contract_version":"0.1.0","material":{"aliases":["Core 441/4509","1.4509","S43940","stainless","ferritic"],"designations":[{"system_id":"en","value":"1.4509"},{"system_id":"uns","value":"S43940"}],"id":"stainless-core-441-4509","identity_kind":"standard_grade","name":"Stainless steel Core 441/4509","notes":"Outokumpu ferritic stainless grade. Mechanical limits describe cold rolled sheet; physical values are listed separately by the supplier.","primary_taxon_id":"stainless-steels","supplemental_taxon_ids":[]},"observations":[{"basis":"minimum","conditions":{"product_form":"sheet","temperature_K":293.15},"id":"obs-741d9ea378875c96e247","material_id":"stainless-core-441-4509","notes":"Cold rolled coil and sheet (C); datasheet delivery condition","property_id":"tensile_yield_strength","result":{"canonical":{"unit":"Pa","value":250000000.0},"kind":"lower_bound","reported":{"significant_figures":3,"unit":"MPa","value":250.0}},"source_id":"outokumpu-core","source_locator":{"label":"Page 8, Core 441/4509, product form C, row Table 5, Rp0.2","page":8},"state_id":"stainless-core-441-4509-reference","status":"active","supersedes_observation_ids":[],"test_method":{"reported_label":"EN 10088-2"},"uncertainty":null},{"basis":"specified_range","conditions":{"product_form":"sheet","temperature_K":293.15},"id":"obs-88df3fe22be4898de263","material_id":"stainless-core-441-4509","notes":"Cold rolled coil and sheet (C); datasheet delivery condition","property_id":"ultimate_tensile_strength","result":{"canonical":{"maximum":630000000.0,"minimum":430000000.0,"unit":"Pa"},"kind":"interval","reported":{"maximum":630.0,"minimum":430.0,"significant_figures":3,"unit":"MPa"}},"source_id":"outokumpu-core","source_locator":{"label":"Page 8, Core 441/4509, product form C, row Table 5, Rm","page":8},"state_id":"stainless-core-441-4509-reference","status":"active","supersedes_observation_ids":[],"test_method":{"reported_label":"EN 10088-2"},"uncertainty":null},{"basis":"minimum","conditions":{"product_form":"sheet","temperature_K":293.15},"id":"obs-ef3fb6c78cf9536634e4","material_id":"stainless-core-441-4509","notes":"Cold rolled coil and sheet (C); datasheet delivery condition","property_id":"elongation_at_break","result":{"canonical":{"unit":"1","value":0.18},"kind":"lower_bound","reported":{"significant_figures":2,"unit":"%","value":18.0}},"source_id":"outokumpu-core","source_locator":{"label":"Page 8, Core 441/4509, product form C, row Table 5, A80 (80 mm gauge length)","page":8},"state_id":"stainless-core-441-4509-reference","status":"active","supersedes_observation_ids":[],"test_method":{"reported_label":"EN 10088-2"},"uncertainty":null},{"basis":"typical","conditions":{},"id":"obs-9c5df414faa023291749","material_id":"stainless-core-441-4509","notes":"","property_id":"density","result":{"canonical":{"unit":"kg/m^3","value":7700.0},"kind":"point","reported":{"significant_figures":2,"unit":"kg/dm³","value":7.7}},"source_id":"outokumpu-core","source_locator":{"label":"Page 10, Core 441/4509, row Table 7, Density","page":10},"state_id":null,"status":"active","supersedes_observation_ids":[],"test_method":{"reported_label":"EN 10088-1"},"uncertainty":null},{"basis":"typical","conditions":{"temperature_K":293.15},"id":"obs-c55bb33dd3c82fd6e306","material_id":"stainless-core-441-4509","notes":"","property_id":"youngs_modulus","result":{"canonical":{"unit":"Pa","value":220000000000.0},"kind":"point","reported":{"significant_figures":3,"unit":"GPa","value":220.0}},"source_id":"outokumpu-core","source_locator":{"label":"Page 10, Core 441/4509, row Table 7, Modulus of elasticity at 20 °C","page":10},"state_id":null,"status":"active","supersedes_observation_ids":[],"test_method":{"reported_label":"EN 10088-1"},"uncertainty":null},{"basis":"typical","conditions":{"temperature_K":293.15},"id":"obs-d5bee7e86783717200f7","material_id":"stainless-core-441-4509","notes":"","property_id":"thermal_conductivity","result":{"canonical":{"unit":"W/(m*K)","value":25.0},"kind":"point","reported":{"significant_figures":2,"unit":"W/(m·K)","value":25.0}},"source_id":"outokumpu-core","source_locator":{"label":"Page 10, Core 441/4509, row Table 7, Thermal conductivity at 20 °C","page":10},"state_id":null,"status":"active","supersedes_observation_ids":[],"test_method":{"reported_label":"EN 10088-1"},"uncertainty":null},{"basis":"typical","conditions":{"temperature_K":293.15},"id":"obs-473dcbb1c7c2a3939788","material_id":"stainless-core-441-4509","notes":"","property_id":"specific_heat","result":{"canonical":{"unit":"J/(kg*K)","value":460.0},"kind":"point","reported":{"significant_figures":3,"unit":"J/(kg·K)","value":460.0}},"source_id":"outokumpu-core","source_locator":{"label":"Page 10, Core 441/4509, row Table 7, Thermal capacity at 20 °C","page":10},"state_id":null,"status":"active","supersedes_observation_ids":[],"test_method":{"reported_label":"EN 10088-1"},"uncertainty":null}],"source_values":{"obs-473dcbb1c7c2a3939788":{"offset_to_si":0,"scale_to_si":1,"significant_figures":3,"text":"460","unit":"J/(kg·K)"},"obs-741d9ea378875c96e247":{"offset_to_si":0,"scale_to_si":1000000.0,"significant_figures":3,"text":"250","unit":"MPa"},"obs-88df3fe22be4898de263":{"offset_to_si":0,"scale_to_si":1000000.0,"significant_figures":3,"text":"430–630","unit":"MPa"},"obs-9c5df414faa023291749":{"offset_to_si":0,"scale_to_si":1000,"significant_figures":2,"text":"7.7","unit":"kg/dm³"},"obs-c55bb33dd3c82fd6e306":{"offset_to_si":0,"scale_to_si":1000000000.0,"significant_figures":3,"text":"220","unit":"GPa"},"obs-d5bee7e86783717200f7":{"offset_to_si":0,"scale_to_si":1,"significant_figures":2,"text":"25","unit":"W/(m·K)"},"obs-ef3fb6c78cf9536634e4":{"offset_to_si":0,"scale_to_si":0.01,"significant_figures":2,"text":"18","unit":"%"}},"sources":[{"id":"outokumpu-core","license":"Publisher copyright retained; selected numerical facts with attribution. Source document not redistributed.","notes":"Table 5: cold rolled sheet mechanical limits, with footnote-specific standards. Table 7: metric physical values. Table 6 is not imported; some published rows contain apparent unit inconsistencies.","organization":"Outokumpu","publication_date":null,"retrieved_date":"2026-09-07","revision":"Snapshot 91d2f4b13405","sha256":"91d2f4b1340562b0d692a3921a5b0ea2518ddcb6cbdcc9ec97a3d7ad886d7ad9","source_type":"manufacturer_datasheet","title":"Core range datasheet","url":"https://www.outokumpu.com/-/media/files/products/core/outokumpu-core-range-datasheet.pdf"}],"states":[{"aliases":["1.4509","Core 441/4509","S43940","Stainless steel Core 441/4509 — cold rolled sheet","ferritic","stainless"],"fixed_attributes":{"work_condition":"cold_rolled"},"id":"stainless-core-441-4509-reference","material_id":"stainless-core-441-4509","name":"Cold rolled","supplemental_taxon_ids":[]}],"summaries":{"density":{"bases":["typical"],"limits":{},"material_count":1,"mixed_conditions":[],"observation_count":1,"range":{"includes_bound":false,"maximum":7700.0,"minimum":7700.0,"observation_count":1,"property_id":"density","significant_figures":2,"singleton":true,"unavailable_count":0,"unit":"kg/m^3"}},"elongation_at_break":{"bases":["minimum"],"limits":{"lower_bound":{"count":1,"maximum":0.18,"minimum":0.18,"significant_figures":2}},"material_count":1,"mixed_conditions":[],"observation_count":1,"range":null},"flexural_strength":{"bases":[],"limits":{},"material_count":0,"mixed_conditions":[],"observation_count":0,"range":null},"max_service_temperature":{"bases":[],"limits":{},"material_count":0,"mixed_conditions":[],"observation_count":0,"range":null},"poissons_ratio":{"bases":[],"limits":{},"material_count":0,"mixed_conditions":[],"observation_count":0,"range":null},"specific_heat":{"bases":["typical"],"limits":{},"material_count":1,"mixed_conditions":[],"observation_count":1,"range":{"includes_bound":false,"maximum":460.0,"minimum":460.0,"observation_count":1,"property_id":"specific_heat","significant_figures":3,"singleton":true,"unavailable_count":0,"unit":"J/(kg*K)"}},"tensile_yield_strength":{"bases":["minimum"],"limits":{"lower_bound":{"count":1,"maximum":250000000.0,"minimum":250000000.0,"significant_figures":3}},"material_count":1,"mixed_conditions":[],"observation_count":1,"range":null},"thermal_conductivity":{"bases":["typical"],"limits":{},"material_count":1,"mixed_conditions":[],"observation_count":1,"range":{"includes_bound":false,"maximum":25.0,"minimum":25.0,"observation_count":1,"property_id":"thermal_conductivity","significant_figures":2,"singleton":true,"unavailable_count":0,"unit":"W/(m*K)"}},"ultimate_tensile_strength":{"bases":["specified_range"],"limits":{},"material_count":1,"mixed_conditions":[],"observation_count":1,"range":{"includes_bound":false,"maximum":630000000.0,"minimum":430000000.0,"observation_count":1,"property_id":"ultimate_tensile_strength","significant_figures":3,"singleton":false,"unavailable_count":0,"unit":"Pa"}},"youngs_modulus":{"bases":["typical"],"limits":{},"material_count":1,"mixed_conditions":[],"observation_count":1,"range":{"includes_bound":false,"maximum":220000000000.0,"minimum":220000000000.0,"observation_count":1,"property_id":"youngs_modulus","significant_figures":3,"singleton":true,"unavailable_count":0,"unit":"Pa"}}}}

File: materials/data/7590e5cc8c5dc6ac83ec/records/stainless-core-4622.json
{"build_id":"7590e5cc8c5dc6ac83ec","contract_version":"0.1.0","material":{"aliases":["Core 4622","1.4622","S44330","stainless","ferritic"],"designations":[{"system_id":"en","value":"1.4622"},{"system_id":"uns","value":"S44330"}],"id":"stainless-core-4622","identity_kind":"standard_grade","name":"Stainless steel Core 4622","notes":"Outokumpu ferritic stainless grade. Mechanical limits describe cold rolled sheet; physical values are listed separately by the supplier.","primary_taxon_id":"stainless-steels","supplemental_taxon_ids":[]},"observations":[{"basis":"minimum","conditions":{"product_form":"sheet","temperature_K":293.15},"id":"obs-99cbdd7d271565ca2b7e","material_id":"stainless-core-4622","notes":"Cold rolled coil and sheet (C); datasheet delivery condition","property_id":"tensile_yield_strength","result":{"canonical":{"unit":"Pa","value":300000000.0},"kind":"lower_bound","reported":{"significant_figures":3,"unit":"MPa","value":300.0}},"source_id":"outokumpu-core","source_locator":{"label":"Page 8, Core 4622, product form C**, row Table 5, Rp0.2","page":8},"state_id":"stainless-core-4622-reference","status":"active","supersedes_observation_ids":[],"test_method":{"reported_label":"EN 10028-7"},"uncertainty":null},{"basis":"specified_range","conditions":{"product_form":"sheet","temperature_K":293.15},"id":"obs-b0eccd62601941814a39","material_id":"stainless-core-4622","notes":"Cold rolled coil and sheet (C); datasheet delivery condition","property_id":"ultimate_tensile_strength","result":{"canonical":{"maximum":630000000.0,"minimum":430000000.0,"unit":"Pa"},"kind":"interval","reported":{"maximum":630.0,"minimum":430.0,"significant_figures":3,"unit":"MPa"}},"source_id":"outokumpu-core","source_locator":{"label":"Page 8, Core 4622, product form C**, row Table 5, Rm","page":8},"state_id":"stainless-core-4622-reference","status":"active","supersedes_observation_ids":[],"test_method":{"reported_label":"EN 10028-7"},"uncertainty":null},{"basis":"minimum","conditions":{"product_form":"sheet","temperature_K":293.15},"id":"obs-9bbe63c52128cf15b5f9","material_id":"stainless-core-4622","notes":"Cold rolled coil and sheet (C); datasheet delivery condition","property_id":"elongation_at_break","result":{"canonical":{"unit":"1","value":0.22},"kind":"lower_bound","reported":{"significant_figures":2,"unit":"%","value":22.0}},"source_id":"outokumpu-core","source_locator":{"label":"Page 8, Core 4622, product form C**, row Table 5, A80 (80 mm gauge length)","page":8},"state_id":"stainless-core-4622-reference","status":"active","supersedes_observation_ids":[],"test_method":{"reported_label":"EN 10028-7"},"uncertainty":null},{"basis":"typical","conditions":{},"id":"obs-3597e663e5e9614a1b3e","material_id":"stainless-core-4622","notes":"","property_id":"density","result":{"canonical":{"unit":"kg/m^3","value":7700.0},"kind":"point","reported":{"significant_figures":2,"unit":"kg/dm³","value":7.7}},"source_id":"outokumpu-core","source_locator":{"label":"Page 10, Core 4622, row Table 7, Density","page":10},"state_id":null,"status":"active","supersedes_observation_ids":[],"test_method":{"reported_label":"Outokumpu values (Table 7 footnote)"},"uncertainty":null},{"basis":"typical","conditions":{"temperature_K":293.15},"id":"obs-acba2157823c173e3b17","material_id":"stainless-core-4622","notes":"","property_id":"youngs_modulus","result":{"canonical":{"unit":"Pa","value":220000000000.0},"kind":"point","reported":{"significant_figures":3,"unit":"GPa","value":220.0}},"source_id":"outokumpu-core","source_locator":{"label":"Page 10, Core 4622, row Table 7, Modulus of elasticity at 20 °C","page":10},"state_id":null,"status":"active","supersedes_observation_ids":[],"test_method":{"reported_label":"Outokumpu values (Table 7 footnote)"},"uncertainty":null},{"basis":"typical","conditions":{"temperature_K":293.15},"id":"obs-47e72103dede43121686","material_id":"stainless-core-4622","notes":"","property_id":"thermal_conductivity","result":{"canonical":{"unit":"W/(m*K)","value":21.0},"kind":"point","reported":{"significant_figures":2,"unit":"W/(m·K)","value":21.0}},"source_id":"outokumpu-core","source_locator":{"label":"Page 10, Core 4622, row Table 7, Thermal conductivity at 20 °C","page":10},"state_id":null,"status":"active","supersedes_observation_ids":[],"test_method":{"reported_label":"Outokumpu values (Table 7 footnote)"},"uncertainty":null},{"basis":"typical","conditions":{"temperature_K":293.15},"id":"obs-823206892f5ebffc9450","material_id":"stainless-core-4622","notes":"","property_id":"specific_heat","result":{"canonical":{"unit":"J/(kg*K)","value":460.0},"kind":"point","reported":{"significant_figures":3,"unit":"J/(kg·K)","value":460.0}},"source_id":"outokumpu-core","source_locator":{"label":"Page 10, Core 4622, row Table 7, Thermal capacity at 20 °C","page":10},"state_id":null,"status":"active","supersedes_observation_ids":[],"test_method":{"reported_label":"Outokumpu values (Table 7 footnote)"},"uncertainty":null}],"source_values":{"obs-3597e663e5e9614a1b3e":{"offset_to_si":0,"scale_to_si":1000,"significant_figures":2,"text":"7.7","unit":"kg/dm³"},"obs-47e72103dede43121686":{"offset_to_si":0,"scale_to_si":1,"significant_figures":2,"text":"21","unit":"W/(m·K)"},"obs-823206892f5ebffc9450":{"offset_to_si":0,"scale_to_si":1,"significant_figures":3,"text":"460","unit":"J/(kg·K)"},"obs-99cbdd7d271565ca2b7e":{"offset_to_si":0,"scale_to_si":1000000.0,"significant_figures":3,"text":"300","unit":"MPa"},"obs-9bbe63c52128cf15b5f9":{"offset_to_si":0,"scale_to_si":0.01,"significant_figures":2,"text":"22","unit":"%"},"obs-acba2157823c173e3b17":{"offset_to_si":0,"scale_to_si":1000000000.0,"significant_figures":3,"text":"220","unit":"GPa"},"obs-b0eccd62601941814a39":{"offset_to_si":0,"scale_to_si":1000000.0,"significant_figures":3,"text":"430–630","unit":"MPa"}},"sources":[{"id":"outokumpu-core","license":"Publisher copyright retained; selected numerical facts with attribution. Source document not redistributed.","notes":"Table 5: cold rolled sheet mechanical limits, with footnote-specific standards. Table 7: metric physical values. Table 6 is not imported; some published rows contain apparent unit inconsistencies.","organization":"Outokumpu","publication_date":null,"retrieved_date":"2026-09-07","revision":"Snapshot 91d2f4b13405","sha256":"91d2f4b1340562b0d692a3921a5b0ea2518ddcb6cbdcc9ec97a3d7ad886d7ad9","source_type":"manufacturer_datasheet","title":"Core range datasheet","url":"https://www.outokumpu.com/-/media/files/products/core/outokumpu-core-range-datasheet.pdf"}],"states":[{"aliases":["1.4622","Core 4622","S44330","Stainless steel Core 4622 — cold rolled sheet","ferritic","stainless"],"fixed_attributes":{"work_condition":"cold_rolled"},"id":"stainless-core-4622-reference","material_id":"stainless-core-4622","name":"Cold rolled","supplemental_taxon_ids":[]}],"summaries":{"density":{"bases":["typical"],"limits":{},"material_count":1,"mixed_conditions":[],"observation_count":1,"range":{"includes_bound":false,"maximum":7700.0,"minimum":7700.0,"observation_count":1,"property_id":"density","significant_figures":2,"singleton":true,"unavailable_count":0,"unit":"kg/m^3"}},"elongation_at_break":{"bases":["minimum"],"limits":{"lower_bound":{"count":1,"maximum":0.22,"minimum":0.22,"significant_figures":2}},"material_count":1,"mixed_conditions":[],"observation_count":1,"range":null},"flexural_strength":{"bases":[],"limits":{},"material_count":0,"mixed_conditions":[],"observation_count":0,"range":null},"max_service_temperature":{"bases":[],"limits":{},"material_count":0,"mixed_conditions":[],"observation_count":0,"range":null},"poissons_ratio":{"bases":[],"limits":{},"material_count":0,"mixed_conditions":[],"observation_count":0,"range":null},"specific_heat":{"bases":["typical"],"limits":{},"material_count":1,"mixed_conditions":[],"observation_count":1,"range":{"includes_bound":false,"maximum":460.0,"minimum":460.0,"observation_count":1,"property_id":"specific_heat","significant_figures":3,"singleton":true,"unavailable_count":0,"unit":"J/(kg*K)"}},"tensile_yield_strength":{"bases":["minimum"],"limits":{"lower_bound":{"count":1,"maximum":300000000.0,"minimum":300000000.0,"significant_figures":3}},"material_count":1,"mixed_conditions":[],"observation_count":1,"range":null},"thermal_conductivity":{"bases":["typical"],"limits":{},"material_count":1,"mixed_conditions":[],"observation_count":1,"range":{"includes_bound":false,"maximum":21.0,"minimum":21.0,"observation_count":1,"property_id":"thermal_conductivity","significant_figures":2,"singleton":true,"unavailable_count":0,"unit":"W/(m*K)"}},"ultimate_tensile_strength":{"bases":["specified_range"],"limits":{},"material_count":1,"mixed_conditions":[],"observation_count":1,"range":{"includes_bound":false,"maximum":630000000.0,"minimum":430000000.0,"observation_count":1,"property_id":"ultimate_tensile_strength","significant_figures":3,"singleton":false,"unavailable_count":0,"unit":"Pa"}},"youngs_modulus":{"bases":["typical"],"limits":{},"material_count":1,"mixed_conditions":[],"observation_count":1,"range":{"includes_bound":false,"maximum":220000000000.0,"minimum":220000000000.0,"observation_count":1,"property_id":"youngs_modulus","significant_figures":3,"singleton":true,"unavailable_count":0,"unit":"Pa"}}}}

File: materials/data/7590e5cc8c5dc6ac83ec/records/stainless-supra-316-4401.json
{"build_id":"7590e5cc8c5dc6ac83ec","contract_version":"0.1.0","material":{"aliases":["Supra 316/4401","1.4401","316","stainless","austenitic"],"designations":[{"system_id":"en","value":"1.4401"},{"system_id":"astm","value":"316"}],"id":"stainless-supra-316-4401","identity_kind":"standard_grade","name":"Stainless steel Supra 316/4401","notes":"Outokumpu austenitic stainless grade. Mechanical limits describe cold rolled sheet; physical values are listed separately by the supplier.","primary_taxon_id":"stainless-steels","supplemental_taxon_ids":[]},"observations":[{"basis":"minimum","conditions":{"product_form":"sheet","temperature_K":293.15},"id":"obs-03aef7fc6ff88cc5db0d","material_id":"stainless-supra-316-4401","notes":"Cold rolled coil and sheet (C); datasheet delivery condition","property_id":"tensile_yield_strength","result":{"canonical":{"unit":"Pa","value":240000000.0},"kind":"lower_bound","reported":{"significant_figures":3,"unit":"MPa","value":240.0}},"source_id":"outokumpu-supra","source_locator":{"label":"Page 6, Supra 316/4401, product form C, row Table 5, Rp0.2","page":6},"state_id":"stainless-supra-316-4401-reference","status":"active","supersedes_observation_ids":[],"test_method":{"reported_label":"EN 10088-2"},"uncertainty":null},{"basis":"specified_range","conditions":{"product_form":"sheet","temperature_K":293.15},"id":"obs-e99f66cf7460f01702ac","material_id":"stainless-supra-316-4401","notes":"Cold rolled coil and sheet (C); datasheet delivery condition","property_id":"ultimate_tensile_strength","result":{"canonical":{"maximum":680000000.0,"minimum":530000000.0,"unit":"Pa"},"kind":"interval","reported":{"maximum":680.0,"minimum":530.0,"significant_figures":3,"unit":"MPa"}},"source_id":"outokumpu-supra","source_locator":{"label":"Page 6, Supra 316/4401, product form C, row Table 5, Rm","page":6},"state_id":"stainless-supra-316-4401-reference","status":"active","supersedes_observation_ids":[],"test_method":{"reported_label":"EN 10088-2"},"uncertainty":null},{"basis":"minimum","conditions":{"product_form":"sheet","temperature_K":293.15},"id":"obs-e33b327df53475a79953","material_id":"stainless-supra-316-4401","notes":"Cold rolled coil and sheet (C); datasheet delivery condition","property_id":"elongation_at_break","result":{"canonical":{"unit":"1","value":0.4},"kind":"lower_bound","reported":{"significant_figures":2,"unit":"%","value":40.0}},"source_id":"outokumpu-supra","source_locator":{"label":"Page 6, Supra 316/4401, product form C, row Table 5, A80 (80 mm gauge length)","page":6},"state_id":"stainless-supra-316-4401-reference","status":"active","supersedes_observation_ids":[],"test_method":{"reported_label":"EN 10088-2"},"uncertainty":null},{"basis":"typical","conditions":{},"id":"obs-1af4fdfa05e3294e380e","material_id":"stainless-supra-316-4401","notes":"","property_id":"density","result":{"canonical":{"unit":"kg/m^3","value":8000.0},"kind":"point","reported":{"significant_figures":2,"unit":"kg/dm³","value":8.0}},"source_id":"outokumpu-supra","source_locator":{"label":"Page 8, Supra 316/4401, row Table 7, Density","page":8},"state_id":null,"status":"active","supersedes_observation_ids":[],"test_method":{"reported_label":"EN 10088-1"},"uncertainty":null},{"basis":"typical","conditions":{"temperature_K":293.15},"id":"obs-068a244d2eb59c5d82e0","material_id":"stainless-supra-316-4401","notes":"","property_id":"youngs_modulus","result":{"canonical":{"unit":"Pa","value":200000000000.0},"kind":"point","reported":{"significant_figures":3,"unit":"GPa","value":200.0}},"source_id":"outokumpu-supra","source_locator":{"label":"Page 8, Supra 316/4401, row Table 7, Modulus of elasticity at 20 °C","page":8},"state_id":null,"status":"active","supersedes_observation_ids":[],"test_method":{"reported_label":"EN 10088-1"},"uncertainty":null},{"basis":"typical","conditions":{"temperature_K":293.15},"id":"obs-00e330482a211b161d34","material_id":"stainless-supra-316-4401","notes":"","property_id":"thermal_conductivity","result":{"canonical":{"unit":"W/(m*K)","value":15.0},"kind":"point","reported":{"significant_figures":2,"unit":"W/(m·K)","value":15.0}},"source_id":"outokumpu-supra","source_locator":{"label":"Page 8, Supra 316/4401, row Table 7, Thermal conductivity at 20 °C","page":8},"state_id":null,"status":"active","supersedes_observation_ids":[],"test_method":{"reported_label":"EN 10088-1"},"uncertainty":null},{"basis":"typical","conditions":{"temperature_K":293.15},"id":"obs-1bbfdd9a9b6e9268c516","material_id":"stainless-supra-316-4401","notes":"","property_id":"specific_heat","result":{"canonical":{"unit":"J/(kg*K)","value":500.0},"kind":"point","reported":{"significant_figures":3,"unit":"J/(kg·K)","value":500.0}},"source_id":"outokumpu-supra","source_locator":{"label":"Page 8, Supra 316/4401, row Table 7, Thermal capacity at 20 °C","page":8},"state_id":null,"status":"active","supersedes_observation_ids":[],"test_method":{"reported_label":"EN 10088-1"},"uncertainty":null}],"source_values":{"obs-00e330482a211b161d34":{"offset_to_si":0,"scale_to_si":1,"significant_figures":2,"text":"15","unit":"W/(m·K)"},"obs-03aef7fc6ff88cc5db0d":{"offset_to_si":0,"scale_to_si":1000000.0,"significant_figures":3,"text":"240","unit":"MPa"},"obs-068a244d2eb59c5d82e0":{"offset_to_si":0,"scale_to_si":1000000000.0,"significant_figures":3,"text":"200","unit":"GPa"},"obs-1af4fdfa05e3294e380e":{"offset_to_si":0,"scale_to_si":1000,"significant_figures":2,"text":"8.0","unit":"kg/dm³"},"obs-1bbfdd9a9b6e9268c516":{"offset_to_si":0,"scale_to_si":1,"significant_figures":3,"text":"500","unit":"J/(kg·K)"},"obs-e33b327df53475a79953":{"offset_to_si":0,"scale_to_si":0.01,"significant_figures":2,"text":"40","unit":"%"},"obs-e99f66cf7460f01702ac":{"offset_to_si":0,"scale_to_si":1000000.0,"significant_figures":3,"text":"530–680","unit":"MPa"}},"sources":[{"id":"outokumpu-supra","license":"Publisher copyright retained; selected numerical facts with attribution. Source document not redistributed.","notes":"Table 5: cold rolled sheet mechanical limits. Table 7: metric physical values. EN grades with the same ASTM name remain distinct.","organization":"Outokumpu","publication_date":null,"retrieved_date":"2026-09-07","revision":"Snapshot 39e9860f4900","sha256":"39e9860f49003d5731eb005d30bb49c368dd9a02abc4609f1cdf1dcf14777f4a","source_type":"manufacturer_datasheet","title":"Supra range datasheet","url":"https://www.outokumpu.com/-/media/files/products/supra/outokumpu-supra-range-datasheet.pdf"}],"states":[{"aliases":["1.4401","316","Stainless steel Supra 316/4401 — cold rolled sheet","Supra 316/4401","austenitic","stainless"],"fixed_attributes":{"work_condition":"cold_rolled"},"id":"stainless-supra-316-4401-reference","material_id":"stainless-supra-316-4401","name":"Cold rolled","supplemental_taxon_ids":[]}],"summaries":{"density":{"bases":["typical"],"limits":{},"material_count":1,"mixed_conditions":[],"observation_count":1,"range":{"includes_bound":false,"maximum":8000.0,"minimum":8000.0,"observation_count":1,"property_id":"density","significant_figures":2,"singleton":true,"unavailable_count":0,"unit":"kg/m^3"}},"elongation_at_break":{"bases":["minimum"],"limits":{"lower_bound":{"count":1,"maximum":0.4,"minimum":0.4,"significant_figures":2}},"material_count":1,"mixed_conditions":[],"observation_count":1,"range":null},"flexural_strength":{"bases":[],"limits":{},"material_count":0,"mixed_conditions":[],"observation_count":0,"range":null},"max_service_temperature":{"bases":[],"limits":{},"material_count":0,"mixed_conditions":[],"observation_count":0,"range":null},"poissons_ratio":{"bases":[],"limits":{},"material_count":0,"mixed_conditions":[],"observation_count":0,"range":null},"specific_heat":{"bases":["typical"],"limits":{},"material_count":1,"mixed_conditions":[],"observation_count":1,"range":{"includes_bound":false,"maximum":500.0,"minimum":500.0,"observation_count":1,"property_id":"specific_heat","significant_figures":3,"singleton":true,"unavailable_count":0,"unit":"J/(kg*K)"}},"tensile_yield_strength":{"bases":["minimum"],"limits":{"lower_bound":{"count":1,"maximum":240000000.0,"minimum":240000000.0,"significant_figures":3}},"material_count":1,"mixed_conditions":[],"observation_count":1,"range":null},"thermal_conductivity":{"bases":["typical"],"limits":{},"material_count":1,"mixed_conditions":[],"observation_count":1,"range":{"includes_bound":false,"maximum":15.0,"minimum":15.0,"observation_count":1,"property_id":"thermal_conductivity","significant_figures":2,"singleton":true,"unavailable_count":0,"unit":"W/(m*K)"}},"ultimate_tensile_strength":{"bases":["specified_range"],"limits":{},"material_count":1,"mixed_conditions":[],"observation_count":1,"range":{"includes_bound":false,"maximum":680000000.0,"minimum":530000000.0,"observation_count":1,"property_id":"ultimate_tensile_strength","significant_figures":3,"singleton":false,"unavailable_count":0,"unit":"Pa"}},"youngs_modulus":{"bases":["typical"],"limits":{},"material_count":1,"mixed_conditions":[],"observation_count":1,"range":{"includes_bound":false,"maximum":200000000000.0,"minimum":200000000000.0,"observation_count":1,"property_id":"youngs_modulus","significant_figures":3,"singleton":true,"unavailable_count":0,"unit":"Pa"}}}}

File: materials/data/7590e5cc8c5dc6ac83ec/records/stainless-supra-316-4436.json
{"build_id":"7590e5cc8c5dc6ac83ec","contract_version":"0.1.0","material":{"aliases":["Supra 316/4436","1.4436","316","stainless","austenitic"],"designations":[{"system_id":"en","value":"1.4436"},{"system_id":"astm","value":"316"}],"id":"stainless-supra-316-4436","identity_kind":"standard_grade","name":"Stainless steel Supra 316/4436","notes":"Outokumpu austenitic stainless grade. Mechanical limits describe cold rolled sheet; physical values are listed separately by the supplier.","primary_taxon_id":"stainless-steels","supplemental_taxon_ids":[]},"observations":[{"basis":"minimum","conditions":{"product_form":"sheet","temperature_K":293.15},"id":"obs-6111d48f77a0436f1e94","material_id":"stainless-supra-316-4436","notes":"Cold rolled coil and sheet (C); datasheet delivery condition","property_id":"tensile_yield_strength","result":{"canonical":{"unit":"Pa","value":240000000.0},"kind":"lower_bound","reported":{"significant_figures":3,"unit":"MPa","value":240.0}},"source_id":"outokumpu-supra","source_locator":{"label":"Page 6, Supra 316/4436, product form C, row Table 5, Rp0.2","page":6},"state_id":"stainless-supra-316-4436-reference","status":"active","supersedes_observation_ids":[],"test_method":{"reported_label":"EN 10088-2"},"uncertainty":null},{"basis":"specified_range","conditions":{"product_form":"sheet","temperature_K":293.15},"id":"obs-a2e968fa7f48cf6ab461","material_id":"stainless-supra-316-4436","notes":"Cold rolled coil and sheet (C); datasheet delivery condition","property_id":"ultimate_tensile_strength","result":{"canonical":{"maximum":700000000.0,"minimum":550000000.0,"unit":"Pa"},"kind":"interval","reported":{"maximum":700.0,"minimum":550.0,"significant_figures":3,"unit":"MPa"}},"source_id":"outokumpu-supra","source_locator":{"label":"Page 6, Supra 316/4436, product form C, row Table 5, Rm","page":6},"state_id":"stainless-supra-316-4436-reference","status":"active","supersedes_observation_ids":[],"test_method":{"reported_label":"EN 10088-2"},"uncertainty":null},{"basis":"minimum","conditions":{"product_form":"sheet","temperature_K":293.15},"id":"obs-ed8a0ddbec24f7e4ee04","material_id":"stainless-supra-316-4436","notes":"Cold rolled coil and sheet (C); datasheet delivery condition","property_id":"elongation_at_break","result":{"canonical":{"unit":"1","value":0.4},"kind":"lower_bound","reported":{"significant_figures":2,"unit":"%","value":40.0}},"source_id":"outokumpu-supra","source_locator":{"label":"Page 6, Supra 316/4436, product form C, row Table 5, A80 (80 mm gauge length)","page":6},"state_id":"stainless-supra-316-4436-reference","status":"active","supersedes_observation_ids":[],"test_method":{"reported_label":"EN 10088-2"},"uncertainty":null},{"basis":"typical","conditions":{},"id":"obs-f411322c099b72f23e8b","material_id":"stainless-supra-316-4436","notes":"","property_id":"density","result":{"canonical":{"unit":"kg/m^3","value":8000.0},"kind":"point","reported":{"significant_figures":2,"unit":"kg/dm³","value":8.0}},"source_id":"outokumpu-supra","source_locator":{"label":"Page 8, Supra 316/4436, row Table 7, Density","page":8},"state_id":null,"status":"active","supersedes_observation_ids":[],"test_method":{"reported_label":"EN 10088-1"},"uncertainty":null},{"basis":"typical","conditions":{"temperature_K":293.15},"id":"obs-28c9a472a9ca20c8332d","material_id":"stainless-supra-316-4436","notes":"","property_id":"youngs_modulus","result":{"canonical":{"unit":"Pa","value":200000000000.0},"kind":"point","reported":{"significant_figures":3,"unit":"GPa","value":200.0}},"source_id":"outokumpu-supra","source_locator":{"label":"Page 8, Supra 316/4436, row Table 7, Modulus of elasticity at 20 °C","page":8},"state_id":null,"status":"active","supersedes_observation_ids":[],"test_method":{"reported_label":"EN 10088-1"},"uncertainty":null},{"basis":"typical","conditions":{"temperature_K":293.15},"id":"obs-7975527240b3e33f64a0","material_id":"stainless-supra-316-4436","notes":"","property_id":"thermal_conductivity","result":{"canonical":{"unit":"W/(m*K)","value":15.0},"kind":"point","reported":{"significant_figures":2,"unit":"W/(m·K)","value":15.0}},"source_id":"outokumpu-supra","source_locator":{"label":"Page 8, Supra 316/4436, row Table 7, Thermal conductivity at 20 °C","page":8},"state_id":null,"status":"active","supersedes_observation_ids":[],"test_method":{"reported_label":"EN 10088-1"},"uncertainty":null},{"basis":"typical","conditions":{"temperature_K":293.15},"id":"obs-9b3c0987a4a63a089078","material_id":"stainless-supra-316-4436","notes":"","property_id":"specific_heat","result":{"canonical":{"unit":"J/(kg*K)","value":500.0},"kind":"point","reported":{"significant_figures":3,"unit":"J/(kg·K)","value":500.0}},"source_id":"outokumpu-supra","source_locator":{"label":"Page 8, Supra 316/4436, row Table 7, Thermal capacity at 20 °C","page":8},"state_id":null,"status":"active","supersedes_observation_ids":[],"test_method":{"reported_label":"EN 10088-1"},"uncertainty":null}],"source_values":{"obs-28c9a472a9ca20c8332d":{"offset_to_si":0,"scale_to_si":1000000000.0,"significant_figures":3,"text":"200","unit":"GPa"},"obs-6111d48f77a0436f1e94":{"offset_to_si":0,"scale_to_si":1000000.0,"significant_figures":3,"text":"240","unit":"MPa"},"obs-7975527240b3e33f64a0":{"offset_to_si":0,"scale_to_si":1,"significant_figures":2,"text":"15","unit":"W/(m·K)"},"obs-9b3c0987a4a63a089078":{"offset_to_si":0,"scale_to_si":1,"significant_figures":3,"text":"500","unit":"J/(kg·K)"},"obs-a2e968fa7f48cf6ab461":{"offset_to_si":0,"scale_to_si":1000000.0,"significant_figures":3,"text":"550–700","unit":"MPa"},"obs-ed8a0ddbec24f7e4ee04":{"offset_to_si":0,"scale_to_si":0.01,"significant_figures":2,"text":"40","unit":"%"},"obs-f411322c099b72f23e8b":{"offset_to_si":0,"scale_to_si":1000,"significant_figures":2,"text":"8.0","unit":"kg/dm³"}},"sources":[{"id":"outokumpu-supra","license":"Publisher copyright retained; selected numerical facts with attribution. Source document not redistributed.","notes":"Table 5: cold rolled sheet mechanical limits. Table 7: metric physical values. EN grades with the same ASTM name remain distinct.","organization":"Outokumpu","publication_date":null,"retrieved_date":"2026-09-07","revision":"Snapshot 39e9860f4900","sha256":"39e9860f49003d5731eb005d30bb49c368dd9a02abc4609f1cdf1dcf14777f4a","source_type":"manufacturer_datasheet","title":"Supra range datasheet","url":"https://www.outokumpu.com/-/media/files/products/supra/outokumpu-supra-range-datasheet.pdf"}],"states":[{"aliases":["1.4436","316","Stainless steel Supra 316/4436 — cold rolled sheet","Supra 316/4436","austenitic","stainless"],"fixed_attributes":{"work_condition":"cold_rolled"},"id":"stainless-supra-316-4436-reference","material_id":"stainless-supra-316-4436","name":"Cold rolled","supplemental_taxon_ids":[]}],"summaries":{"density":{"bases":["typical"],"limits":{},"material_count":1,"mixed_conditions":[],"observation_count":1,"range":{"includes_bound":false,"maximum":8000.0,"minimum":8000.0,"observation_count":1,"property_id":"density","significant_figures":2,"singleton":true,"unavailable_count":0,"unit":"kg/m^3"}},"elongation_at_break":{"bases":["minimum"],"limits":{"lower_bound":{"count":1,"maximum":0.4,"minimum":0.4,"significant_figures":2}},"material_count":1,"mixed_conditions":[],"observation_count":1,"range":null},"flexural_strength":{"bases":[],"limits":{},"material_count":0,"mixed_conditions":[],"observation_count":0,"range":null},"max_service_temperature":{"bases":[],"limits":{},"material_count":0,"mixed_conditions":[],"observation_count":0,"range":null},"poissons_ratio":{"bases":[],"limits":{},"material_count":0,"mixed_conditions":[],"observation_count":0,"range":null},"specific_heat":{"bases":["typical"],"limits":{},"material_count":1,"mixed_conditions":[],"observation_count":1,"range":{"includes_bound":false,"maximum":500.0,"minimum":500.0,"observation_count":1,"property_id":"specific_heat","significant_figures":3,"singleton":true,"unavailable_count":0,"unit":"J/(kg*K)"}},"tensile_yield_strength":{"bases":["minimum"],"limits":{"lower_bound":{"count":1,"maximum":240000000.0,"minimum":240000000.0,"significant_figures":3}},"material_count":1,"mixed_conditions":[],"observation_count":1,"range":null},"thermal_conductivity":{"bases":["typical"],"limits":{},"material_count":1,"mixed_conditions":[],"observation_count":1,"range":{"includes_bound":false,"maximum":15.0,"minimum":15.0,"observation_count":1,"property_id":"thermal_conductivity","significant_figures":2,"singleton":true,"unavailable_count":0,"unit":"W/(m*K)"}},"ultimate_tensile_strength":{"bases":["specified_range"],"limits":{},"material_count":1,"mixed_conditions":[],"observation_count":1,"range":{"includes_bound":false,"maximum":700000000.0,"minimum":550000000.0,"observation_count":1,"property_id":"ultimate_tensile_strength","significant_figures":3,"singleton":false,"unavailable_count":0,"unit":"Pa"}},"youngs_modulus":{"bases":["typical"],"limits":{},"material_count":1,"mixed_conditions":[],"observation_count":1,"range":{"includes_bound":false,"maximum":200000000000.0,"minimum":200000000000.0,"observation_count":1,"property_id":"youngs_modulus","significant_figures":3,"singleton":true,"unavailable_count":0,"unit":"Pa"}}}}
