Repository: amarschn/tools

# Materials data project

The source of truth behind the **Materials** tool. This directory holds the
curated data, the builder, and the validation gates. The published site it
generates lives at `tools/materials/` and is registered in `catalog.json` like
any other tool.

Adding a material happens here, not anywhere else. The project this came from
is closed; nothing upstream is maintained.

Current contents: **222 material identities, 92 named states, 1,593
observations, 10 registered properties and references to 28 source documents**.
The generated site has no runtime dependencies, backend, accounts, or network
search service.

Material queries open complete datasheets.

File: materials/data/7590e5cc8c5dc6ac83ec/records/tecast-t.json
{"build_id":"7590e5cc8c5dc6ac83ec","contract_version":"0.1.0","material":{"aliases":["PA6","Nylon 6","TECA ST T","nylon","polyamide"],"designations":[{"system_id":"supplier","value":"TECAST T"},{"system_id":"polymer","value":"PA6"}],"id":"tecast-t","identity_kind":"standard_grade","name":"TECAST T","notes":"Ensinger PA6 formulation. Published stock-shape reference data for this named product.","primary_taxon_id":"polymer-pa6","supplemental_taxon_ids":[]},"observations":[{"basis":"typical","conditions":{"product_form":"stock_shape"},"id":"obs-f59a090f86d93883757f","material_id":"tecast-t","notes":"Machined specimen; tested after machining. Humidity affects polyamides; orientation and exact test temperature are not specified in this table.","property_id":"density","result":{"canonical":{"unit":"kg/m^3","value":1150.0},"kind":"point","reported":{"significant_figures":3,"unit":"g/cm³","value":1.15}},"source_id":"ensinger-manual","source_locator":{"label":"Page 89, Material standard values, column 9 (TECAST T), row Density","page":89},"state_id":null,"status":"active","supersedes_observation_ids":[],"test_method":{"reported_label":"DIN EN ISO 1183"},"uncertainty":null},{"basis":"typical","conditions":{"product_form":"stock_shape"},"id":"obs-1fdc16198133daacd086","material_id":"tecast-t","notes":"Machined specimen; tested after machining. Humidity affects polyamides; orientation and exact test temperature are not specified in this table.","property_id":"youngs_modulus","result":{"canonical":{"unit":"Pa","value":3500000000.0},"kind":"point","reported":{"significant_figures":4,"unit":"MPa","value":3500.0}},"source_id":"ensinger-manual","source_locator":{"label":"Page 89, Material standard values, column 9 (TECAST T), row Modulus of elasticity (tensile test)","page":89},"state_id":null,"status":"active","supersedes_observation_ids":[],"test_method":{"reported_label":"DIN EN ISO 527-2"},"uncertainty":null},{"basis":"typical","conditions":{"product_form":"stock_shape"},"id":"obs-0e2f95319cf8f8d524ab","material_id":"tecast-t","notes":"Machined specimen; tested after machining. Humidity affects polyamides; orientation and exact test temperature are not specified in this table.","property_id":"ultimate_tensile_strength","result":{"canonical":{"unit":"Pa","value":83000000.0},"kind":"point","reported":{"significant_figures":2,"unit":"MPa","value":83.0}},"source_id":"ensinger-manual","source_locator":{"label":"Page 89, Material standard values, column 9 (TECAST T), row Tensile strength","page":89},"state_id":null,"status":"active","supersedes_observation_ids":[],"test_method":{"reported_label":"DIN EN ISO 527-2"},"uncertainty":null},{"basis":"typical","conditions":{"product_form":"stock_shape"},"id":"obs-d2e538e1065c5f2c1207","material_id":"tecast-t","notes":"Machined specimen; tested after machining. Humidity affects polyamides; orientation and exact test temperature are not specified in this table.","property_id":"tensile_yield_strength","result":{"canonical":{"unit":"Pa","value":80000000.0},"kind":"point","reported":{"significant_figures":2,"unit":"MPa","value":80.0}},"source_id":"ensinger-manual","source_locator":{"label":"Page 89, Material standard values, column 9 (TECAST T), row Tensile strength at yield","page":89},"state_id":null,"status":"active","supersedes_observation_ids":[],"test_method":{"reported_label":"DIN EN ISO 527-2"},"uncertainty":null},{"basis":"typical","conditions":{"product_form":"stock_shape"},"id":"obs-7e00062653adb48f4207","material_id":"tecast-t","notes":"Machined specimen; tested after machining. Humidity affects polyamides; orientation and exact test temperature are not specified in this table.","property_id":"elongation_at_break","result":{"canonical":{"unit":"1","value":0.55},"kind":"point","reported":{"significant_figures":2,"unit":"%","value":55.0}},"source_id":"ensinger-manual","source_locator":{"label":"Page 89, Material standard values, column 9 (TECAST T), row Elongation at break","page":89},"state_id":null,"status":"active","supersedes_observation_ids":[],"test_method":{"reported_label":"DIN EN ISO 527-2"},"uncertainty":null},{"basis":"typical","conditions":{"product_form":"stock_shape"},"id":"obs-549f7d7c86706da11960","material_id":"tecast-t","notes":"Machined specimen; tested after machining. Humidity affects polyamides; orientation and exact test temperature are not specified in this table.","property_id":"thermal_conductivity","result":{"canonical":{"unit":"W/(m*K)","value":0.38},"kind":"point","reported":{"significant_figures":2,"unit":"W/(m·K)","value":0.38}},"source_id":"ensinger-manual","source_locator":{"label":"Page 89, Material standard values, column 9 (TECAST T), row Thermal conductivity","page":89},"state_id":null,"status":"active","supersedes_observation_ids":[],"test_method":{"reported_label":"ISO 22007-4:2008"},"uncertainty":null},{"basis":"typical","conditions":{"product_form":"stock_shape"},"id":"obs-899f44a69688a929f002","material_id":"tecast-t","notes":"Machined specimen; tested after machining. Humidity affects polyamides; orientation and exact test temperature are not specified in this table.","property_id":"flexural_strength","result":{"canonical":{"unit":"Pa","value":109000000.0},"kind":"point","reported":{"significant_figures":3,"unit":"MPa","value":109.0}},"source_id":"ensinger-manual","source_locator":{"label":"Page 89, Material standard values, column 9 (TECAST T), row Flexural strength","page":89},"state_id":null,"status":"active","supersedes_observation_ids":[],"test_method":{"reported_label":"DIN EN ISO 178"},"uncertainty":null}],"source_values":{"obs-0e2f95319cf8f8d524ab":{"offset_to_si":0,"scale_to_si":1000000.0,"significant_figures":2,"text":"83","unit":"MPa"},"obs-1fdc16198133daacd086":{"offset_to_si":0,"scale_to_si":1000000.0,"significant_figures":4,"text":"3,500","unit":"MPa"},"obs-549f7d7c86706da11960":{"offset_to_si":0,"scale_to_si":1,"significant_figures":2,"text":"0.38","unit":"W/(m·K)"},"obs-7e00062653adb48f4207":{"offset_to_si":0,"scale_to_si":0.01,"significant_figures":2,"text":"55","unit":"%"},"obs-899f44a69688a929f002":{"offset_to_si":0,"scale_to_si":1000000.0,"significant_figures":3,"text":"109","unit":"MPa"},"obs-d2e538e1065c5f2c1207":{"offset_to_si":0,"scale_to_si":1000000.0,"significant_figures":2,"text":"80","unit":"MPa"},"obs-f59a090f86d93883757f":{"offset_to_si":0,"scale_to_si":1000,"significant_figures":3,"text":"1.15","unit":"g/cm³"}},"sources":[{"id":"ensinger-manual","license":"Publisher copyright retained; selected numerical facts with attribution. Source document not redistributed.","notes":"Material standard values, pages 88–97. Typical guideline values after machining; moisture and specimen orientation affect results. The manual does not establish present product availability.","organization":"Ensinger","publication_date":null,"retrieved_date":"2026-09-07","revision":"Snapshot 9b46c0ae1e72","sha256":"9b46c0ae1e7253fcbd39da6a36cfc2e7f00abbb3bba4e882795c2e18b86b7b4c","source_type":"manufacturer_datasheet","title":"Stock shapes — Engineering plastics manual","url":"https://www.ensingerplastics.com/en-us/-/media/ensinger/files/document-teaser-files/brochures/shapes/engineering-plastics-manual-english.ashx"}],"states":[],"summaries":{"density":{"bases":["typical"],"limits":{},"material_count":1,"mixed_conditions":[],"observation_count":1,"range":{"includes_bound":false,"maximum":1150.0,"minimum":1150.0,"observation_count":1,"property_id":"density","significant_figures":3,"singleton":true,"unavailable_count":0,"unit":"kg/m^3"}},"elongation_at_break":{"bases":["typical"],"limits":{},"material_count":1,"mixed_conditions":[],"observation_count":1,"range":{"includes_bound":false,"maximum":0.55,"minimum":0.55,"observation_count":1,"property_id":"elongation_at_break","significant_figures":2,"singleton":true,"unavailable_count":0,"unit":"1"}},"flexural_strength":{"bases":["typical"],"limits":{},"material_count":1,"mixed_conditions":[],"observation_count":1,"range":{"includes_bound":false,"maximum":109000000.0,"minimum":109000000.0,"observation_count":1,"property_id":"flexural_strength","significant_figures":3,"singleton":true,"unavailable_count":0,"unit":"Pa"}},"max_service_temperature":{"bases":[],"limits":{},"material_count":0,"mixed_conditions":[],"observation_count":0,"range":null},"poissons_ratio":{"bases":[],"limits":{},"material_count":0,"mixed_conditions":[],"observation_count":0,"range":null},"specific_heat":{"bases":[],"limits":{},"material_count":0,"mixed_conditions":[],"observation_count":0,"range":null},"tensile_yield_strength":{"bases":["typical"],"limits":{},"material_count":1,"mixed_conditions":[],"observation_count":1,"range":{"includes_bound":false,"maximum":80000000.0,"minimum":80000000.0,"observation_count":1,"property_id":"tensile_yield_strength","significant_figures":2,"singleton":true,"unavailable_count":0,"unit":"Pa"}},"thermal_conductivity":{"bases":["typical"],"limits":{},"material_count":1,"mixed_conditions":[],"observation_count":1,"range":{"includes_bound":false,"maximum":0.38,"minimum":0.38,"observation_count":1,"property_id":"thermal_conductivity","significant_figures":2,"singleton":true,"unavailable_count":0,"unit":"W/(m*K)"}},"ultimate_tensile_strength":{"bases":["typical"],"limits":{},"material_count":1,"mixed_conditions":[],"observation_count":1,"range":{"includes_bound":false,"maximum":83000000.0,"minimum":83000000.0,"observation_count":1,"property_id":"ultimate_tensile_strength","significant_figures":2,"singleton":true,"unavailable_count":0,"unit":"Pa"}},"youngs_modulus":{"bases":["typical"],"limits":{},"material_count":1,"mixed_conditions":[],"observation_count":1,"range":{"includes_bound":false,"maximum":3500000000.0,"minimum":3500000000.0,"observation_count":1,"property_id":"youngs_modulus","significant_figures":4,"singleton":true,"unavailable_count":0,"unit":"Pa"}}}}

File: materials/data/7590e5cc8c5dc6ac83ec/records/tecast-tm.json
{"build_id":"7590e5cc8c5dc6ac83ec","contract_version":"0.1.0","material":{"aliases":["PA6","Nylon 6","TECA ST TM","nylon","polyamide"],"designations":[{"system_id":"supplier","value":"TECAST TM"},{"system_id":"polymer","value":"PA6"}],"id":"tecast-tm","identity_kind":"standard_grade","name":"TECAST TM","notes":"Ensinger PA6 formulation. Published stock-shape reference data for this named product.","primary_taxon_id":"polymer-pa6","supplemental_taxon_ids":[]},"observations":[{"basis":"typical","conditions":{"product_form":"stock_shape"},"id":"obs-3f068642106857616efa","material_id":"tecast-tm","notes":"Machined specimen; tested after machining. Humidity affects polyamides; orientation and exact test temperature are not specified in this table.","property_id":"density","result":{"canonical":{"unit":"kg/m^3","value":1150.0},"kind":"point","reported":{"significant_figures":3,"unit":"g/cm³","value":1.15}},"source_id":"ensinger-manual","source_locator":{"label":"Page 89, Material standard values, column 10 (TECAST TM), row Density","page":89},"state_id":null,"status":"active","supersedes_observation_ids":[],"test_method":{"reported_label":"DIN EN ISO 1183"},"uncertainty":null},{"basis":"typical","conditions":{"product_form":"stock_shape"},"id":"obs-0c2cfde12b73a84c4f49","material_id":"tecast-tm","notes":"Machined specimen; tested after machining. Humidity affects polyamides; orientation and exact test temperature are not specified in this table.","property_id":"youngs_modulus","result":{"canonical":{"unit":"Pa","value":3200000000.0},"kind":"point","reported":{"significant_figures":4,"unit":"MPa","value":3200.0}},"source_id":"ensinger-manual","source_locator":{"label":"Page 89, Material standard values, column 10 (TECAST TM), row Modulus of elasticity (tensile test)","page":89},"state_id":null,"status":"active","supersedes_observation_ids":[],"test_method":{"reported_label":"DIN EN ISO 527-2"},"uncertainty":null},{"basis":"typical","conditions":{"product_form":"stock_shape"},"id":"obs-aff51a0c9614767cd388","material_id":"tecast-tm","notes":"Machined specimen; tested after machining. Humidity affects polyamides; orientation and exact test temperature are not specified in this table.","property_id":"ultimate_tensile_strength","result":{"canonical":{"unit":"Pa","value":82000000.0},"kind":"point","reported":{"significant_figures":2,"unit":"MPa","value":82.0}},"source_id":"ensinger-manual","source_locator":{"label":"Page 89, Material standard values, column 10 (TECAST TM), row Tensile strength","page":89},"state_id":null,"status":"active","supersedes_observation_ids":[],"test_method":{"reported_label":"DIN EN ISO 527-2"},"uncertainty":null},{"basis":"typical","conditions":{"product_form":"stock_shape"},"id":"obs-bf1e6d304ee7c7cea8af","material_id":"tecast-tm","notes":"Machined specimen; tested after machining. Humidity affects polyamides; orientation and exact test temperature are not specified in this table.","property_id":"tensile_yield_strength","result":{"canonical":{"unit":"Pa","value":80000000.0},"kind":"point","reported":{"significant_figures":2,"unit":"MPa","value":80.0}},"source_id":"ensinger-manual","source_locator":{"label":"Page 89, Material standard values, column 10 (TECAST TM), row Tensile strength at yield","page":89},"state_id":null,"status":"active","supersedes_observation_ids":[],"test_method":{"reported_label":"DIN EN ISO 527-2"},"uncertainty":null},{"basis":"typical","conditions":{"product_form":"stock_shape"},"id":"obs-631bf34efcdc0f4f75f2","material_id":"tecast-tm","notes":"Machined specimen; tested after machining. Humidity affects polyamides; orientation and exact test temperature are not specified in this table.","property_id":"elongation_at_break","result":{"canonical":{"unit":"1","value":0.55},"kind":"point","reported":{"significant_figures":2,"unit":"%","value":55.0}},"source_id":"ensinger-manual","source_locator":{"label":"Page 89, Material standard values, column 10 (TECAST TM), row Elongation at break","page":89},"state_id":null,"status":"active","supersedes_observation_ids":[],"test_method":{"reported_label":"DIN EN ISO 527-2"},"uncertainty":null},{"basis":"typical","conditions":{"product_form":"stock_shape"},"id":"obs-e6e2c658242fb87ac693","material_id":"tecast-tm","notes":"Machined specimen; tested after machining. Humidity affects polyamides; orientation and exact test temperature are not specified in this table.","property_id":"thermal_conductivity","result":{"canonical":{"unit":"W/(m*K)","value":0.33},"kind":"point","reported":{"significant_figures":2,"unit":"W/(m·K)","value":0.33}},"source_id":"ensinger-manual","source_locator":{"label":"Page 89, Material standard values, column 10 (TECAST TM), row Thermal conductivity","page":89},"state_id":null,"status":"active","supersedes_observation_ids":[],"test_method":{"reported_label":"ISO 22007-4:2008"},"uncertainty":null},{"basis":"typical","conditions":{"product_form":"stock_shape"},"id":"obs-b795cc82ec5852eccfa3","material_id":"tecast-tm","notes":"Machined specimen; tested after machining. Humidity affects polyamides; orientation and exact test temperature are not specified in this table.","property_id":"flexural_strength","result":{"canonical":{"unit":"Pa","value":102000000.0},"kind":"point","reported":{"significant_figures":3,"unit":"MPa","value":102.0}},"source_id":"ensinger-manual","source_locator":{"label":"Page 89, Material standard values, column 10 (TECAST TM), row Flexural strength","page":89},"state_id":null,"status":"active","supersedes_observation_ids":[],"test_method":{"reported_label":"DIN EN ISO 178"},"uncertainty":null}],"source_values":{"obs-0c2cfde12b73a84c4f49":{"offset_to_si":0,"scale_to_si":1000000.0,"significant_figures":4,"text":"3,200","unit":"MPa"},"obs-3f068642106857616efa":{"offset_to_si":0,"scale_to_si":1000,"significant_figures":3,"text":"1.15","unit":"g/cm³"},"obs-631bf34efcdc0f4f75f2":{"offset_to_si":0,"scale_to_si":0.01,"significant_figures":2,"text":"55","unit":"%"},"obs-aff51a0c9614767cd388":{"offset_to_si":0,"scale_to_si":1000000.0,"significant_figures":2,"text":"82","unit":"MPa"},"obs-b795cc82ec5852eccfa3":{"offset_to_si":0,"scale_to_si":1000000.0,"significant_figures":3,"text":"102","unit":"MPa"},"obs-bf1e6d304ee7c7cea8af":{"offset_to_si":0,"scale_to_si":1000000.0,"significant_figures":2,"text":"80","unit":"MPa"},"obs-e6e2c658242fb87ac693":{"offset_to_si":0,"scale_to_si":1,"significant_figures":2,"text":"0.33","unit":"W/(m·K)"}},"sources":[{"id":"ensinger-manual","license":"Publisher copyright retained; selected numerical facts with attribution. Source document not redistributed.","notes":"Material standard values, pages 88–97. Typical guideline values after machining; moisture and specimen orientation affect results. The manual does not establish present product availability.","organization":"Ensinger","publication_date":null,"retrieved_date":"2026-09-07","revision":"Snapshot 9b46c0ae1e72","sha256":"9b46c0ae1e7253fcbd39da6a36cfc2e7f00abbb3bba4e882795c2e18b86b7b4c","source_type":"manufacturer_datasheet","title":"Stock shapes — Engineering plastics manual","url":"https://www.ensingerplastics.com/en-us/-/media/ensinger/files/document-teaser-files/brochures/shapes/engineering-plastics-manual-english.ashx"}],"states":[],"summaries":{"density":{"bases":["typical"],"limits":{},"material_count":1,"mixed_conditions":[],"observation_count":1,"range":{"includes_bound":false,"maximum":1150.0,"minimum":1150.0,"observation_count":1,"property_id":"density","significant_figures":3,"singleton":true,"unavailable_count":0,"unit":"kg/m^3"}},"elongation_at_break":{"bases":["typical"],"limits":{},"material_count":1,"mixed_conditions":[],"observation_count":1,"range":{"includes_bound":false,"maximum":0.55,"minimum":0.55,"observation_count":1,"property_id":"elongation_at_break","significant_figures":2,"singleton":true,"unavailable_count":0,"unit":"1"}},"flexural_strength":{"bases":["typical"],"limits":{},"material_count":1,"mixed_conditions":[],"observation_count":1,"range":{"includes_bound":false,"maximum":102000000.0,"minimum":102000000.0,"observation_count":1,"property_id":"flexural_strength","significant_figures":3,"singleton":true,"unavailable_count":0,"unit":"Pa"}},"max_service_temperature":{"bases":[],"limits":{},"material_count":0,"mixed_conditions":[],"observation_count":0,"range":null},"poissons_ratio":{"bases":[],"limits":{},"material_count":0,"mixed_conditions":[],"observation_count":0,"range":null},"specific_heat":{"bases":[],"limits":{},"material_count":0,"mixed_conditions":[],"observation_count":0,"range":null},"tensile_yield_strength":{"bases":["typical"],"limits":{},"material_count":1,"mixed_conditions":[],"observation_count":1,"range":{"includes_bound":false,"maximum":80000000.0,"minimum":80000000.0,"observation_count":1,"property_id":"tensile_yield_strength","significant_figures":2,"singleton":true,"unavailable_count":0,"unit":"Pa"}},"thermal_conductivity":{"bases":["typical"],"limits":{},"material_count":1,"mixed_conditions":[],"observation_count":1,"range":{"includes_bound":false,"maximum":0.33,"minimum":0.33,"observation_count":1,"property_id":"thermal_conductivity","significant_figures":2,"singleton":true,"unavailable_count":0,"unit":"W/(m*K)"}},"ultimate_tensile_strength":{"bases":["typical"],"limits":{},"material_count":1,"mixed_conditions":[],"observation_count":1,"range":{"includes_bound":false,"maximum":82000000.0,"minimum":82000000.0,"observation_count":1,"property_id":"ultimate_tensile_strength","significant_figures":2,"singleton":true,"unavailable_count":0,"unit":"Pa"}},"youngs_modulus":{"bases":["typical"],"limits":{},"material_count":1,"mixed_conditions":[],"observation_count":1,"range":{"includes_bound":false,"maximum":3200000000.0,"minimum":3200000000.0,"observation_count":1,"property_id":"youngs_modulus","significant_figures":4,"singleton":true,"unavailable_count":0,"unit":"Pa"}}}}

File: materials/data/7590e5cc8c5dc6ac83ec/records/tecatec-peek-cw50.json
{"build_id":"7590e5cc8c5dc6ac83ec","contract_version":"0.1.0","material":{"aliases":["PEEK","Polyether ether ketone","TECA TEC PEEK CW50"],"designations":[{"system_id":"supplier","value":"TECATEC PEEK CW50"},{"system_id":"polymer","value":"PEEK"}],"id":"tecatec-peek-cw50","identity_kind":"standard_grade","name":"TECATEC PEEK CW50","notes":"Ensinger PEEK formulation. Published stock-shape reference data for this named product.","primary_taxon_id":"polymer-peek","supplemental_taxon_ids":[]},"observations":[{"basis":"typical","conditions":{"product_form":"stock_shape"},"id":"obs-405d4ac15f252992a41f","material_id":"tecatec-peek-cw50","notes":"Machined specimen; tested after machining. Humidity affects polyamides; orientation and exact test temperature are not specified in this table.","property_id":"density","result":{"canonical":{"unit":"kg/m^3","value":1490.0},"kind":"point","reported":{"significant_figures":3,"unit":"g/cm³","value":1.49}},"source_id":"ensinger-manual","source_locator":{"label":"Page 95, Material standard values, column 8 (TECATEC PEEK CW50), row Density","page":95},"state_id":null,"status":"active","supersedes_observation_ids":[],"test_method":{"reported_label":"DIN EN ISO 1183"},"uncertainty":null},{"basis":"typical","conditions":{"product_form":"stock_shape"},"id":"obs-6eca42f4c014a03e2a13","material_id":"tecatec-peek-cw50","notes":"Machined specimen; tested after machining. Humidity affects polyamides; orientation and exact test temperature are not specified in this table.","property_id":"youngs_modulus","result":{"canonical":{"unit":"Pa","value":53200000000.0},"kind":"point","reported":{"significant_figures":5,"unit":"MPa","value":53200.0}},"source_id":"ensinger-manual","source_locator":{"label":"Page 95, Material standard values, column 8 (TECATEC PEEK CW50), row Modulus of elasticity (tensile test)","page":95},"state_id":null,"status":"active","supersedes_observation_ids":[],"test_method":{"reported_label":"DIN EN ISO 527-2"},"uncertainty":null},{"basis":"typical","conditions":{"product_form":"stock_shape"},"id":"obs-ded5f99b88229ea99131","material_id":"tecatec-peek-cw50","notes":"Machined specimen; tested after machining. Humidity affects polyamides; orientation and exact test temperature are not specified in this table.","property_id":"ultimate_tensile_strength","result":{"canonical":{"unit":"Pa","value":491000000.0},"kind":"point","reported":{"significant_figures":3,"unit":"MPa","value":491.0}},"source_id":"ensinger-manual","source_locator":{"label":"Page 95, Material standard values, column 8 (TECATEC PEEK CW50), row Tensile strength","page":95},"state_id":null,"status":"active","supersedes_observation_ids":[],"test_method":{"reported_label":"DIN EN ISO 527-2"},"uncertainty":null},{"basis":"typical","conditions":{"product_form":"stock_shape"},"id":"obs-6afa4f1665a50e1e8a6c","material_id":"tecatec-peek-cw50","notes":"Machined specimen; tested after machining. Humidity affects polyamides; orientation and exact test temperature are not specified in this table.","property_id":"flexural_strength","result":{"canonical":{"unit":"Pa","value":813000000.0},"kind":"point","reported":{"significant_figures":3,"unit":"MPa","value":813.0}},"source_id":"ensinger-manual","source_locator":{"label":"Page 95, Material standard values, column 8 (TECATEC PEEK CW50), row Flexural strength","page":95},"state_id":null,"status":"active","supersedes_observation_ids":[],"test_method":{"reported_label":"DIN EN ISO 178"},"uncertainty":null}],"source_values":{"obs-405d4ac15f252992a41f":{"offset_to_si":0,"scale_to_si":1000,"significant_figures":3,"text":"1.49","unit":"g/cm³"},"obs-6afa4f1665a50e1e8a6c":{"offset_to_si":0,"scale_to_si":1000000.0,"significant_figures":3,"text":"813","unit":"MPa"},"obs-6eca42f4c014a03e2a13":{"offset_to_si":0,"scale_to_si":1000000.0,"significant_figures":5,"text":"53,200","unit":"MPa"},"obs-ded5f99b88229ea99131":{"offset_to_si":0,"scale_to_si":1000000.0,"significant_figures":3,"text":"491","unit":"MPa"}},"sources":[{"id":"ensinger-manual","license":"Publisher copyright retained; selected numerical facts with attribution. Source document not redistributed.","notes":"Material standard values, pages 88–97. Typical guideline values after machining; moisture and specimen orientation affect results. The manual does not establish present product availability.","organization":"Ensinger","publication_date":null,"retrieved_date":"2026-09-07","revision":"Snapshot 9b46c0ae1e72","sha256":"9b46c0ae1e7253fcbd39da6a36cfc2e7f00abbb3bba4e882795c2e18b86b7b4c","source_type":"manufacturer_datasheet","title":"Stock shapes — Engineering plastics manual","url":"https://www.ensingerplastics.com/en-us/-/media/ensinger/files/document-teaser-files/brochures/shapes/engineering-plastics-manual-english.ashx"}],"states":[],"summaries":{"density":{"bases":["typical"],"limits":{},"material_count":1,"mixed_conditions":[],"observation_count":1,"range":{"includes_bound":false,"maximum":1490.0,"minimum":1490.0,"observation_count":1,"property_id":"density","significant_figures":3,"singleton":true,"unavailable_count":0,"unit":"kg/m^3"}},"elongation_at_break":{"bases":[],"limits":{},"material_count":0,"mixed_conditions":[],"observation_count":0,"range":null},"flexural_strength":{"bases":["typical"],"limits":{},"material_count":1,"mixed_conditions":[],"observation_count":1,"range":{"includes_bound":false,"maximum":813000000.0,"minimum":813000000.0,"observation_count":1,"property_id":"flexural_strength","significant_figures":3,"singleton":true,"unavailable_count":0,"unit":"Pa"}},"max_service_temperature":{"bases":[],"limits":{},"material_count":0,"mixed_conditions":[],"observation_count":0,"range":null},"poissons_ratio":{"bases":[],"limits":{},"material_count":0,"mixed_conditions":[],"observation_count":0,"range":null},"specific_heat":{"bases":[],"limits":{},"material_count":0,"mixed_conditions":[],"observation_count":0,"range":null},"tensile_yield_strength":{"bases":[],"limits":{},"material_count":0,"mixed_conditions":[],"observation_count":0,"range":null},"thermal_conductivity":{"bases":[],"limits":{},"material_count":0,"mixed_conditions":[],"observation_count":0,"range":null},"ultimate_tensile_strength":{"bases":["typical"],"limits":{},"material_count":1,"mixed_conditions":[],"observation_count":1,"range":{"includes_bound":false,"maximum":491000000.0,"minimum":491000000.0,"observation_count":1,"property_id":"ultimate_tensile_strength","significant_figures":3,"singleton":true,"unavailable_count":0,"unit":"Pa"}},"youngs_modulus":{"bases":["typical"],"limits":{},"material_count":1,"mixed_conditions":[],"observation_count":1,"range":{"includes_bound":false,"maximum":53200000000.0,"minimum":53200000000.0,"observation_count":1,"property_id":"youngs_modulus","significant_figures":5,"singleton":true,"unavailable_count":0,"unit":"Pa"}}}}

File: materials/data/7590e5cc8c5dc6ac83ec/records/tecatec-pekk-cw60.json
{"build_id":"7590e5cc8c5dc6ac83ec","contract_version":"0.1.0","material":{"aliases":["PEKK","Polyetherketoneketone","TECA TEC PEKK CW60"],"designations":[{"system_id":"supplier","value":"TECATEC PEKK CW60"},{"system_id":"polymer","value":"PEKK"}],"id":"tecatec-pekk-cw60","identity_kind":"standard_grade","name":"TECATEC PEKK CW60","notes":"Ensinger PEKK formulation. Published stock-shape reference data for this named product.","primary_taxon_id":"polymer-pekk","supplemental_taxon_ids":[]},"observations":[{"basis":"typical","conditions":{"product_form":"stock_shape"},"id":"obs-3985d3e68f0529cec1e3","material_id":"tecatec-pekk-cw60","notes":"Machined specimen; tested after machining. Humidity affects polyamides; orientation and exact test temperature are not specified in this table.","property_id":"density","result":{"canonical":{"unit":"kg/m^3","value":1610.0},"kind":"point","reported":{"significant_figures":3,"unit":"g/cm³","value":1.61}},"source_id":"ensinger-manual","source_locator":{"label":"Page 95, Material standard values, column 9 (TECATEC PEKK CW60), row Density","page":95},"state_id":null,"status":"active","supersedes_observation_ids":[],"test_method":{"reported_label":"DIN EN ISO 1183"},"uncertainty":null},{"basis":"typical","conditions":{"product_form":"stock_shape"},"id":"obs-a6dab510d759b49a7a3f","material_id":"tecatec-pekk-cw60","notes":"Machined specimen; tested after machining. Humidity affects polyamides; orientation and exact test temperature are not specified in this table.","property_id":"youngs_modulus","result":{"canonical":{"unit":"Pa","value":54300000000.0},"kind":"point","reported":{"significant_figures":5,"unit":"MPa","value":54300.0}},"source_id":"ensinger-manual","source_locator":{"label":"Page 95, Material standard values, column 9 (TECATEC PEKK CW60), row Modulus of elasticity (tensile test)","page":95},"state_id":null,"status":"active","supersedes_observation_ids":[],"test_method":{"reported_label":"DIN EN ISO 527-2"},"uncertainty":null},{"basis":"typical","conditions":{"product_form":"stock_shape"},"id":"obs-c420f814e4f53d17cc45","material_id":"tecatec-pekk-cw60","notes":"Machined specimen; tested after machining. Humidity affects polyamides; orientation and exact test temperature are not specified in this table.","property_id":"ultimate_tensile_strength","result":{"canonical":{"unit":"Pa","value":585000000.0},"kind":"point","reported":{"significant_figures":3,"unit":"MPa","value":585.0}},"source_id":"ensinger-manual","source_locator":{"label":"Page 95, Material standard values, column 9 (TECATEC PEKK CW60), row Tensile strength","page":95},"state_id":null,"status":"active","supersedes_observation_ids":[],"test_method":{"reported_label":"DIN EN ISO 527-2"},"uncertainty":null},{"basis":"typical","conditions":{"product_form":"stock_shape"},"id":"obs-2698ecc88c0c8e5aebd1","material_id":"tecatec-pekk-cw60","notes":"Machined specimen; tested after machining. Humidity affects polyamides; orientation and exact test temperature are not specified in this table.","property_id":"flexural_strength","result":{"canonical":{"unit":"Pa","value":960000000.0},"kind":"point","reported":{"significant_figures":3,"unit":"MPa","value":960.0}},"source_id":"ensinger-manual","source_locator":{"label":"Page 95, Material standard values, column 9 (TECATEC PEKK CW60), row Flexural strength","page":95},"state_id":null,"status":"active","supersedes_observation_ids":[],"test_method":{"reported_label":"DIN EN ISO 178"},"uncertainty":null}],"source_values":{"obs-2698ecc88c0c8e5aebd1":{"offset_to_si":0,"scale_to_si":1000000.0,"significant_figures":3,"text":"960","unit":"MPa"},"obs-3985d3e68f0529cec1e3":{"offset_to_si":0,"scale_to_si":1000,"significant_figures":3,"text":"1.61","unit":"g/cm³"},"obs-a6dab510d759b49a7a3f":{"offset_to_si":0,"scale_to_si":1000000.0,"significant_figures":5,"text":"54,300","unit":"MPa"},"obs-c420f814e4f53d17cc45":{"offset_to_si":0,"scale_to_si":1000000.0,"significant_figures":3,"text":"585","unit":"MPa"}},"sources":[{"id":"ensinger-manual","license":"Publisher copyright retained; selected numerical facts with attribution. Source document not redistributed.","notes":"Material standard values, pages 88–97. Typical guideline values after machining; moisture and specimen orientation affect results. The manual does not establish present product availability.","organization":"Ensinger","publication_date":null,"retrieved_date":"2026-09-07","revision":"Snapshot 9b46c0ae1e72","sha256":"9b46c0ae1e7253fcbd39da6a36cfc2e7f00abbb3bba4e882795c2e18b86b7b4c","source_type":"manufacturer_datasheet","title":"Stock shapes — Engineering plastics manual","url":"https://www.ensingerplastics.com/en-us/-/media/ensinger/files/document-teaser-files/brochures/shapes/engineering-plastics-manual-english.ashx"}],"states":[],"summaries":{"density":{"bases":["typical"],"limits":{},"material_count":1,"mixed_conditions":[],"observation_count":1,"range":{"includes_bound":false,"maximum":1610.0,"minimum":1610.0,"observation_count":1,"property_id":"density","significant_figures":3,"singleton":true,"unavailable_count":0,"unit":"kg/m^3"}},"elongation_at_break":{"bases":[],"limits":{},"material_count":0,"mixed_conditions":[],"observation_count":0,"range":null},"flexural_strength":{"bases":["typical"],"limits":{},"material_count":1,"mixed_conditions":[],"observation_count":1,"range":{"includes_bound":false,"maximum":960000000.0,"minimum":960000000.0,"observation_count":1,"property_id":"flexural_strength","significant_figures":3,"singleton":true,"unavailable_count":0,"unit":"Pa"}},"max_service_temperature":{"bases":[],"limits":{},"material_count":0,"mixed_conditions":[],"observation_count":0,"range":null},"poissons_ratio":{"bases":[],"limits":{},"material_count":0,"mixed_conditions":[],"observation_count":0,"range":null},"specific_heat":{"bases":[],"limits":{},"material_count":0,"mixed_conditions":[],"observation_count":0,"range":null},"tensile_yield_strength":{"bases":[],"limits":{},"material_count":0,"mixed_conditions":[],"observation_count":0,"range":null},"thermal_conductivity":{"bases":[],"limits":{},"material_count":0,"mixed_conditions":[],"observation_count":0,"range":null},"ultimate_tensile_strength":{"bases":["typical"],"limits":{},"material_count":1,"mixed_conditions":[],"observation_count":1,"range":{"includes_bound":false,"maximum":585000000.0,"minimum":585000000.0,"observation_count":1,"property_id":"ultimate_tensile_strength","significant_figures":3,"singleton":true,"unavailable_count":0,"unit":"Pa"}},"youngs_modulus":{"bases":["typical"],"limits":{},"material_count":1,"mixed_conditions":[],"observation_count":1,"range":{"includes_bound":false,"maximum":54300000000.0,"minimum":54300000000.0,"observation_count":1,"property_id":"youngs_modulus","significant_figures":5,"singleton":true,"unavailable_count":0,"unit":"Pa"}}}}

File: materials/data/7590e5cc8c5dc6ac83ec/records/tecator-5013.json
{"build_id":"7590e5cc8c5dc6ac83ec","contract_version":"0.1.0","material":{"aliases":["PAI","Polyamide-imide","TECA TOR 5013"],"designations":[{"system_id":"supplier","value":"TECATOR 5013"},{"system_id":"polymer","value":"PAI"}],"id":"tecator-5013","identity_kind":"standard_grade","name":"TECATOR 5013","notes":"Ensinger PAI formulation. Published stock-shape reference data for this named product.","primary_taxon_id":"polymer-pai","supplemental_taxon_ids":[]},"observations":[{"basis":"typical","conditions":{"product_form":"stock_shape"},"id":"obs-696bca6f64761b2db7a6","material_id":"tecator-5013","notes":"Machined specimen; tested after machining. Humidity affects polyamides; orientation and exact test temperature are not specified in this table.","property_id":"density","result":{"canonical":{"unit":"kg/m^3","value":1400.0},"kind":"point","reported":{"significant_figures":2,"unit":"g/cm³","value":1.4}},"source_id":"ensinger-manual","source_locator":{"label":"Page 95, Material standard values, column 10 (TECATOR 5013), row Density","page":95},"state_id":null,"status":"active","supersedes_observation_ids":[],"test_method":{"reported_label":"DIN EN ISO 1183"},"uncertainty":null},{"basis":"typical","conditions":{"product_form":"stock_shape"},"id":"obs-8a1427fc5ac1f9d3d533","material_id":"tecator-5013","notes":"Machined specimen; tested after machining. Humidity affects polyamides; orientation and exact test temperature are not specified in this table.","property_id":"youngs_modulus","result":{"canonical":{"unit":"Pa","value":3800000000.0},"kind":"point","reported":{"significant_figures":4,"unit":"MPa","value":3800.0}},"source_id":"ensinger-manual","source_locator":{"label":"Page 95, Material standard values, column 10 (TECATOR 5013), row Modulus of elasticity (tensile test)","page":95},"state_id":null,"status":"active","supersedes_observation_ids":[],"test_method":{"reported_label":"DIN EN ISO 527-2"},"uncertainty":null},{"basis":"typical","conditions":{"product_form":"stock_shape"},"id":"obs-8e130343fe274764c573","material_id":"tecator-5013","notes":"Machined specimen; tested after machining. Humidity affects polyamides; orientation and exact test temperature are not specified in this table.","property_id":"ultimate_tensile_strength","result":{"canonical":{"unit":"Pa","value":151000000.0},"kind":"point","reported":{"significant_figures":3,"unit":"MPa","value":151.0}},"source_id":"ensinger-manual","source_locator":{"label":"Page 95, Material standard values, column 10 (TECATOR 5013), row Tensile strength","page":95},"state_id":null,"status":"active","supersedes_observation_ids":[],"test_method":{"reported_label":"DIN EN ISO 527-2"},"uncertainty":null},{"basis":"typical","conditions":{"product_form":"stock_shape"},"id":"obs-15e10835951a373f2f2e","material_id":"tecator-5013","notes":"Machined specimen; tested after machining. Humidity affects polyamides; orientation and exact test temperature are not specified in this table.","property_id":"tensile_yield_strength","result":{"canonical":{"unit":"Pa","value":151000000.0},"kind":"point","reported":{"significant_figures":3,"unit":"MPa","value":151.0}},"source_id":"ensinger-manual","source_locator":{"label":"Page 95, Material standard values, column 10 (TECATOR 5013), row Tensile strength at yield","page":95},"state_id":null,"status":"active","supersedes_observation_ids":[],"test_method":{"reported_label":"DIN EN ISO 527-2"},"uncertainty":null},{"basis":"typical","conditions":{"product_form":"stock_shape"},"id":"obs-80b13ab0df2e26160010","material_id":"tecator-5013","notes":"Machined specimen; tested after machining. Humidity affects polyamides; orientation and exact test temperature are not specified in this table.","property_id":"elongation_at_break","result":{"canonical":{"unit":"1","value":0.21},"kind":"point","reported":{"significant_figures":2,"unit":"%","value":21.0}},"source_id":"ensinger-manual","source_locator":{"label":"Page 95, Material standard values, column 10 (TECATOR 5013), row Elongation at break","page":95},"state_id":null,"status":"active","supersedes_observation_ids":[],"test_method":{"reported_label":"DIN EN ISO 527-2"},"uncertainty":null},{"basis":"typical","conditions":{"product_form":"stock_shape"},"id":"obs-eba9855cb234526cc4e9","material_id":"tecator-5013","notes":"Machined specimen; tested after machining. Humidity affects polyamides; orientation and exact test temperature are not specified in this table.","property_id":"thermal_conductivity","result":{"canonical":{"unit":"W/(m*K)","value":0.29},"kind":"point","reported":{"significant_figures":2,"unit":"W/(m·K)","value":0.29}},"source_id":"ensinger-manual","source_locator":{"label":"Page 95, Material standard values, column 10 (TECATOR 5013), row Thermal conductivity","page":95},"state_id":null,"status":"active","supersedes_observation_ids":[],"test_method":{"reported_label":"ASTM E1530"},"uncertainty":null}],"source_values":{"obs-15e10835951a373f2f2e":{"offset_to_si":0,"scale_to_si":1000000.0,"significant_figures":3,"text":"151","unit":"MPa"},"obs-696bca6f64761b2db7a6":{"offset_to_si":0,"scale_to_si":1000,"significant_figures":2,"text":"1.4","unit":"g/cm³"},"obs-80b13ab0df2e26160010":{"offset_to_si":0,"scale_to_si":0.01,"significant_figures":2,"text":"21","unit":"%"},"obs-8a1427fc5ac1f9d3d533":{"offset_to_si":0,"scale_to_si":1000000.0,"significant_figures":4,"text":"3,800","unit":"MPa"},"obs-8e130343fe274764c573":{"offset_to_si":0,"scale_to_si":1000000.0,"significant_figures":3,"text":"151","unit":"MPa"},"obs-eba9855cb234526cc4e9":{"offset_to_si":0,"scale_to_si":1,"significant_figures":2,"text":"0.29","unit":"W/(m·K)"}},"sources":[{"id":"ensinger-manual","license":"Publisher copyright retained; selected numerical facts with attribution. Source document not redistributed.","notes":"Material standard values, pages 88–97. Typical guideline values after machining; moisture and specimen orientation affect results. The manual does not establish present product availability.","organization":"Ensinger","publication_date":null,"retrieved_date":"2026-09-07","revision":"Snapshot 9b46c0ae1e72","sha256":"9b46c0ae1e7253fcbd39da6a36cfc2e7f00abbb3bba4e882795c2e18b86b7b4c","source_type":"manufacturer_datasheet","title":"Stock shapes — Engineering plastics manual","url":"https://www.ensingerplastics.com/en-us/-/media/ensinger/files/document-teaser-files/brochures/shapes/engineering-plastics-manual-english.ashx"}],"states":[],"summaries":{"density":{"bases":["typical"],"limits":{},"material_count":1,"mixed_conditions":[],"observation_count":1,"range":{"includes_bound":false,"maximum":1400.0,"minimum":1400.0,"observation_count":1,"property_id":"density","significant_figures":2,"singleton":true,"unavailable_count":0,"unit":"kg/m^3"}},"elongation_at_break":{"bases":["typical"],"limits":{},"material_count":1,"mixed_conditions":[],"observation_count":1,"range":{"includes_bound":false,"maximum":0.21,"minimum":0.21,"observation_count":1,"property_id":"elongation_at_break","significant_figures":2,"singleton":true,"unavailable_count":0,"unit":"1"}},"flexural_strength":{"bases":[],"limits":{},"material_count":0,"mixed_conditions":[],"observation_count":0,"range":null},"max_service_temperature":{"bases":[],"limits":{},"material_count":0,"mixed_conditions":[],"observation_count":0,"range":null},"poissons_ratio":{"bases":[],"limits":{},"material_count":0,"mixed_conditions":[],"observation_count":0,"range":null},"specific_heat":{"bases":[],"limits":{},"material_count":0,"mixed_conditions":[],"observation_count":0,"range":null},"tensile_yield_strength":{"bases":["typical"],"limits":{},"material_count":1,"mixed_conditions":[],"observation_count":1,"range":{"includes_bound":false,"maximum":151000000.0,"minimum":151000000.0,"observation_count":1,"property_id":"tensile_yield_strength","significant_figures":3,"singleton":true,"unavailable_count":0,"unit":"Pa"}},"thermal_conductivity":{"bases":["typical"],"limits":{},"material_count":1,"mixed_conditions":[],"observation_count":1,"range":{"includes_bound":false,"maximum":0.29,"minimum":0.29,"observation_count":1,"property_id":"thermal_conductivity","significant_figures":2,"singleton":true,"unavailable_count":0,"unit":"W/(m*K)"}},"ultimate_tensile_strength":{"bases":["typical"],"limits":{},"material_count":1,"mixed_conditions":[],"observation_count":1,"range":{"includes_bound":false,"maximum":151000000.0,"minimum":151000000.0,"observation_count":1,"property_id":"ultimate_tensile_strength","significant_figures":3,"singleton":true,"unavailable_count":0,"unit":"Pa"}},"youngs_modulus":{"bases":["typical"],"limits":{},"material_count":1,"mixed_conditions":[],"observation_count":1,"range":{"includes_bound":false,"maximum":3800000000.0,"minimum":3800000000.0,"observation_count":1,"property_id":"youngs_modulus","significant_figures":4,"singleton":true,"unavailable_count":0,"unit":"Pa"}}}}
