Repository: amarschn/tools

# Materials data project

The source of truth behind the **Materials** tool. This directory holds the
curated data, the builder, and the validation gates. The published site it
generates lives at `tools/materials/` and is registered in `catalog.json` like
any other tool.

Adding a material happens here, not anywhere else. The project this came from
is closed; nothing upstream is maintained.

Current contents: **222 material identities, 92 named states, 1,593
observations, 10 registered properties and references to 28 source documents**.
The generated site has no runtime dependencies, backend, accounts, or network
search service.

Material queries open complete datasheets.

File: materials/data/8835c14ab59056175d2f/records/stainless-supra-316l-4404.json
{"build_id":"8835c14ab59056175d2f","contract_version":"0.1.0","material":{"aliases":["Supra 316L/4404","1.4404","316L","stainless","austenitic"],"designations":[{"system_id":"en","value":"1.4404"},{"system_id":"astm","value":"316L"}],"id":"stainless-supra-316l-4404","identity_kind":"standard_grade","name":"Stainless steel Supra 316L/4404","notes":"Outokumpu austenitic stainless grade. Mechanical limits describe cold rolled sheet; physical values are listed separately by the supplier.","primary_taxon_id":"stainless-steels","supplemental_taxon_ids":[]},"observations":[{"basis":"minimum","conditions":{"product_form":"sheet","temperature_K":293.15},"id":"obs-7e9e062a8ec5486ec308","material_id":"stainless-supra-316l-4404","notes":"Cold rolled coil and sheet (C); datasheet delivery condition","property_id":"tensile_yield_strength","result":{"canonical":{"unit":"Pa","value":240000000.0},"kind":"lower_bound","reported":{"significant_figures":3,"unit":"MPa","value":240.0}},"source_id":"outokumpu-supra","source_locator":{"label":"Page 6, Supra 316L/4404, product form C, row Table 5, Rp0.2","page":6},"state_id":"stainless-supra-316l-4404-reference","status":"active","supersedes_observation_ids":[],"test_method":{"reported_label":"EN 10088-2"},"uncertainty":null},{"basis":"specified_range","conditions":{"product_form":"sheet","temperature_K":293.15},"id":"obs-a919ddc3354647747a3d","material_id":"stainless-supra-316l-4404","notes":"Cold rolled coil and sheet (C); datasheet delivery condition","property_id":"ultimate_tensile_strength","result":{"canonical":{"maximum":680000000.0,"minimum":530000000.0,"unit":"Pa"},"kind":"interval","reported":{"maximum":680.0,"minimum":530.0,"significant_figures":3,"unit":"MPa"}},"source_id":"outokumpu-supra","source_locator":{"label":"Page 6, Supra 316L/4404, product form C, row Table 5, Rm","page":6},"state_id":"stainless-supra-316l-4404-reference","status":"active","supersedes_observation_ids":[],"test_method":{"reported_label":"EN 10088-2"},"uncertainty":null},{"basis":"minimum","conditions":{"product_form":"sheet","temperature_K":293.15},"id":"obs-0d38ea3c464b54398222","material_id":"stainless-supra-316l-4404","notes":"Cold rolled coil and sheet (C); datasheet delivery condition","property_id":"elongation_at_break","result":{"canonical":{"unit":"1","value":0.4},"kind":"lower_bound","reported":{"significant_figures":2,"unit":"%","value":40.0}},"source_id":"outokumpu-supra","source_locator":{"label":"Page 6, Supra 316L/4404, product form C, row Table 5, A80 (80 mm gauge length)","page":6},"state_id":"stainless-supra-316l-4404-reference","status":"active","supersedes_observation_ids":[],"test_method":{"reported_label":"EN 10088-2"},"uncertainty":null},{"basis":"typical","conditions":{},"id":"obs-7c579fcc8fc28f7ed880","material_id":"stainless-supra-316l-4404","notes":"","property_id":"density","result":{"canonical":{"unit":"kg/m^3","value":8000.0},"kind":"point","reported":{"significant_figures":2,"unit":"kg/dm³","value":8.0}},"source_id":"outokumpu-supra","source_locator":{"label":"Page 8, Supra 316L/4404, row Table 7, Density","page":8},"state_id":null,"status":"active","supersedes_observation_ids":[],"test_method":{"reported_label":"EN 10088-1"},"uncertainty":null},{"basis":"typical","conditions":{"temperature_K":293.15},"id":"obs-c8ab791788cb06174b95","material_id":"stainless-supra-316l-4404","notes":"","property_id":"youngs_modulus","result":{"canonical":{"unit":"Pa","value":200000000000.0},"kind":"point","reported":{"significant_figures":3,"unit":"GPa","value":200.0}},"source_id":"outokumpu-supra","source_locator":{"label":"Page 8, Supra 316L/4404, row Table 7, Modulus of elasticity at 20 °C","page":8},"state_id":null,"status":"active","supersedes_observation_ids":[],"test_method":{"reported_label":"EN 10088-1"},"uncertainty":null},{"basis":"typical","conditions":{"temperature_K":293.15},"id":"obs-0494d93acda9f5403169","material_id":"stainless-supra-316l-4404","notes":"","property_id":"thermal_conductivity","result":{"canonical":{"unit":"W/(m*K)","value":15.0},"kind":"point","reported":{"significant_figures":2,"unit":"W/(m·K)","value":15.0}},"source_id":"outokumpu-supra","source_locator":{"label":"Page 8, Supra 316L/4404, row Table 7, Thermal conductivity at 20 °C","page":8},"state_id":null,"status":"active","supersedes_observation_ids":[],"test_method":{"reported_label":"EN 10088-1"},"uncertainty":null},{"basis":"typical","conditions":{"temperature_K":293.15},"id":"obs-27f21007e06992621e7d","material_id":"stainless-supra-316l-4404","notes":"","property_id":"specific_heat","result":{"canonical":{"unit":"J/(kg*K)","value":500.0},"kind":"point","reported":{"significant_figures":3,"unit":"J/(kg·K)","value":500.0}},"source_id":"outokumpu-supra","source_locator":{"label":"Page 8, Supra 316L/4404, row Table 7, Thermal capacity at 20 °C","page":8},"state_id":null,"status":"active","supersedes_observation_ids":[],"test_method":{"reported_label":"EN 10088-1"},"uncertainty":null}],"source_values":{"obs-0494d93acda9f5403169":{"offset_to_si":0,"scale_to_si":1,"significant_figures":2,"text":"15","unit":"W/(m·K)"},"obs-0d38ea3c464b54398222":{"offset_to_si":0,"scale_to_si":0.01,"significant_figures":2,"text":"40","unit":"%"},"obs-27f21007e06992621e7d":{"offset_to_si":0,"scale_to_si":1,"significant_figures":3,"text":"500","unit":"J/(kg·K)"},"obs-7c579fcc8fc28f7ed880":{"offset_to_si":0,"scale_to_si":1000,"significant_figures":2,"text":"8.0","unit":"kg/dm³"},"obs-7e9e062a8ec5486ec308":{"offset_to_si":0,"scale_to_si":1000000.0,"significant_figures":3,"text":"240","unit":"MPa"},"obs-a919ddc3354647747a3d":{"offset_to_si":0,"scale_to_si":1000000.0,"significant_figures":3,"text":"530–680","unit":"MPa"},"obs-c8ab791788cb06174b95":{"offset_to_si":0,"scale_to_si":1000000000.0,"significant_figures":3,"text":"200","unit":"GPa"}},"sources":[{"id":"outokumpu-supra","license":"Publisher copyright retained; selected numerical facts with attribution. Source document not redistributed.","notes":"Table 5: cold rolled sheet mechanical limits. Table 7: metric physical values. EN grades with the same ASTM name remain distinct.","organization":"Outokumpu","publication_date":null,"retrieved_date":"2026-09-07","revision":"Snapshot 39e9860f4900","sha256":"39e9860f49003d5731eb005d30bb49c368dd9a02abc4609f1cdf1dcf14777f4a","source_type":"manufacturer_datasheet","title":"Supra range datasheet"}],"states":[{"aliases":["1.4404","316L","Stainless steel Supra 316L/4404 — cold rolled sheet","Supra 316L/4404","austenitic","stainless"],"fixed_attributes":{"work_condition":"cold_rolled"},"id":"stainless-supra-316l-4404-reference","material_id":"stainless-supra-316l-4404","name":"Cold rolled","supplemental_taxon_ids":[]}],"summaries":{"density":{"bases":["typical"],"limits":{},"material_count":1,"mixed_conditions":[],"observation_count":1,"range":{"includes_bound":false,"maximum":8000.0,"minimum":8000.0,"observation_count":1,"property_id":"density","significant_figures":2,"singleton":true,"unavailable_count":0,"unit":"kg/m^3"}},"elongation_at_break":{"bases":["minimum"],"limits":{"lower_bound":{"count":1,"maximum":0.4,"minimum":0.4,"significant_figures":2}},"material_count":1,"mixed_conditions":[],"observation_count":1,"range":null},"flexural_strength":{"bases":[],"limits":{},"material_count":0,"mixed_conditions":[],"observation_count":0,"range":null},"max_service_temperature":{"bases":[],"limits":{},"material_count":0,"mixed_conditions":[],"observation_count":0,"range":null},"poissons_ratio":{"bases":[],"limits":{},"material_count":0,"mixed_conditions":[],"observation_count":0,"range":null},"specific_heat":{"bases":["typical"],"limits":{},"material_count":1,"mixed_conditions":[],"observation_count":1,"range":{"includes_bound":false,"maximum":500.0,"minimum":500.0,"observation_count":1,"property_id":"specific_heat","significant_figures":3,"singleton":true,"unavailable_count":0,"unit":"J/(kg*K)"}},"tensile_yield_strength":{"bases":["minimum"],"limits":{"lower_bound":{"count":1,"maximum":240000000.0,"minimum":240000000.0,"significant_figures":3}},"material_count":1,"mixed_conditions":[],"observation_count":1,"range":null},"thermal_conductivity":{"bases":["typical"],"limits":{},"material_count":1,"mixed_conditions":[],"observation_count":1,"range":{"includes_bound":false,"maximum":15.0,"minimum":15.0,"observation_count":1,"property_id":"thermal_conductivity","significant_figures":2,"singleton":true,"unavailable_count":0,"unit":"W/(m*K)"}},"ultimate_tensile_strength":{"bases":["specified_range"],"limits":{},"material_count":1,"mixed_conditions":[],"observation_count":1,"range":{"includes_bound":false,"maximum":680000000.0,"minimum":530000000.0,"observation_count":1,"property_id":"ultimate_tensile_strength","significant_figures":3,"singleton":false,"unavailable_count":0,"unit":"Pa"}},"youngs_modulus":{"bases":["typical"],"limits":{},"material_count":1,"mixed_conditions":[],"observation_count":1,"range":{"includes_bound":false,"maximum":200000000000.0,"minimum":200000000000.0,"observation_count":1,"property_id":"youngs_modulus","significant_figures":3,"singleton":true,"unavailable_count":0,"unit":"Pa"}}}}

File: materials/data/8835c14ab59056175d2f/records/stainless-supra-316ti-4571.json
{"build_id":"8835c14ab59056175d2f","contract_version":"0.1.0","material":{"aliases":["Supra 316Ti/4571","1.4571","316Ti","stainless","austenitic"],"designations":[{"system_id":"en","value":"1.4571"},{"system_id":"astm","value":"316Ti"}],"id":"stainless-supra-316ti-4571","identity_kind":"standard_grade","name":"Stainless steel Supra 316Ti/4571","notes":"Outokumpu austenitic stainless grade. Mechanical limits describe cold rolled sheet; physical values are listed separately by the supplier.","primary_taxon_id":"stainless-steels","supplemental_taxon_ids":[]},"observations":[{"basis":"minimum","conditions":{"product_form":"sheet","temperature_K":293.15},"id":"obs-be077cdc2b4ca3a7fed3","material_id":"stainless-supra-316ti-4571","notes":"Cold rolled coil and sheet (C); datasheet delivery condition","property_id":"tensile_yield_strength","result":{"canonical":{"unit":"Pa","value":240000000.0},"kind":"lower_bound","reported":{"significant_figures":3,"unit":"MPa","value":240.0}},"source_id":"outokumpu-supra","source_locator":{"label":"Page 6, Supra 316Ti/4571, product form C, row Table 5, Rp0.2","page":6},"state_id":"stainless-supra-316ti-4571-reference","status":"active","supersedes_observation_ids":[],"test_method":{"reported_label":"EN 10088-2"},"uncertainty":null},{"basis":"specified_range","conditions":{"product_form":"sheet","temperature_K":293.15},"id":"obs-7c79a7bba1b28d6a5d79","material_id":"stainless-supra-316ti-4571","notes":"Cold rolled coil and sheet (C); datasheet delivery condition","property_id":"ultimate_tensile_strength","result":{"canonical":{"maximum":690000000.0,"minimum":540000000.0,"unit":"Pa"},"kind":"interval","reported":{"maximum":690.0,"minimum":540.0,"significant_figures":3,"unit":"MPa"}},"source_id":"outokumpu-supra","source_locator":{"label":"Page 6, Supra 316Ti/4571, product form C, row Table 5, Rm","page":6},"state_id":"stainless-supra-316ti-4571-reference","status":"active","supersedes_observation_ids":[],"test_method":{"reported_label":"EN 10088-2"},"uncertainty":null},{"basis":"minimum","conditions":{"product_form":"sheet","temperature_K":293.15},"id":"obs-0c09e45c310195039742","material_id":"stainless-supra-316ti-4571","notes":"Cold rolled coil and sheet (C); datasheet delivery condition","property_id":"elongation_at_break","result":{"canonical":{"unit":"1","value":0.4},"kind":"lower_bound","reported":{"significant_figures":2,"unit":"%","value":40.0}},"source_id":"outokumpu-supra","source_locator":{"label":"Page 6, Supra 316Ti/4571, product form C, row Table 5, A80 (80 mm gauge length)","page":6},"state_id":"stainless-supra-316ti-4571-reference","status":"active","supersedes_observation_ids":[],"test_method":{"reported_label":"EN 10088-2"},"uncertainty":null},{"basis":"typical","conditions":{},"id":"obs-79739b6d1fcca3a2c2c3","material_id":"stainless-supra-316ti-4571","notes":"","property_id":"density","result":{"canonical":{"unit":"kg/m^3","value":8000.0},"kind":"point","reported":{"significant_figures":2,"unit":"kg/dm³","value":8.0}},"source_id":"outokumpu-supra","source_locator":{"label":"Page 8, Supra 316Ti/4571, row Table 7, Density","page":8},"state_id":null,"status":"active","supersedes_observation_ids":[],"test_method":{"reported_label":"EN 10088-1"},"uncertainty":null},{"basis":"typical","conditions":{"temperature_K":293.15},"id":"obs-6bc654ef62ff12fbd44a","material_id":"stainless-supra-316ti-4571","notes":"","property_id":"youngs_modulus","result":{"canonical":{"unit":"Pa","value":200000000000.0},"kind":"point","reported":{"significant_figures":3,"unit":"GPa","value":200.0}},"source_id":"outokumpu-supra","source_locator":{"label":"Page 8, Supra 316Ti/4571, row Table 7, Modulus of elasticity at 20 °C","page":8},"state_id":null,"status":"active","supersedes_observation_ids":[],"test_method":{"reported_label":"EN 10088-1"},"uncertainty":null},{"basis":"typical","conditions":{"temperature_K":293.15},"id":"obs-0966c47e5b4e617b5b58","material_id":"stainless-supra-316ti-4571","notes":"","property_id":"thermal_conductivity","result":{"canonical":{"unit":"W/(m*K)","value":15.0},"kind":"point","reported":{"significant_figures":2,"unit":"W/(m·K)","value":15.0}},"source_id":"outokumpu-supra","source_locator":{"label":"Page 8, Supra 316Ti/4571, row Table 7, Thermal conductivity at 20 °C","page":8},"state_id":null,"status":"active","supersedes_observation_ids":[],"test_method":{"reported_label":"EN 10088-1"},"uncertainty":null},{"basis":"typical","conditions":{"temperature_K":293.15},"id":"obs-1b51764915e21dfe040f","material_id":"stainless-supra-316ti-4571","notes":"","property_id":"specific_heat","result":{"canonical":{"unit":"J/(kg*K)","value":500.0},"kind":"point","reported":{"significant_figures":3,"unit":"J/(kg·K)","value":500.0}},"source_id":"outokumpu-supra","source_locator":{"label":"Page 8, Supra 316Ti/4571, row Table 7, Thermal capacity at 20 °C","page":8},"state_id":null,"status":"active","supersedes_observation_ids":[],"test_method":{"reported_label":"EN 10088-1"},"uncertainty":null}],"source_values":{"obs-0966c47e5b4e617b5b58":{"offset_to_si":0,"scale_to_si":1,"significant_figures":2,"text":"15","unit":"W/(m·K)"},"obs-0c09e45c310195039742":{"offset_to_si":0,"scale_to_si":0.01,"significant_figures":2,"text":"40","unit":"%"},"obs-1b51764915e21dfe040f":{"offset_to_si":0,"scale_to_si":1,"significant_figures":3,"text":"500","unit":"J/(kg·K)"},"obs-6bc654ef62ff12fbd44a":{"offset_to_si":0,"scale_to_si":1000000000.0,"significant_figures":3,"text":"200","unit":"GPa"},"obs-79739b6d1fcca3a2c2c3":{"offset_to_si":0,"scale_to_si":1000,"significant_figures":2,"text":"8.0","unit":"kg/dm³"},"obs-7c79a7bba1b28d6a5d79":{"offset_to_si":0,"scale_to_si":1000000.0,"significant_figures":3,"text":"540–690","unit":"MPa"},"obs-be077cdc2b4ca3a7fed3":{"offset_to_si":0,"scale_to_si":1000000.0,"significant_figures":3,"text":"240","unit":"MPa"}},"sources":[{"id":"outokumpu-supra","license":"Publisher copyright retained; selected numerical facts with attribution. Source document not redistributed.","notes":"Table 5: cold rolled sheet mechanical limits. Table 7: metric physical values. EN grades with the same ASTM name remain distinct.","organization":"Outokumpu","publication_date":null,"retrieved_date":"2026-09-07","revision":"Snapshot 39e9860f4900","sha256":"39e9860f49003d5731eb005d30bb49c368dd9a02abc4609f1cdf1dcf14777f4a","source_type":"manufacturer_datasheet","title":"Supra range datasheet"}],"states":[{"aliases":["1.4571","316Ti","Stainless steel Supra 316Ti/4571 — cold rolled sheet","Supra 316Ti/4571","austenitic","stainless"],"fixed_attributes":{"work_condition":"cold_rolled"},"id":"stainless-supra-316ti-4571-reference","material_id":"stainless-supra-316ti-4571","name":"Cold rolled","supplemental_taxon_ids":[]}],"summaries":{"density":{"bases":["typical"],"limits":{},"material_count":1,"mixed_conditions":[],"observation_count":1,"range":{"includes_bound":false,"maximum":8000.0,"minimum":8000.0,"observation_count":1,"property_id":"density","significant_figures":2,"singleton":true,"unavailable_count":0,"unit":"kg/m^3"}},"elongation_at_break":{"bases":["minimum"],"limits":{"lower_bound":{"count":1,"maximum":0.4,"minimum":0.4,"significant_figures":2}},"material_count":1,"mixed_conditions":[],"observation_count":1,"range":null},"flexural_strength":{"bases":[],"limits":{},"material_count":0,"mixed_conditions":[],"observation_count":0,"range":null},"max_service_temperature":{"bases":[],"limits":{},"material_count":0,"mixed_conditions":[],"observation_count":0,"range":null},"poissons_ratio":{"bases":[],"limits":{},"material_count":0,"mixed_conditions":[],"observation_count":0,"range":null},"specific_heat":{"bases":["typical"],"limits":{},"material_count":1,"mixed_conditions":[],"observation_count":1,"range":{"includes_bound":false,"maximum":500.0,"minimum":500.0,"observation_count":1,"property_id":"specific_heat","significant_figures":3,"singleton":true,"unavailable_count":0,"unit":"J/(kg*K)"}},"tensile_yield_strength":{"bases":["minimum"],"limits":{"lower_bound":{"count":1,"maximum":240000000.0,"minimum":240000000.0,"significant_figures":3}},"material_count":1,"mixed_conditions":[],"observation_count":1,"range":null},"thermal_conductivity":{"bases":["typical"],"limits":{},"material_count":1,"mixed_conditions":[],"observation_count":1,"range":{"includes_bound":false,"maximum":15.0,"minimum":15.0,"observation_count":1,"property_id":"thermal_conductivity","significant_figures":2,"singleton":true,"unavailable_count":0,"unit":"W/(m*K)"}},"ultimate_tensile_strength":{"bases":["specified_range"],"limits":{},"material_count":1,"mixed_conditions":[],"observation_count":1,"range":{"includes_bound":false,"maximum":690000000.0,"minimum":540000000.0,"observation_count":1,"property_id":"ultimate_tensile_strength","significant_figures":3,"singleton":false,"unavailable_count":0,"unit":"Pa"}},"youngs_modulus":{"bases":["typical"],"limits":{},"material_count":1,"mixed_conditions":[],"observation_count":1,"range":{"includes_bound":false,"maximum":200000000000.0,"minimum":200000000000.0,"observation_count":1,"property_id":"youngs_modulus","significant_figures":3,"singleton":true,"unavailable_count":0,"unit":"Pa"}}}}

File: materials/data/8835c14ab59056175d2f/records/stainless-therma-321h-4878.json
{"build_id":"8835c14ab59056175d2f","contract_version":"0.1.0","material":{"aliases":["1.4878","321H","321H/4878","Therma 321H/4878","heat resistant"],"designations":[{"system_id":"en","value":"1.4878"},{"system_id":"astm","value":"321H"},{"system_id":"supplier","value":"Therma 321H/4878"}],"id":"stainless-therma-321h-4878","identity_kind":"standard_grade","name":"Stainless steel Therma 321H/4878","notes":"Outokumpu heat-resistant grade; properties at explicitly stated temperatures.","primary_taxon_id":"stainless-steels","supplemental_taxon_ids":[]},"observations":[{"basis":"typical","conditions":{"temperature_K":293.15},"id":"obs-5dd2eddcbab80c94e5ae","material_id":"stainless-therma-321h-4878","notes":"","property_id":"density","result":{"canonical":{"unit":"kg/m^3","value":7900.0},"kind":"point","reported":{"significant_figures":2,"unit":"kg/dm³","value":7.9}},"source_id":"outokumpu-therma","source_locator":{"label":"Page 11, Therma 321H/4878, row Table 14, Density at 20 °C","page":11},"state_id":null,"status":"active","supersedes_observation_ids":[],"test_method":{"reported_label":"Outokumpu values and European standards (Table 14)"},"uncertainty":null},{"basis":"typical","conditions":{"temperature_K":293.15},"id":"obs-a474c2f2e35270690454","material_id":"stainless-therma-321h-4878","notes":"","property_id":"youngs_modulus","result":{"canonical":{"unit":"Pa","value":196000000000.0},"kind":"point","reported":{"significant_figures":3,"unit":"GPa","value":196.0}},"source_id":"outokumpu-therma","source_locator":{"label":"Page 11, Therma 321H/4878, row Table 14, Modulus of elasticity at 20 °C","page":11},"state_id":null,"status":"active","supersedes_observation_ids":[],"test_method":{"reported_label":"Outokumpu values and European standards (Table 14)"},"uncertainty":null},{"basis":"typical","conditions":{"temperature_K":873.15},"id":"obs-f1007a28338eca099da1","material_id":"stainless-therma-321h-4878","notes":"","property_id":"youngs_modulus","result":{"canonical":{"unit":"Pa","value":150000000000.0},"kind":"point","reported":{"significant_figures":3,"unit":"GPa","value":150.0}},"source_id":"outokumpu-therma","source_locator":{"label":"Page 11, Therma 321H/4878, row Table 14, Modulus of elasticity at 600 °C","page":11},"state_id":null,"status":"active","supersedes_observation_ids":[],"test_method":{"reported_label":"Outokumpu values and European standards (Table 14)"},"uncertainty":null},{"basis":"typical","conditions":{"temperature_K":293.15},"id":"obs-87b0b0ef1a6bb853aade","material_id":"stainless-therma-321h-4878","notes":"","property_id":"thermal_conductivity","result":{"canonical":{"unit":"W/(m*K)","value":15.0},"kind":"point","reported":{"significant_figures":2,"unit":"W/(m·K)","value":15.0}},"source_id":"outokumpu-therma","source_locator":{"label":"Page 11, Therma 321H/4878, row Table 14, Thermal conductivity at 20 °C","page":11},"state_id":null,"status":"active","supersedes_observation_ids":[],"test_method":{"reported_label":"Outokumpu values and European standards (Table 14)"},"uncertainty":null},{"basis":"typical","conditions":{"temperature_K":773.15},"id":"obs-7e96da16cc9bc820320d","material_id":"stainless-therma-321h-4878","notes":"","property_id":"thermal_conductivity","result":{"canonical":{"unit":"W/(m*K)","value":21.0},"kind":"point","reported":{"significant_figures":2,"unit":"W/(m·K)","value":21.0}},"source_id":"outokumpu-therma","source_locator":{"label":"Page 11, Therma 321H/4878, row Table 14, Thermal conductivity at 500 °C","page":11},"state_id":null,"status":"active","supersedes_observation_ids":[],"test_method":{"reported_label":"Outokumpu values and European standards (Table 14)"},"uncertainty":null},{"basis":"typical","conditions":{"temperature_K":1073.15},"id":"obs-077e6b0a93b6689be368","material_id":"stainless-therma-321h-4878","notes":"","property_id":"thermal_conductivity","result":{"canonical":{"unit":"W/(m*K)","value":26.0},"kind":"point","reported":{"significant_figures":2,"unit":"W/(m·K)","value":26.0}},"source_id":"outokumpu-therma","source_locator":{"label":"Page 11, Therma 321H/4878, row Table 14, Thermal conductivity at 800 °C","page":11},"state_id":null,"status":"active","supersedes_observation_ids":[],"test_method":{"reported_label":"Outokumpu values and European standards (Table 14)"},"uncertainty":null},{"basis":"typical","conditions":{"temperature_K":293.15},"id":"obs-d9e337c8287a5850e062","material_id":"stainless-therma-321h-4878","notes":"","property_id":"specific_heat","result":{"canonical":{"unit":"J/(kg*K)","value":472.0},"kind":"point","reported":{"significant_figures":3,"unit":"J/(kg·K)","value":472.0}},"source_id":"outokumpu-therma","source_locator":{"label":"Page 11, Therma 321H/4878, row Table 14, Thermal capacity at 20 °C","page":11},"state_id":null,"status":"active","supersedes_observation_ids":[],"test_method":{"reported_label":"Outokumpu values and European standards (Table 14)"},"uncertainty":null},{"basis":"minimum","conditions":{"temperature_K":373.15},"id":"obs-0a089bbbc08d73acfbbf","material_id":"stainless-therma-321h-4878","notes":"","property_id":"tensile_yield_strength","result":{"canonical":{"unit":"Pa","value":162000000.0},"kind":"lower_bound","reported":{"significant_figures":3,"unit":"MPa","value":162.0}},"source_id":"outokumpu-therma","source_locator":{"label":"Page 8, Therma 321H/4878, 100 °C, row Table 5, Rp0.2","page":8},"state_id":null,"status":"active","supersedes_observation_ids":[],"test_method":{"reported_label":"Outokumpu values based on EN 10028-7 (footnote 1)"},"uncertainty":null},{"basis":"minimum","conditions":{"temperature_K":423.15},"id":"obs-9bf1f531a4863b93f9a2","material_id":"stainless-therma-321h-4878","notes":"","property_id":"tensile_yield_strength","result":{"canonical":{"unit":"Pa","value":152000000.0},"kind":"lower_bound","reported":{"significant_figures":3,"unit":"MPa","value":152.0}},"source_id":"outokumpu-therma","source_locator":{"label":"Page 8, Therma 321H/4878, 150 °C, row Table 5, Rp0.2","page":8},"state_id":null,"status":"active","supersedes_observation_ids":[],"test_method":{"reported_label":"Outokumpu values based on EN 10028-7 (footnote 1)"},"uncertainty":null},{"basis":"minimum","conditions":{"temperature_K":473.15},"id":"obs-109e93e479c4125d36ae","material_id":"stainless-therma-321h-4878","notes":"","property_id":"tensile_yield_strength","result":{"canonical":{"unit":"Pa","value":142000000.0},"kind":"lower_bound","reported":{"significant_figures":3,"unit":"MPa","value":142.0}},"source_id":"outokumpu-therma","source_locator":{"label":"Page 8, Therma 321H/4878, 200 °C, row Table 5, Rp0.2","page":8},"state_id":null,"status":"active","supersedes_observation_ids":[],"test_method":{"reported_label":"Outokumpu values based on EN 10028-7 (footnote 1)"},"uncertainty":null},{"basis":"minimum","conditions":{"temperature_K":523.15},"id":"obs-225992d2482fdcb8a30a","material_id":"stainless-therma-321h-4878","notes":"","property_id":"tensile_yield_strength","result":{"canonical":{"unit":"Pa","value":137000000.0},"kind":"lower_bound","reported":{"significant_figures":3,"unit":"MPa","value":137.0}},"source_id":"outokumpu-therma","source_locator":{"label":"Page 8, Therma 321H/4878, 250 °C, row Table 5, Rp0.2","page":8},"state_id":null,"status":"active","supersedes_observation_ids":[],"test_method":{"reported_label":"Outokumpu values based on EN 10028-7 (footnote 1)"},"uncertainty":null},{"basis":"minimum","conditions":{"temperature_K":573.15},"id":"obs-61c75b39627faf9d1868","material_id":"stainless-therma-321h-4878","notes":"","property_id":"tensile_yield_strength","result":{"canonical":{"unit":"Pa","value":132000000.0},"kind":"lower_bound","reported":{"significant_figures":3,"unit":"MPa","value":132.0}},"source_id":"outokumpu-therma","source_locator":{"label":"Page 8, Therma 321H/4878, 300 °C, row Table 5, Rp0.2","page":8},"state_id":null,"status":"active","supersedes_observation_ids":[],"test_method":{"reported_label":"Outokumpu values based on EN 10028-7 (footnote 1)"},"uncertainty":null},{"basis":"minimum","conditions":{"temperature_K":623.15},"id":"obs-66aee9834fa0cd7e0c49","material_id":"stainless-therma-321h-4878","notes":"","property_id":"tensile_yield_strength","result":{"canonical":{"unit":"Pa","value":127000000.0},"kind":"lower_bound","reported":{"significant_figures":3,"unit":"MPa","value":127.0}},"source_id":"outokumpu-therma","source_locator":{"label":"Page 8, Therma 321H/4878, 350 °C, row Table 5, Rp0.2","page":8},"state_id":null,"status":"active","supersedes_observation_ids":[],"test_method":{"reported_label":"Outokumpu values based on EN 10028-7 (footnote 1)"},"uncertainty":null},{"basis":"minimum","conditions":{"temperature_K":673.15},"id":"obs-a2de8d0e68edcd5e0f35","material_id":"stainless-therma-321h-4878","notes":"","property_id":"tensile_yield_strength","result":{"canonical":{"unit":"Pa","value":123000000.0},"kind":"lower_bound","reported":{"significant_figures":3,"unit":"MPa","value":123.0}},"source_id":"outokumpu-therma","source_locator":{"label":"Page 8, Therma 321H/4878, 400 °C, row Table 5, Rp0.2","page":8},"state_id":null,"status":"active","supersedes_observation_ids":[],"test_method":{"reported_label":"Outokumpu values based on EN 10028-7 (footnote 1)"},"uncertainty":null},{"basis":"minimum","conditions":{"temperature_K":723.15},"id":"obs-7528aa27b8777c00c29a","material_id":"stainless-therma-321h-4878","notes":"","property_id":"tensile_yield_strength","result":{"canonical":{"unit":"Pa","value":118000000.0},"kind":"lower_bound","reported":{"significant_figures":3,"unit":"MPa","value":118.0}},"source_id":"outokumpu-therma","source_locator":{"label":"Page 8, Therma 321H/4878, 450 °C, row Table 5, Rp0.2","page":8},"state_id":null,"status":"active","supersedes_observation_ids":[],"test_method":{"reported_label":"Outokumpu values based on EN 10028-7 (footnote 1)"},"uncertainty":null},{"basis":"minimum","conditions":{"temperature_K":373.15},"id":"obs-b5ccb2be1f9fb62505eb","material_id":"stainless-therma-321h-4878","notes":"","property_id":"ultimate_tensile_strength","result":{"canonical":{"unit":"Pa","value":410000000.0},"kind":"lower_bound","reported":{"significant_figures":3,"unit":"MPa","value":410.0}},"source_id":"outokumpu-therma","source_locator":{"label":"Page 8, Therma 321H/4878, 100 °C, row Table 7, Rm","page":8},"state_id":null,"status":"active","supersedes_observation_ids":[],"test_method":{"reported_label":"Outokumpu values based on EN 10028-7 (footnote 1)"},"uncertainty":null},{"basis":"minimum","conditions":{"temperature_K":423.15},"id":"obs-a94df44a202bf597d19e","material_id":"stainless-therma-321h-4878","notes":"","property_id":"ultimate_tensile_strength","result":{"canonical":{"unit":"Pa","value":390000000.0},"kind":"lower_bound","reported":{"significant_figures":3,"unit":"MPa","value":390.0}},"source_id":"outokumpu-therma","source_locator":{"label":"Page 8, Therma 321H/4878, 150 °C, row Table 7, Rm","page":8},"state_id":null,"status":"active","supersedes_observation_ids":[],"test_method":{"reported_label":"Outokumpu values based on EN 10028-7 (footnote 1)"},"uncertainty":null},{"basis":"minimum","conditions":{"temperature_K":473.15},"id":"obs-2209b392cdd337ac17c7","material_id":"stainless-therma-321h-4878","notes":"","property_id":"ultimate_tensile_strength","result":{"canonical":{"unit":"Pa","value":370000000.0},"kind":"lower_bound","reported":{"significant_figures":3,"unit":"MPa","value":370.0}},"source_id":"outokumpu-therma","source_locator":{"label":"Page 8, Therma 321H/4878, 200 °C, row Table 7, Rm","page":8},"state_id":null,"status":"active","supersedes_observation_ids":[],"test_method":{"reported_label":"Outokumpu values based on EN 10028-7 (footnote 1)"},"uncertainty":null},{"basis":"minimum","conditions":{"temperature_K":523.15},"id":"obs-e520305188df789885dd","material_id":"stainless-therma-321h-4878","notes":"","property_id":"ultimate_tensile_strength","result":{"canonical":{"unit":"Pa","value":360000000.0},"kind":"lower_bound","reported":{"significant_figures":3,"unit":"MPa","value":360.0}},"source_id":"outokumpu-therma","source_locator":{"label":"Page 8, Therma 321H/4878, 250 °C, row Table 7, Rm","page":8},"state_id":null,"status":"active","supersedes_observation_ids":[],"test_method":{"reported_label":"Outokumpu values based on EN 10028-7 (footnote 1)"},"uncertainty":null},{"basis":"minimum","conditions":{"temperature_K":573.15},"id":"obs-1ce2b3f6f81c200c48cb","material_id":"stainless-therma-321h-4878","notes":"","property_id":"ultimate_tensile_strength","result":{"canonical":{"unit":"Pa","value":350000000.0},"kind":"lower_bound","reported":{"significant_figures":3,"unit":"MPa","value":350.0}},"source_id":"outokumpu-therma","source_locator":{"label":"Page 8, Therma 321H/4878, 300 °C, row Table 7, Rm","page":8},"state_id":null,"status":"active","supersedes_observation_ids":[],"test_method":{"reported_label":"Outokumpu values based on EN 10028-7 (footnote 1)"},"uncertainty":null},{"basis":"minimum","conditions":{"temperature_K":623.15},"id":"obs-a38da59222c7ba2958aa","material_id":"stainless-therma-321h-4878","notes":"","property_id":"ultimate_tensile_strength","result":{"canonical":{"unit":"Pa","value":345000000.0},"kind":"lower_bound","reported":{"significant_figures":3,"unit":"MPa","value":345.0}},"source_id":"outokumpu-therma","source_locator":{"label":"Page 8, Therma 321H/4878, 350 °C, row Table 7, Rm","page":8},"state_id":null,"status":"active","supersedes_observation_ids":[],"test_method":{"reported_label":"Outokumpu values based on EN 10028-7 (footnote 1)"},"uncertainty":null},{"basis":"minimum","conditions":{"temperature_K":673.15},"id":"obs-eab424013cbc3be19c64","material_id":"stainless-therma-321h-4878","notes":"","property_id":"ultimate_tensile_strength","result":{"canonical":{"unit":"Pa","value":340000000.0},"kind":"lower_bound","reported":{"significant_figures":3,"unit":"MPa","value":340.0}},"source_id":"outokumpu-therma","source_locator":{"label":"Page 8, Therma 321H/4878, 400 °C, row Table 7, Rm","page":8},"state_id":null,"status":"active","supersedes_observation_ids":[],"test_method":{"reported_label":"Outokumpu values based on EN 10028-7 (footnote 1)"},"uncertainty":null},{"basis":"minimum","conditions":{"temperature_K":723.15},"id":"obs-475868e1db61a25aac0e","material_id":"stainless-therma-321h-4878","notes":"","property_id":"ultimate_tensile_strength","result":{"canonical":{"unit":"Pa","value":335000000.0},"kind":"lower_bound","reported":{"significant_figures":3,"unit":"MPa","value":335.0}},"source_id":"outokumpu-therma","source_locator":{"label":"Page 8, Therma 321H/4878, 450 °C, row Table 7, Rm","page":8},"state_id":null,"status":"active","supersedes_observation_ids":[],"test_method":{"reported_label":"Outokumpu values based on EN 10028-7 (footnote 1)"},"uncertainty":null}],"source_values":{"obs-077e6b0a93b6689be368":{"offset_to_si":0,"scale_to_si":1,"significant_figures":2,"text":"26","unit":"W/(m·K)"},"obs-0a089bbbc08d73acfbbf":{"offset_to_si":0,"scale_to_si":1000000.0,"significant_figures":3,"text":"162","unit":"MPa"},"obs-109e93e479c4125d36ae":{"offset_to_si":0,"scale_to_si":1000000.0,"significant_figures":3,"text":"142","unit":"MPa"},"obs-1ce2b3f6f81c200c48cb":{"offset_to_si":0,"scale_to_si":1000000.0,"significant_figures":3,"text":"350","unit":"MPa"},"obs-2209b392cdd337ac17c7":{"offset_to_si":0,"scale_to_si":1000000.0,"significant_figures":3,"text":"370","unit":"MPa"},"obs-225992d2482fdcb8a30a":{"offset_to_si":0,"scale_to_si":1000000.0,"significant_figures":3,"text":"137","unit":"MPa"},"obs-475868e1db61a25aac0e":{"offset_to_si":0,"scale_to_si":1000000.0,"significant_figures":3,"text":"335","unit":"MPa"},"obs-5dd2eddcbab80c94e5ae":{"offset_to_si":0,"scale_to_si":1000,"significant_figures":2,"text":"7.9","unit":"kg/dm³"},"obs-61c75b39627faf9d1868":{"offset_to_si":0,"scale_to_si":1000000.0,"significant_figures":3,"text":"132","unit":"MPa"},"obs-66aee9834fa0cd7e0c49":{"offset_to_si":0,"scale_to_si":1000000.0,"significant_figures":3,"text":"127","unit":"MPa"},"obs-7528aa27b8777c00c29a":{"offset_to_si":0,"scale_to_si":1000000.0,"significant_figures":3,"text":"118","unit":"MPa"},"obs-7e96da16cc9bc820320d":{"offset_to_si":0,"scale_to_si":1,"significant_figures":2,"text":"21","unit":"W/(m·K)"},"obs-87b0b0ef1a6bb853aade":{"offset_to_si":0,"scale_to_si":1,"significant_figures":2,"text":"15","unit":"W/(m·K)"},"obs-9bf1f531a4863b93f9a2":{"offset_to_si":0,"scale_to_si":1000000.0,"significant_figures":3,"text":"152","unit":"MPa"},"obs-a2de8d0e68edcd5e0f35":{"offset_to_si":0,"scale_to_si":1000000.0,"significant_figures":3,"text":"123","unit":"MPa"},"obs-a38da59222c7ba2958aa":{"offset_to_si":0,"scale_to_si":1000000.0,"significant_figures":3,"text":"345","unit":"MPa"},"obs-a474c2f2e35270690454":{"offset_to_si":0,"scale_to_si":1000000000.0,"significant_figures":3,"text":"196","unit":"GPa"},"obs-a94df44a202bf597d19e":{"offset_to_si":0,"scale_to_si":1000000.0,"significant_figures":3,"text":"390","unit":"MPa"},"obs-b5ccb2be1f9fb62505eb":{"offset_to_si":0,"scale_to_si":1000000.0,"significant_figures":3,"text":"410","unit":"MPa"},"obs-d9e337c8287a5850e062":{"offset_to_si":0,"scale_to_si":1,"significant_figures":3,"text":"472","unit":"J/(kg·K)"},"obs-e520305188df789885dd":{"offset_to_si":0,"scale_to_si":1000000.0,"significant_figures":3,"text":"360","unit":"MPa"},"obs-eab424013cbc3be19c64":{"offset_to_si":0,"scale_to_si":1000000.0,"significant_figures":3,"text":"340","unit":"MPa"},"obs-f1007a28338eca099da1":{"offset_to_si":0,"scale_to_si":1000000000.0,"significant_figures":3,"text":"150","unit":"GPa"}},"sources":[{"id":"outokumpu-therma","license":"Publisher copyright retained; selected numerical facts with attribution. Source document not redistributed.","notes":"Table 14: metric physical values at the stated temperatures. Tables 5 and 7: elevated-temperature minimum Rp0.2 and Rm, Outokumpu values based on EN 10028-7. Guidance-only maximum application temperatures, creep tables and imperial duplicates excluded.","organization":"Outokumpu","publication_date":null,"retrieved_date":"2026-09-10","revision":"Snapshot 146c7dd9817a","sha256":"146c7dd9817aebe3a13b57f7ed6aaf04d7798391850a839db517fec48b8e0ed7","source_type":"manufacturer_datasheet","title":"Therma range datasheet"}],"states":[],"summaries":{"density":{"bases":["typical"],"limits":{},"material_count":1,"mixed_conditions":[],"observation_count":1,"range":{"includes_bound":false,"maximum":7900.0,"minimum":7900.0,"observation_count":1,"property_id":"density","significant_figures":2,"singleton":true,"unavailable_count":0,"unit":"kg/m^3"}},"elongation_at_break":{"bases":[],"limits":{},"material_count":0,"mixed_conditions":[],"observation_count":0,"range":null},"flexural_strength":{"bases":[],"limits":{},"material_count":0,"mixed_conditions":[],"observation_count":0,"range":null},"max_service_temperature":{"bases":[],"limits":{},"material_count":0,"mixed_conditions":[],"observation_count":0,"range":null},"poissons_ratio":{"bases":[],"limits":{},"material_count":0,"mixed_conditions":[],"observation_count":0,"range":null},"specific_heat":{"bases":["typical"],"limits":{},"material_count":1,"mixed_conditions":[],"observation_count":1,"range":{"includes_bound":false,"maximum":472.0,"minimum":472.0,"observation_count":1,"property_id":"specific_heat","significant_figures":3,"singleton":true,"unavailable_count":0,"unit":"J/(kg*K)"}},"tensile_yield_strength":{"bases":["minimum"],"limits":{"lower_bound":{"count":8,"maximum":162000000.0,"minimum":118000000.0,"significant_figures":3}},"material_count":1,"mixed_conditions":["temperature_K"],"observation_count":8,"range":null},"thermal_conductivity":{"bases":["typical"],"limits":{},"material_count":1,"mixed_conditions":["temperature_K"],"observation_count":3,"range":{"includes_bound":false,"maximum":26.0,"minimum":15.0,"observation_count":3,"property_id":"thermal_conductivity","significant_figures":2,"singleton":false,"unavailable_count":0,"unit":"W/(m*K)"}},"ultimate_tensile_strength":{"bases":["minimum"],"limits":{"lower_bound":{"count":8,"maximum":410000000.0,"minimum":335000000.0,"significant_figures":3}},"material_count":1,"mixed_conditions":["temperature_K"],"observation_count":8,"range":null},"youngs_modulus":{"bases":["typical"],"limits":{},"material_count":1,"mixed_conditions":["temperature_K"],"observation_count":2,"range":{"includes_bound":false,"maximum":196000000000.0,"minimum":150000000000.0,"observation_count":2,"property_id":"youngs_modulus","significant_figures":3,"singleton":false,"unavailable_count":0,"unit":"Pa"}}}}
