Repository: amarschn/tools

# Materials data project

The source of truth behind the **Materials** tool. This directory holds the
curated data, the builder, and the validation gates. The published site it
generates lives at `tools/materials/` and is registered in `catalog.json` like
any other tool.

Adding a material happens here, not anywhere else. The project this came from
is closed; nothing upstream is maintained.

Current contents: **222 material identities, 92 named states, 1,593
observations, 10 registered properties and references to 28 source documents**.
The generated site has no runtime dependencies, backend, accounts, or network
search service.

Material queries open complete datasheets.

File: materials/data/acd81d3e0a94554afa26/records/stainless-core-301-4310.json
{"build_id":"acd81d3e0a94554afa26","contract_version":"0.1.0","material":{"aliases":["Core 301/4310","1.4310","301","S30100","stainless","austenitic"],"designations":[{"system_id":"en","value":"1.4310"},{"system_id":"astm","value":"301"},{"system_id":"uns","value":"S30100"}],"id":"stainless-core-301-4310","identity_kind":"standard_grade","name":"Stainless steel Core 301/4310","notes":"Outokumpu austenitic stainless grade. Mechanical limits describe cold rolled sheet; physical values are listed separately by the supplier.","primary_taxon_id":"stainless-steels","supplemental_taxon_ids":[]},"observations":[{"basis":"minimum","conditions":{"product_form":"sheet","temperature_K":293.15},"id":"obs-d02dcaeae5833518a4ef","material_id":"stainless-core-301-4310","notes":"Cold rolled coil and sheet (C); datasheet delivery condition","property_id":"tensile_yield_strength","result":{"canonical":{"unit":"Pa","value":250000000.0},"kind":"lower_bound","reported":{"significant_figures":3,"unit":"MPa","value":250.0}},"source_id":"outokumpu-core","source_locator":{"label":"Page 8, Core 301/4310, product form C, row Table 5, Rp0.2","page":8},"state_id":"stainless-core-301-4310-reference","status":"active","supersedes_observation_ids":[],"test_method":{"reported_label":"EN 10088-2"},"uncertainty":null},{"basis":"specified_range","conditions":{"product_form":"sheet","temperature_K":293.15},"id":"obs-9c540013195311fd1f32","material_id":"stainless-core-301-4310","notes":"Cold rolled coil and sheet (C); datasheet delivery condition","property_id":"ultimate_tensile_strength","result":{"canonical":{"maximum":950000000.0,"minimum":600000000.0,"unit":"Pa"},"kind":"interval","reported":{"maximum":950.0,"minimum":600.0,"significant_figures":3,"unit":"MPa"}},"source_id":"outokumpu-core","source_locator":{"label":"Page 8, Core 301/4310, product form C, row Table 5, Rm","page":8},"state_id":"stainless-core-301-4310-reference","status":"active","supersedes_observation_ids":[],"test_method":{"reported_label":"EN 10088-2"},"uncertainty":null},{"basis":"minimum","conditions":{"product_form":"sheet","temperature_K":293.15},"id":"obs-d844fe240620ea47eea1","material_id":"stainless-core-301-4310","notes":"Cold rolled coil and sheet (C); datasheet delivery condition","property_id":"elongation_at_break","result":{"canonical":{"unit":"1","value":0.4},"kind":"lower_bound","reported":{"significant_figures":2,"unit":"%","value":40.0}},"source_id":"outokumpu-core","source_locator":{"label":"Page 8, Core 301/4310, product form C, row Table 5, A80 (80 mm gauge length)","page":8},"state_id":"stainless-core-301-4310-reference","status":"active","supersedes_observation_ids":[],"test_method":{"reported_label":"EN 10088-2"},"uncertainty":null},{"basis":"typical","conditions":{},"id":"obs-29715d2d160206b6c980","material_id":"stainless-core-301-4310","notes":"","property_id":"density","result":{"canonical":{"unit":"kg/m^3","value":7900.0},"kind":"point","reported":{"significant_figures":2,"unit":"kg/dm³","value":7.9}},"source_id":"outokumpu-core","source_locator":{"label":"Page 10, Core 301/4310, row Table 7, Density","page":10},"state_id":null,"status":"active","supersedes_observation_ids":[],"test_method":{"reported_label":"EN 10088-1"},"uncertainty":null},{"basis":"typical","conditions":{"temperature_K":293.15},"id":"obs-aa7fbf1a2ef33e52baa0","material_id":"stainless-core-301-4310","notes":"","property_id":"youngs_modulus","result":{"canonical":{"unit":"Pa","value":200000000000.0},"kind":"point","reported":{"significant_figures":3,"unit":"GPa","value":200.0}},"source_id":"outokumpu-core","source_locator":{"label":"Page 10, Core 301/4310, row Table 7, Modulus of elasticity at 20 °C","page":10},"state_id":null,"status":"active","supersedes_observation_ids":[],"test_method":{"reported_label":"EN 10088-1"},"uncertainty":null},{"basis":"typical","conditions":{"temperature_K":293.15},"id":"obs-73df096c52dc3dad7edb","material_id":"stainless-core-301-4310","notes":"","property_id":"thermal_conductivity","result":{"canonical":{"unit":"W/(m*K)","value":15.0},"kind":"point","reported":{"significant_figures":2,"unit":"W/(m·K)","value":15.0}},"source_id":"outokumpu-core","source_locator":{"label":"Page 10, Core 301/4310, row Table 7, Thermal conductivity at 20 °C","page":10},"state_id":null,"status":"active","supersedes_observation_ids":[],"test_method":{"reported_label":"EN 10088-1"},"uncertainty":null},{"basis":"typical","conditions":{"temperature_K":293.15},"id":"obs-85c9327cfb8ae686d01f","material_id":"stainless-core-301-4310","notes":"","property_id":"specific_heat","result":{"canonical":{"unit":"J/(kg*K)","value":500.0},"kind":"point","reported":{"significant_figures":3,"unit":"J/(kg·K)","value":500.0}},"source_id":"outokumpu-core","source_locator":{"label":"Page 10, Core 301/4310, row Table 7, Thermal capacity at 20 °C","page":10},"state_id":null,"status":"active","supersedes_observation_ids":[],"test_method":{"reported_label":"EN 10088-1"},"uncertainty":null}],"source_values":{"obs-29715d2d160206b6c980":{"offset_to_si":0,"scale_to_si":1000,"significant_figures":2,"text":"7.9","unit":"kg/dm³"},"obs-73df096c52dc3dad7edb":{"offset_to_si":0,"scale_to_si":1,"significant_figures":2,"text":"15","unit":"W/(m·K)"},"obs-85c9327cfb8ae686d01f":{"offset_to_si":0,"scale_to_si":1,"significant_figures":3,"text":"500","unit":"J/(kg·K)"},"obs-9c540013195311fd1f32":{"offset_to_si":0,"scale_to_si":1000000.0,"significant_figures":3,"text":"600–950","unit":"MPa"},"obs-aa7fbf1a2ef33e52baa0":{"offset_to_si":0,"scale_to_si":1000000000.0,"significant_figures":3,"text":"200","unit":"GPa"},"obs-d02dcaeae5833518a4ef":{"offset_to_si":0,"scale_to_si":1000000.0,"significant_figures":3,"text":"250","unit":"MPa"},"obs-d844fe240620ea47eea1":{"offset_to_si":0,"scale_to_si":0.01,"significant_figures":2,"text":"40","unit":"%"}},"sources":[{"id":"outokumpu-core","license":"Publisher copyright retained; selected numerical facts with attribution. Source document not redistributed.","notes":"Table 5: cold rolled sheet mechanical limits, with footnote-specific standards. Table 7: metric physical values. Table 6 is not imported; some published rows contain apparent unit inconsistencies.","organization":"Outokumpu","publication_date":null,"retrieved_date":"2026-09-07","revision":"Snapshot 91d2f4b13405","sha256":"91d2f4b1340562b0d692a3921a5b0ea2518ddcb6cbdcc9ec97a3d7ad886d7ad9","source_type":"manufacturer_datasheet","title":"Core range datasheet","url":"https://www.outokumpu.com/-/media/files/products/core/outokumpu-core-range-datasheet.pdf"}],"states":[{"aliases":["1.4310","301","Core 301/4310","S30100","Stainless steel Core 301/4310 — cold rolled sheet","austenitic","stainless"],"fixed_attributes":{"work_condition":"cold_rolled"},"id":"stainless-core-301-4310-reference","material_id":"stainless-core-301-4310","name":"Cold rolled","supplemental_taxon_ids":[]}],"summaries":{"density":{"bases":["typical"],"limits":{},"material_count":1,"mixed_conditions":[],"observation_count":1,"range":{"includes_bound":false,"maximum":7900.0,"minimum":7900.0,"observation_count":1,"property_id":"density","significant_figures":2,"singleton":true,"unavailable_count":0,"unit":"kg/m^3"}},"elongation_at_break":{"bases":["minimum"],"limits":{"lower_bound":{"count":1,"maximum":0.4,"minimum":0.4,"significant_figures":2}},"material_count":1,"mixed_conditions":[],"observation_count":1,"range":null},"flexural_strength":{"bases":[],"limits":{},"material_count":0,"mixed_conditions":[],"observation_count":0,"range":null},"max_service_temperature":{"bases":[],"limits":{},"material_count":0,"mixed_conditions":[],"observation_count":0,"range":null},"poissons_ratio":{"bases":[],"limits":{},"material_count":0,"mixed_conditions":[],"observation_count":0,"range":null},"specific_heat":{"bases":["typical"],"limits":{},"material_count":1,"mixed_conditions":[],"observation_count":1,"range":{"includes_bound":false,"maximum":500.0,"minimum":500.0,"observation_count":1,"property_id":"specific_heat","significant_figures":3,"singleton":true,"unavailable_count":0,"unit":"J/(kg*K)"}},"tensile_yield_strength":{"bases":["minimum"],"limits":{"lower_bound":{"count":1,"maximum":250000000.0,"minimum":250000000.0,"significant_figures":3}},"material_count":1,"mixed_conditions":[],"observation_count":1,"range":null},"thermal_conductivity":{"bases":["typical"],"limits":{},"material_count":1,"mixed_conditions":[],"observation_count":1,"range":{"includes_bound":false,"maximum":15.0,"minimum":15.0,"observation_count":1,"property_id":"thermal_conductivity","significant_figures":2,"singleton":true,"unavailable_count":0,"unit":"W/(m*K)"}},"ultimate_tensile_strength":{"bases":["specified_range"],"limits":{},"material_count":1,"mixed_conditions":[],"observation_count":1,"range":{"includes_bound":false,"maximum":950000000.0,"minimum":600000000.0,"observation_count":1,"property_id":"ultimate_tensile_strength","significant_figures":3,"singleton":false,"unavailable_count":0,"unit":"Pa"}},"youngs_modulus":{"bases":["typical"],"limits":{},"material_count":1,"mixed_conditions":[],"observation_count":1,"range":{"includes_bound":false,"maximum":200000000000.0,"minimum":200000000000.0,"observation_count":1,"property_id":"youngs_modulus","significant_figures":3,"singleton":true,"unavailable_count":0,"unit":"Pa"}}}}

File: materials/data/acd81d3e0a94554afa26/records/stainless-core-301ln-4318.json
{"build_id":"acd81d3e0a94554afa26","contract_version":"0.1.0","material":{"aliases":["Core 301LN/4318","1.4318","301LN","S30153","stainless","austenitic"],"designations":[{"system_id":"en","value":"1.4318"},{"system_id":"astm","value":"301LN"},{"system_id":"uns","value":"S30153"}],"id":"stainless-core-301ln-4318","identity_kind":"standard_grade","name":"Stainless steel Core 301LN/4318","notes":"Outokumpu austenitic stainless grade. Mechanical limits describe cold rolled sheet; physical values are listed separately by the supplier.","primary_taxon_id":"stainless-steels","supplemental_taxon_ids":[]},"observations":[{"basis":"minimum","conditions":{"product_form":"sheet","temperature_K":293.15},"id":"obs-cd2537247c46834babe5","material_id":"stainless-core-301ln-4318","notes":"Cold rolled coil and sheet (C); datasheet delivery condition","property_id":"tensile_yield_strength","result":{"canonical":{"unit":"Pa","value":350000000.0},"kind":"lower_bound","reported":{"significant_figures":3,"unit":"MPa","value":350.0}},"source_id":"outokumpu-core","source_locator":{"label":"Page 8, Core 301LN/4318, product form C, row Table 5, Rp0.2","page":8},"state_id":"stainless-core-301ln-4318-reference","status":"active","supersedes_observation_ids":[],"test_method":{"reported_label":"EN 10088-2"},"uncertainty":null},{"basis":"specified_range","conditions":{"product_form":"sheet","temperature_K":293.15},"id":"obs-aa2e800a4b4dede582d8","material_id":"stainless-core-301ln-4318","notes":"Cold rolled coil and sheet (C); datasheet delivery condition","property_id":"ultimate_tensile_strength","result":{"canonical":{"maximum":850000000.0,"minimum":650000000.0,"unit":"Pa"},"kind":"interval","reported":{"maximum":850.0,"minimum":650.0,"significant_figures":3,"unit":"MPa"}},"source_id":"outokumpu-core","source_locator":{"label":"Page 8, Core 301LN/4318, product form C, row Table 5, Rm","page":8},"state_id":"stainless-core-301ln-4318-reference","status":"active","supersedes_observation_ids":[],"test_method":{"reported_label":"EN 10088-2"},"uncertainty":null},{"basis":"minimum","conditions":{"product_form":"sheet","temperature_K":293.15},"id":"obs-95c5eb6071cf44396e7d","material_id":"stainless-core-301ln-4318","notes":"Cold rolled coil and sheet (C); datasheet delivery condition","property_id":"elongation_at_break","result":{"canonical":{"unit":"1","value":0.35000000000000003},"kind":"lower_bound","reported":{"significant_figures":2,"unit":"%","value":35.0}},"source_id":"outokumpu-core","source_locator":{"label":"Page 8, Core 301LN/4318, product form C, row Table 5, A80 (80 mm gauge length)","page":8},"state_id":"stainless-core-301ln-4318-reference","status":"active","supersedes_observation_ids":[],"test_method":{"reported_label":"EN 10088-2"},"uncertainty":null},{"basis":"typical","conditions":{},"id":"obs-d4472d362ec913bacbcb","material_id":"stainless-core-301ln-4318","notes":"","property_id":"density","result":{"canonical":{"unit":"kg/m^3","value":7900.0},"kind":"point","reported":{"significant_figures":2,"unit":"kg/dm³","value":7.9}},"source_id":"outokumpu-core","source_locator":{"label":"Page 10, Core 301LN/4318, row Table 7, Density","page":10},"state_id":null,"status":"active","supersedes_observation_ids":[],"test_method":{"reported_label":"EN 10088-1"},"uncertainty":null},{"basis":"typical","conditions":{"temperature_K":293.15},"id":"obs-496f6e634f991a0d5d6b","material_id":"stainless-core-301ln-4318","notes":"","property_id":"youngs_modulus","result":{"canonical":{"unit":"Pa","value":200000000000.0},"kind":"point","reported":{"significant_figures":3,"unit":"GPa","value":200.0}},"source_id":"outokumpu-core","source_locator":{"label":"Page 10, Core 301LN/4318, row Table 7, Modulus of elasticity at 20 °C","page":10},"state_id":null,"status":"active","supersedes_observation_ids":[],"test_method":{"reported_label":"EN 10088-1"},"uncertainty":null},{"basis":"typical","conditions":{"temperature_K":293.15},"id":"obs-b1556e210821d6580471","material_id":"stainless-core-301ln-4318","notes":"","property_id":"thermal_conductivity","result":{"canonical":{"unit":"W/(m*K)","value":15.0},"kind":"point","reported":{"significant_figures":2,"unit":"W/(m·K)","value":15.0}},"source_id":"outokumpu-core","source_locator":{"label":"Page 10, Core 301LN/4318, row Table 7, Thermal conductivity at 20 °C","page":10},"state_id":null,"status":"active","supersedes_observation_ids":[],"test_method":{"reported_label":"EN 10088-1"},"uncertainty":null},{"basis":"typical","conditions":{"temperature_K":293.15},"id":"obs-cedb062ee7273b747414","material_id":"stainless-core-301ln-4318","notes":"","property_id":"specific_heat","result":{"canonical":{"unit":"J/(kg*K)","value":500.0},"kind":"point","reported":{"significant_figures":3,"unit":"J/(kg·K)","value":500.0}},"source_id":"outokumpu-core","source_locator":{"label":"Page 10, Core 301LN/4318, row Table 7, Thermal capacity at 20 °C","page":10},"state_id":null,"status":"active","supersedes_observation_ids":[],"test_method":{"reported_label":"EN 10088-1"},"uncertainty":null}],"source_values":{"obs-496f6e634f991a0d5d6b":{"offset_to_si":0,"scale_to_si":1000000000.0,"significant_figures":3,"text":"200","unit":"GPa"},"obs-95c5eb6071cf44396e7d":{"offset_to_si":0,"scale_to_si":0.01,"significant_figures":2,"text":"35","unit":"%"},"obs-aa2e800a4b4dede582d8":{"offset_to_si":0,"scale_to_si":1000000.0,"significant_figures":3,"text":"650–850","unit":"MPa"},"obs-b1556e210821d6580471":{"offset_to_si":0,"scale_to_si":1,"significant_figures":2,"text":"15","unit":"W/(m·K)"},"obs-cd2537247c46834babe5":{"offset_to_si":0,"scale_to_si":1000000.0,"significant_figures":3,"text":"350","unit":"MPa"},"obs-cedb062ee7273b747414":{"offset_to_si":0,"scale_to_si":1,"significant_figures":3,"text":"500","unit":"J/(kg·K)"},"obs-d4472d362ec913bacbcb":{"offset_to_si":0,"scale_to_si":1000,"significant_figures":2,"text":"7.9","unit":"kg/dm³"}},"sources":[{"id":"outokumpu-core","license":"Publisher copyright retained; selected numerical facts with attribution. Source document not redistributed.","notes":"Table 5: cold rolled sheet mechanical limits, with footnote-specific standards. Table 7: metric physical values. Table 6 is not imported; some published rows contain apparent unit inconsistencies.","organization":"Outokumpu","publication_date":null,"retrieved_date":"2026-09-07","revision":"Snapshot 91d2f4b13405","sha256":"91d2f4b1340562b0d692a3921a5b0ea2518ddcb6cbdcc9ec97a3d7ad886d7ad9","source_type":"manufacturer_datasheet","title":"Core range datasheet","url":"https://www.outokumpu.com/-/media/files/products/core/outokumpu-core-range-datasheet.pdf"}],"states":[{"aliases":["1.4318","301LN","Core 301LN/4318","S30153","Stainless steel Core 301LN/4318 — cold rolled sheet","austenitic","stainless"],"fixed_attributes":{"work_condition":"cold_rolled"},"id":"stainless-core-301ln-4318-reference","material_id":"stainless-core-301ln-4318","name":"Cold rolled","supplemental_taxon_ids":[]}],"summaries":{"density":{"bases":["typical"],"limits":{},"material_count":1,"mixed_conditions":[],"observation_count":1,"range":{"includes_bound":false,"maximum":7900.0,"minimum":7900.0,"observation_count":1,"property_id":"density","significant_figures":2,"singleton":true,"unavailable_count":0,"unit":"kg/m^3"}},"elongation_at_break":{"bases":["minimum"],"limits":{"lower_bound":{"count":1,"maximum":0.35000000000000003,"minimum":0.35000000000000003,"significant_figures":2}},"material_count":1,"mixed_conditions":[],"observation_count":1,"range":null},"flexural_strength":{"bases":[],"limits":{},"material_count":0,"mixed_conditions":[],"observation_count":0,"range":null},"max_service_temperature":{"bases":[],"limits":{},"material_count":0,"mixed_conditions":[],"observation_count":0,"range":null},"poissons_ratio":{"bases":[],"limits":{},"material_count":0,"mixed_conditions":[],"observation_count":0,"range":null},"specific_heat":{"bases":["typical"],"limits":{},"material_count":1,"mixed_conditions":[],"observation_count":1,"range":{"includes_bound":false,"maximum":500.0,"minimum":500.0,"observation_count":1,"property_id":"specific_heat","significant_figures":3,"singleton":true,"unavailable_count":0,"unit":"J/(kg*K)"}},"tensile_yield_strength":{"bases":["minimum"],"limits":{"lower_bound":{"count":1,"maximum":350000000.0,"minimum":350000000.0,"significant_figures":3}},"material_count":1,"mixed_conditions":[],"observation_count":1,"range":null},"thermal_conductivity":{"bases":["typical"],"limits":{},"material_count":1,"mixed_conditions":[],"observation_count":1,"range":{"includes_bound":false,"maximum":15.0,"minimum":15.0,"observation_count":1,"property_id":"thermal_conductivity","significant_figures":2,"singleton":true,"unavailable_count":0,"unit":"W/(m*K)"}},"ultimate_tensile_strength":{"bases":["specified_range"],"limits":{},"material_count":1,"mixed_conditions":[],"observation_count":1,"range":{"includes_bound":false,"maximum":850000000.0,"minimum":650000000.0,"observation_count":1,"property_id":"ultimate_tensile_strength","significant_figures":3,"singleton":false,"unavailable_count":0,"unit":"Pa"}},"youngs_modulus":{"bases":["typical"],"limits":{},"material_count":1,"mixed_conditions":[],"observation_count":1,"range":{"includes_bound":false,"maximum":200000000000.0,"minimum":200000000000.0,"observation_count":1,"property_id":"youngs_modulus","significant_figures":3,"singleton":true,"unavailable_count":0,"unit":"Pa"}}}}

File: materials/data/acd81d3e0a94554afa26/records/stainless-core-304-4301.json
{"build_id":"acd81d3e0a94554afa26","contract_version":"0.1.0","material":{"aliases":["Core 304/4301","1.4301","304","S30400","stainless","austenitic"],"designations":[{"system_id":"en","value":"1.4301"},{"system_id":"astm","value":"304"},{"system_id":"uns","value":"S30400"}],"id":"stainless-core-304-4301","identity_kind":"standard_grade","name":"Stainless steel Core 304/4301","notes":"Outokumpu austenitic stainless grade. Mechanical limits describe cold rolled sheet; physical values are listed separately by the supplier.","primary_taxon_id":"stainless-steels","supplemental_taxon_ids":[]},"observations":[{"basis":"minimum","conditions":{"product_form":"sheet","temperature_K":293.15},"id":"obs-fce1969c6006558f33eb","material_id":"stainless-core-304-4301","notes":"Cold rolled coil and sheet (C); datasheet delivery condition","property_id":"tensile_yield_strength","result":{"canonical":{"unit":"Pa","value":230000000.0},"kind":"lower_bound","reported":{"significant_figures":3,"unit":"MPa","value":230.0}},"source_id":"outokumpu-core","source_locator":{"label":"Page 8, Core 304/4301, product form C, row Table 5, Rp0.2","page":8},"state_id":"stainless-core-304-4301-reference","status":"active","supersedes_observation_ids":[],"test_method":{"reported_label":"EN 10088-2"},"uncertainty":null},{"basis":"specified_range","conditions":{"product_form":"sheet","temperature_K":293.15},"id":"obs-e1730efbb68a89e0b3e0","material_id":"stainless-core-304-4301","notes":"Cold rolled coil and sheet (C); datasheet delivery condition","property_id":"ultimate_tensile_strength","result":{"canonical":{"maximum":750000000.0,"minimum":540000000.0,"unit":"Pa"},"kind":"interval","reported":{"maximum":750.0,"minimum":540.0,"significant_figures":3,"unit":"MPa"}},"source_id":"outokumpu-core","source_locator":{"label":"Page 8, Core 304/4301, product form C, row Table 5, Rm","page":8},"state_id":"stainless-core-304-4301-reference","status":"active","supersedes_observation_ids":[],"test_method":{"reported_label":"EN 10088-2"},"uncertainty":null},{"basis":"minimum","conditions":{"product_form":"sheet","temperature_K":293.15},"id":"obs-7c93b5563829a430b062","material_id":"stainless-core-304-4301","notes":"Cold rolled coil and sheet (C); datasheet delivery condition","property_id":"elongation_at_break","result":{"canonical":{"unit":"1","value":0.45},"kind":"lower_bound","reported":{"significant_figures":2,"unit":"%","value":45.0}},"source_id":"outokumpu-core","source_locator":{"label":"Page 8, Core 304/4301, product form C, row Table 5, A80 (80 mm gauge length)","page":8},"state_id":"stainless-core-304-4301-reference","status":"active","supersedes_observation_ids":[],"test_method":{"reported_label":"EN 10088-2"},"uncertainty":null},{"basis":"typical","conditions":{},"id":"obs-f3ee5ec2e3419eeb50c8","material_id":"stainless-core-304-4301","notes":"","property_id":"density","result":{"canonical":{"unit":"kg/m^3","value":7900.0},"kind":"point","reported":{"significant_figures":2,"unit":"kg/dm³","value":7.9}},"source_id":"outokumpu-core","source_locator":{"label":"Page 10, Core 304/4301, row Table 7, Density","page":10},"state_id":null,"status":"active","supersedes_observation_ids":[],"test_method":{"reported_label":"EN 10088-1"},"uncertainty":null},{"basis":"typical","conditions":{"temperature_K":293.15},"id":"obs-6f47de9d69396a488f1a","material_id":"stainless-core-304-4301","notes":"","property_id":"youngs_modulus","result":{"canonical":{"unit":"Pa","value":200000000000.0},"kind":"point","reported":{"significant_figures":3,"unit":"GPa","value":200.0}},"source_id":"outokumpu-core","source_locator":{"label":"Page 10, Core 304/4301, row Table 7, Modulus of elasticity at 20 °C","page":10},"state_id":null,"status":"active","supersedes_observation_ids":[],"test_method":{"reported_label":"EN 10088-1"},"uncertainty":null},{"basis":"typical","conditions":{"temperature_K":293.15},"id":"obs-26cd0079e2bd25180773","material_id":"stainless-core-304-4301","notes":"","property_id":"thermal_conductivity","result":{"canonical":{"unit":"W/(m*K)","value":15.0},"kind":"point","reported":{"significant_figures":2,"unit":"W/(m·K)","value":15.0}},"source_id":"outokumpu-core","source_locator":{"label":"Page 10, Core 304/4301, row Table 7, Thermal conductivity at 20 °C","page":10},"state_id":null,"status":"active","supersedes_observation_ids":[],"test_method":{"reported_label":"EN 10088-1"},"uncertainty":null},{"basis":"typical","conditions":{"temperature_K":293.15},"id":"obs-8e6e51ad2aca5d8ef007","material_id":"stainless-core-304-4301","notes":"","property_id":"specific_heat","result":{"canonical":{"unit":"J/(kg*K)","value":500.0},"kind":"point","reported":{"significant_figures":3,"unit":"J/(kg·K)","value":500.0}},"source_id":"outokumpu-core","source_locator":{"label":"Page 10, Core 304/4301, row Table 7, Thermal capacity at 20 °C","page":10},"state_id":null,"status":"active","supersedes_observation_ids":[],"test_method":{"reported_label":"EN 10088-1"},"uncertainty":null}],"source_values":{"obs-26cd0079e2bd25180773":{"offset_to_si":0,"scale_to_si":1,"significant_figures":2,"text":"15","unit":"W/(m·K)"},"obs-6f47de9d69396a488f1a":{"offset_to_si":0,"scale_to_si":1000000000.0,"significant_figures":3,"text":"200","unit":"GPa"},"obs-7c93b5563829a430b062":{"offset_to_si":0,"scale_to_si":0.01,"significant_figures":2,"text":"45","unit":"%"},"obs-8e6e51ad2aca5d8ef007":{"offset_to_si":0,"scale_to_si":1,"significant_figures":3,"text":"500","unit":"J/(kg·K)"},"obs-e1730efbb68a89e0b3e0":{"offset_to_si":0,"scale_to_si":1000000.0,"significant_figures":3,"text":"540–750","unit":"MPa"},"obs-f3ee5ec2e3419eeb50c8":{"offset_to_si":0,"scale_to_si":1000,"significant_figures":2,"text":"7.9","unit":"kg/dm³"},"obs-fce1969c6006558f33eb":{"offset_to_si":0,"scale_to_si":1000000.0,"significant_figures":3,"text":"230","unit":"MPa"}},"sources":[{"id":"outokumpu-core","license":"Publisher copyright retained; selected numerical facts with attribution. Source document not redistributed.","notes":"Table 5: cold rolled sheet mechanical limits, with footnote-specific standards. Table 7: metric physical values. Table 6 is not imported; some published rows contain apparent unit inconsistencies.","organization":"Outokumpu","publication_date":null,"retrieved_date":"2026-09-07","revision":"Snapshot 91d2f4b13405","sha256":"91d2f4b1340562b0d692a3921a5b0ea2518ddcb6cbdcc9ec97a3d7ad886d7ad9","source_type":"manufacturer_datasheet","title":"Core range datasheet","url":"https://www.outokumpu.com/-/media/files/products/core/outokumpu-core-range-datasheet.pdf"}],"states":[{"aliases":["1.4301","304","Core 304/4301","S30400","Stainless steel Core 304/4301 — cold rolled sheet","austenitic","stainless"],"fixed_attributes":{"work_condition":"cold_rolled"},"id":"stainless-core-304-4301-reference","material_id":"stainless-core-304-4301","name":"Cold rolled","supplemental_taxon_ids":[]}],"summaries":{"density":{"bases":["typical"],"limits":{},"material_count":1,"mixed_conditions":[],"observation_count":1,"range":{"includes_bound":false,"maximum":7900.0,"minimum":7900.0,"observation_count":1,"property_id":"density","significant_figures":2,"singleton":true,"unavailable_count":0,"unit":"kg/m^3"}},"elongation_at_break":{"bases":["minimum"],"limits":{"lower_bound":{"count":1,"maximum":0.45,"minimum":0.45,"significant_figures":2}},"material_count":1,"mixed_conditions":[],"observation_count":1,"range":null},"flexural_strength":{"bases":[],"limits":{},"material_count":0,"mixed_conditions":[],"observation_count":0,"range":null},"max_service_temperature":{"bases":[],"limits":{},"material_count":0,"mixed_conditions":[],"observation_count":0,"range":null},"poissons_ratio":{"bases":[],"limits":{},"material_count":0,"mixed_conditions":[],"observation_count":0,"range":null},"specific_heat":{"bases":["typical"],"limits":{},"material_count":1,"mixed_conditions":[],"observation_count":1,"range":{"includes_bound":false,"maximum":500.0,"minimum":500.0,"observation_count":1,"property_id":"specific_heat","significant_figures":3,"singleton":true,"unavailable_count":0,"unit":"J/(kg*K)"}},"tensile_yield_strength":{"bases":["minimum"],"limits":{"lower_bound":{"count":1,"maximum":230000000.0,"minimum":230000000.0,"significant_figures":3}},"material_count":1,"mixed_conditions":[],"observation_count":1,"range":null},"thermal_conductivity":{"bases":["typical"],"limits":{},"material_count":1,"mixed_conditions":[],"observation_count":1,"range":{"includes_bound":false,"maximum":15.0,"minimum":15.0,"observation_count":1,"property_id":"thermal_conductivity","significant_figures":2,"singleton":true,"unavailable_count":0,"unit":"W/(m*K)"}},"ultimate_tensile_strength":{"bases":["specified_range"],"limits":{},"material_count":1,"mixed_conditions":[],"observation_count":1,"range":{"includes_bound":false,"maximum":750000000.0,"minimum":540000000.0,"observation_count":1,"property_id":"ultimate_tensile_strength","significant_figures":3,"singleton":false,"unavailable_count":0,"unit":"Pa"}},"youngs_modulus":{"bases":["typical"],"limits":{},"material_count":1,"mixed_conditions":[],"observation_count":1,"range":{"includes_bound":false,"maximum":200000000000.0,"minimum":200000000000.0,"observation_count":1,"property_id":"youngs_modulus","significant_figures":3,"singleton":true,"unavailable_count":0,"unit":"Pa"}}}}

File: materials/data/acd81d3e0a94554afa26/records/stainless-core-304l-4306.json
{"build_id":"acd81d3e0a94554afa26","contract_version":"0.1.0","material":{"aliases":["Core 304L/4306","1.4306","304L","S30403","stainless","austenitic"],"designations":[{"system_id":"en","value":"1.4306"},{"system_id":"astm","value":"304L"},{"system_id":"uns","value":"S30403"}],"id":"stainless-core-304l-4306","identity_kind":"standard_grade","name":"Stainless steel Core 304L/4306","notes":"Outokumpu austenitic stainless grade. Mechanical limits describe cold rolled sheet; physical values are listed separately by the supplier.","primary_taxon_id":"stainless-steels","supplemental_taxon_ids":[]},"observations":[{"basis":"minimum","conditions":{"product_form":"sheet","temperature_K":293.15},"id":"obs-32dff2fe712e485654bf","material_id":"stainless-core-304l-4306","notes":"Cold rolled coil and sheet (C); datasheet delivery condition","property_id":"tensile_yield_strength","result":{"canonical":{"unit":"Pa","value":220000000.0},"kind":"lower_bound","reported":{"significant_figures":3,"unit":"MPa","value":220.0}},"source_id":"outokumpu-core","source_locator":{"label":"Page 8, Core 304L/4306, product form C, row Table 5, Rp0.2","page":8},"state_id":"stainless-core-304l-4306-reference","status":"active","supersedes_observation_ids":[],"test_method":{"reported_label":"EN 10088-2"},"uncertainty":null},{"basis":"specified_range","conditions":{"product_form":"sheet","temperature_K":293.15},"id":"obs-8909fafa773da1404553","material_id":"stainless-core-304l-4306","notes":"Cold rolled coil and sheet (C); datasheet delivery condition","property_id":"ultimate_tensile_strength","result":{"canonical":{"maximum":700000000.0,"minimum":520000000.0,"unit":"Pa"},"kind":"interval","reported":{"maximum":700.0,"minimum":520.0,"significant_figures":3,"unit":"MPa"}},"source_id":"outokumpu-core","source_locator":{"label":"Page 8, Core 304L/4306, product form C, row Table 5, Rm","page":8},"state_id":"stainless-core-304l-4306-reference","status":"active","supersedes_observation_ids":[],"test_method":{"reported_label":"EN 10088-2"},"uncertainty":null},{"basis":"minimum","conditions":{"product_form":"sheet","temperature_K":293.15},"id":"obs-149635fd5cadc00fb682","material_id":"stainless-core-304l-4306","notes":"Cold rolled coil and sheet (C); datasheet delivery condition","property_id":"elongation_at_break","result":{"canonical":{"unit":"1","value":0.45},"kind":"lower_bound","reported":{"significant_figures":2,"unit":"%","value":45.0}},"source_id":"outokumpu-core","source_locator":{"label":"Page 8, Core 304L/4306, product form C, row Table 5, A80 (80 mm gauge length)","page":8},"state_id":"stainless-core-304l-4306-reference","status":"active","supersedes_observation_ids":[],"test_method":{"reported_label":"EN 10088-2"},"uncertainty":null},{"basis":"typical","conditions":{},"id":"obs-59beb7ec5b0bd8c8048b","material_id":"stainless-core-304l-4306","notes":"","property_id":"density","result":{"canonical":{"unit":"kg/m^3","value":7900.0},"kind":"point","reported":{"significant_figures":2,"unit":"kg/dm³","value":7.9}},"source_id":"outokumpu-core","source_locator":{"label":"Page 10, Core 304L/4306, row Table 7, Density","page":10},"state_id":null,"status":"active","supersedes_observation_ids":[],"test_method":{"reported_label":"EN 10088-1"},"uncertainty":null},{"basis":"typical","conditions":{"temperature_K":293.15},"id":"obs-04a483da2392dd70423f","material_id":"stainless-core-304l-4306","notes":"","property_id":"youngs_modulus","result":{"canonical":{"unit":"Pa","value":200000000000.0},"kind":"point","reported":{"significant_figures":3,"unit":"GPa","value":200.0}},"source_id":"outokumpu-core","source_locator":{"label":"Page 10, Core 304L/4306, row Table 7, Modulus of elasticity at 20 °C","page":10},"state_id":null,"status":"active","supersedes_observation_ids":[],"test_method":{"reported_label":"EN 10088-1"},"uncertainty":null},{"basis":"typical","conditions":{"temperature_K":293.15},"id":"obs-2fcad69a495c5aceccbb","material_id":"stainless-core-304l-4306","notes":"","property_id":"thermal_conductivity","result":{"canonical":{"unit":"W/(m*K)","value":15.0},"kind":"point","reported":{"significant_figures":2,"unit":"W/(m·K)","value":15.0}},"source_id":"outokumpu-core","source_locator":{"label":"Page 10, Core 304L/4306, row Table 7, Thermal conductivity at 20 °C","page":10},"state_id":null,"status":"active","supersedes_observation_ids":[],"test_method":{"reported_label":"EN 10088-1"},"uncertainty":null},{"basis":"typical","conditions":{"temperature_K":293.15},"id":"obs-0eca03302b62b6729a3c","material_id":"stainless-core-304l-4306","notes":"","property_id":"specific_heat","result":{"canonical":{"unit":"J/(kg*K)","value":500.0},"kind":"point","reported":{"significant_figures":3,"unit":"J/(kg·K)","value":500.0}},"source_id":"outokumpu-core","source_locator":{"label":"Page 10, Core 304L/4306, row Table 7, Thermal capacity at 20 °C","page":10},"state_id":null,"status":"active","supersedes_observation_ids":[],"test_method":{"reported_label":"EN 10088-1"},"uncertainty":null}],"source_values":{"obs-04a483da2392dd70423f":{"offset_to_si":0,"scale_to_si":1000000000.0,"significant_figures":3,"text":"200","unit":"GPa"},"obs-0eca03302b62b6729a3c":{"offset_to_si":0,"scale_to_si":1,"significant_figures":3,"text":"500","unit":"J/(kg·K)"},"obs-149635fd5cadc00fb682":{"offset_to_si":0,"scale_to_si":0.01,"significant_figures":2,"text":"45","unit":"%"},"obs-2fcad69a495c5aceccbb":{"offset_to_si":0,"scale_to_si":1,"significant_figures":2,"text":"15","unit":"W/(m·K)"},"obs-32dff2fe712e485654bf":{"offset_to_si":0,"scale_to_si":1000000.0,"significant_figures":3,"text":"220","unit":"MPa"},"obs-59beb7ec5b0bd8c8048b":{"offset_to_si":0,"scale_to_si":1000,"significant_figures":2,"text":"7.9","unit":"kg/dm³"},"obs-8909fafa773da1404553":{"offset_to_si":0,"scale_to_si":1000000.0,"significant_figures":3,"text":"520–700","unit":"MPa"}},"sources":[{"id":"outokumpu-core","license":"Publisher copyright retained; selected numerical facts with attribution. Source document not redistributed.","notes":"Table 5: cold rolled sheet mechanical limits, with footnote-specific standards. Table 7: metric physical values. Table 6 is not imported; some published rows contain apparent unit inconsistencies.","organization":"Outokumpu","publication_date":null,"retrieved_date":"2026-09-07","revision":"Snapshot 91d2f4b13405","sha256":"91d2f4b1340562b0d692a3921a5b0ea2518ddcb6cbdcc9ec97a3d7ad886d7ad9","source_type":"manufacturer_datasheet","title":"Core range datasheet","url":"https://www.outokumpu.com/-/media/files/products/core/outokumpu-core-range-datasheet.pdf"}],"states":[{"aliases":["1.4306","304L","Core 304L/4306","S30403","Stainless steel Core 304L/4306 — cold rolled sheet","austenitic","stainless"],"fixed_attributes":{"work_condition":"cold_rolled"},"id":"stainless-core-304l-4306-reference","material_id":"stainless-core-304l-4306","name":"Cold rolled","supplemental_taxon_ids":[]}],"summaries":{"density":{"bases":["typical"],"limits":{},"material_count":1,"mixed_conditions":[],"observation_count":1,"range":{"includes_bound":false,"maximum":7900.0,"minimum":7900.0,"observation_count":1,"property_id":"density","significant_figures":2,"singleton":true,"unavailable_count":0,"unit":"kg/m^3"}},"elongation_at_break":{"bases":["minimum"],"limits":{"lower_bound":{"count":1,"maximum":0.45,"minimum":0.45,"significant_figures":2}},"material_count":1,"mixed_conditions":[],"observation_count":1,"range":null},"flexural_strength":{"bases":[],"limits":{},"material_count":0,"mixed_conditions":[],"observation_count":0,"range":null},"max_service_temperature":{"bases":[],"limits":{},"material_count":0,"mixed_conditions":[],"observation_count":0,"range":null},"poissons_ratio":{"bases":[],"limits":{},"material_count":0,"mixed_conditions":[],"observation_count":0,"range":null},"specific_heat":{"bases":["typical"],"limits":{},"material_count":1,"mixed_conditions":[],"observation_count":1,"range":{"includes_bound":false,"maximum":500.0,"minimum":500.0,"observation_count":1,"property_id":"specific_heat","significant_figures":3,"singleton":true,"unavailable_count":0,"unit":"J/(kg*K)"}},"tensile_yield_strength":{"bases":["minimum"],"limits":{"lower_bound":{"count":1,"maximum":220000000.0,"minimum":220000000.0,"significant_figures":3}},"material_count":1,"mixed_conditions":[],"observation_count":1,"range":null},"thermal_conductivity":{"bases":["typical"],"limits":{},"material_count":1,"mixed_conditions":[],"observation_count":1,"range":{"includes_bound":false,"maximum":15.0,"minimum":15.0,"observation_count":1,"property_id":"thermal_conductivity","significant_figures":2,"singleton":true,"unavailable_count":0,"unit":"W/(m*K)"}},"ultimate_tensile_strength":{"bases":["specified_range"],"limits":{},"material_count":1,"mixed_conditions":[],"observation_count":1,"range":{"includes_bound":false,"maximum":700000000.0,"minimum":520000000.0,"observation_count":1,"property_id":"ultimate_tensile_strength","significant_figures":3,"singleton":false,"unavailable_count":0,"unit":"Pa"}},"youngs_modulus":{"bases":["typical"],"limits":{},"material_count":1,"mixed_conditions":[],"observation_count":1,"range":{"includes_bound":false,"maximum":200000000000.0,"minimum":200000000000.0,"observation_count":1,"property_id":"youngs_modulus","significant_figures":3,"singleton":true,"unavailable_count":0,"unit":"Pa"}}}}

File: materials/data/acd81d3e0a94554afa26/records/stainless-core-304l-4307.json
{"build_id":"acd81d3e0a94554afa26","contract_version":"0.1.0","material":{"aliases":["Core 304L/4307","1.4307","304L","S30403","stainless","austenitic"],"designations":[{"system_id":"en","value":"1.4307"},{"system_id":"astm","value":"304L"},{"system_id":"uns","value":"S30403"}],"id":"stainless-core-304l-4307","identity_kind":"standard_grade","name":"Stainless steel Core 304L/4307","notes":"Outokumpu austenitic stainless grade. Mechanical limits describe cold rolled sheet; physical values are listed separately by the supplier.","primary_taxon_id":"stainless-steels","supplemental_taxon_ids":[]},"observations":[{"basis":"minimum","conditions":{"product_form":"sheet","temperature_K":293.15},"id":"obs-65e5f52338938d1e3496","material_id":"stainless-core-304l-4307","notes":"Cold rolled coil and sheet (C); datasheet delivery condition","property_id":"tensile_yield_strength","result":{"canonical":{"unit":"Pa","value":220000000.0},"kind":"lower_bound","reported":{"significant_figures":3,"unit":"MPa","value":220.0}},"source_id":"outokumpu-core","source_locator":{"label":"Page 8, Core 304L/4307, product form C, row Table 5, Rp0.2","page":8},"state_id":"stainless-core-304l-4307-reference","status":"active","supersedes_observation_ids":[],"test_method":{"reported_label":"EN 10088-2"},"uncertainty":null},{"basis":"specified_range","conditions":{"product_form":"sheet","temperature_K":293.15},"id":"obs-e0c080897fdd884a3995","material_id":"stainless-core-304l-4307","notes":"Cold rolled coil and sheet (C); datasheet delivery condition","property_id":"ultimate_tensile_strength","result":{"canonical":{"maximum":700000000.0,"minimum":520000000.0,"unit":"Pa"},"kind":"interval","reported":{"maximum":700.0,"minimum":520.0,"significant_figures":3,"unit":"MPa"}},"source_id":"outokumpu-core","source_locator":{"label":"Page 8, Core 304L/4307, product form C, row Table 5, Rm","page":8},"state_id":"stainless-core-304l-4307-reference","status":"active","supersedes_observation_ids":[],"test_method":{"reported_label":"EN 10088-2"},"uncertainty":null},{"basis":"minimum","conditions":{"product_form":"sheet","temperature_K":293.15},"id":"obs-30353993057aa441601f","material_id":"stainless-core-304l-4307","notes":"Cold rolled coil and sheet (C); datasheet delivery condition","property_id":"elongation_at_break","result":{"canonical":{"unit":"1","value":0.45},"kind":"lower_bound","reported":{"significant_figures":2,"unit":"%","value":45.0}},"source_id":"outokumpu-core","source_locator":{"label":"Page 8, Core 304L/4307, product form C, row Table 5, A80 (80 mm gauge length)","page":8},"state_id":"stainless-core-304l-4307-reference","status":"active","supersedes_observation_ids":[],"test_method":{"reported_label":"EN 10088-2"},"uncertainty":null},{"basis":"typical","conditions":{},"id":"obs-b35538fb7617e3dc3436","material_id":"stainless-core-304l-4307","notes":"","property_id":"density","result":{"canonical":{"unit":"kg/m^3","value":7900.0},"kind":"point","reported":{"significant_figures":2,"unit":"kg/dm³","value":7.9}},"source_id":"outokumpu-core","source_locator":{"label":"Page 10, Core 304L/4307, row Table 7, Density","page":10},"state_id":null,"status":"active","supersedes_observation_ids":[],"test_method":{"reported_label":"EN 10088-1"},"uncertainty":null},{"basis":"typical","conditions":{"temperature_K":293.15},"id":"obs-15840a0046a47320ba09","material_id":"stainless-core-304l-4307","notes":"","property_id":"youngs_modulus","result":{"canonical":{"unit":"Pa","value":200000000000.0},"kind":"point","reported":{"significant_figures":3,"unit":"GPa","value":200.0}},"source_id":"outokumpu-core","source_locator":{"label":"Page 10, Core 304L/4307, row Table 7, Modulus of elasticity at 20 °C","page":10},"state_id":null,"status":"active","supersedes_observation_ids":[],"test_method":{"reported_label":"EN 10088-1"},"uncertainty":null},{"basis":"typical","conditions":{"temperature_K":293.15},"id":"obs-cc25483ad3211a8a2637","material_id":"stainless-core-304l-4307","notes":"","property_id":"thermal_conductivity","result":{"canonical":{"unit":"W/(m*K)","value":15.0},"kind":"point","reported":{"significant_figures":2,"unit":"W/(m·K)","value":15.0}},"source_id":"outokumpu-core","source_locator":{"label":"Page 10, Core 304L/4307, row Table 7, Thermal conductivity at 20 °C","page":10},"state_id":null,"status":"active","supersedes_observation_ids":[],"test_method":{"reported_label":"EN 10088-1"},"uncertainty":null},{"basis":"typical","conditions":{"temperature_K":293.15},"id":"obs-af5fad3384a7269b0c93","material_id":"stainless-core-304l-4307","notes":"","property_id":"specific_heat","result":{"canonical":{"unit":"J/(kg*K)","value":500.0},"kind":"point","reported":{"significant_figures":3,"unit":"J/(kg·K)","value":500.0}},"source_id":"outokumpu-core","source_locator":{"label":"Page 10, Core 304L/4307, row Table 7, Thermal capacity at 20 °C","page":10},"state_id":null,"status":"active","supersedes_observation_ids":[],"test_method":{"reported_label":"EN 10088-1"},"uncertainty":null}],"source_values":{"obs-15840a0046a47320ba09":{"offset_to_si":0,"scale_to_si":1000000000.0,"significant_figures":3,"text":"200","unit":"GPa"},"obs-30353993057aa441601f":{"offset_to_si":0,"scale_to_si":0.01,"significant_figures":2,"text":"45","unit":"%"},"obs-65e5f52338938d1e3496":{"offset_to_si":0,"scale_to_si":1000000.0,"significant_figures":3,"text":"220","unit":"MPa"},"obs-af5fad3384a7269b0c93":{"offset_to_si":0,"scale_to_si":1,"significant_figures":3,"text":"500","unit":"J/(kg·K)"},"obs-b35538fb7617e3dc3436":{"offset_to_si":0,"scale_to_si":1000,"significant_figures":2,"text":"7.9","unit":"kg/dm³"},"obs-cc25483ad3211a8a2637":{"offset_to_si":0,"scale_to_si":1,"significant_figures":2,"text":"15","unit":"W/(m·K)"},"obs-e0c080897fdd884a3995":{"offset_to_si":0,"scale_to_si":1000000.0,"significant_figures":3,"text":"520–700","unit":"MPa"}},"sources":[{"id":"outokumpu-core","license":"Publisher copyright retained; selected numerical facts with attribution. Source document not redistributed.","notes":"Table 5: cold rolled sheet mechanical limits, with footnote-specific standards. Table 7: metric physical values. Table 6 is not imported; some published rows contain apparent unit inconsistencies.","organization":"Outokumpu","publication_date":null,"retrieved_date":"2026-09-07","revision":"Snapshot 91d2f4b13405","sha256":"91d2f4b1340562b0d692a3921a5b0ea2518ddcb6cbdcc9ec97a3d7ad886d7ad9","source_type":"manufacturer_datasheet","title":"Core range datasheet","url":"https://www.outokumpu.com/-/media/files/products/core/outokumpu-core-range-datasheet.pdf"}],"states":[{"aliases":["1.4307","304L","Core 304L/4307","S30403","Stainless steel Core 304L/4307 — cold rolled sheet","austenitic","stainless"],"fixed_attributes":{"work_condition":"cold_rolled"},"id":"stainless-core-304l-4307-reference","material_id":"stainless-core-304l-4307","name":"Cold rolled","supplemental_taxon_ids":[]}],"summaries":{"density":{"bases":["typical"],"limits":{},"material_count":1,"mixed_conditions":[],"observation_count":1,"range":{"includes_bound":false,"maximum":7900.0,"minimum":7900.0,"observation_count":1,"property_id":"density","significant_figures":2,"singleton":true,"unavailable_count":0,"unit":"kg/m^3"}},"elongation_at_break":{"bases":["minimum"],"limits":{"lower_bound":{"count":1,"maximum":0.45,"minimum":0.45,"significant_figures":2}},"material_count":1,"mixed_conditions":[],"observation_count":1,"range":null},"flexural_strength":{"bases":[],"limits":{},"material_count":0,"mixed_conditions":[],"observation_count":0,"range":null},"max_service_temperature":{"bases":[],"limits":{},"material_count":0,"mixed_conditions":[],"observation_count":0,"range":null},"poissons_ratio":{"bases":[],"limits":{},"material_count":0,"mixed_conditions":[],"observation_count":0,"range":null},"specific_heat":{"bases":["typical"],"limits":{},"material_count":1,"mixed_conditions":[],"observation_count":1,"range":{"includes_bound":false,"maximum":500.0,"minimum":500.0,"observation_count":1,"property_id":"specific_heat","significant_figures":3,"singleton":true,"unavailable_count":0,"unit":"J/(kg*K)"}},"tensile_yield_strength":{"bases":["minimum"],"limits":{"lower_bound":{"count":1,"maximum":220000000.0,"minimum":220000000.0,"significant_figures":3}},"material_count":1,"mixed_conditions":[],"observation_count":1,"range":null},"thermal_conductivity":{"bases":["typical"],"limits":{},"material_count":1,"mixed_conditions":[],"observation_count":1,"range":{"includes_bound":false,"maximum":15.0,"minimum":15.0,"observation_count":1,"property_id":"thermal_conductivity","significant_figures":2,"singleton":true,"unavailable_count":0,"unit":"W/(m*K)"}},"ultimate_tensile_strength":{"bases":["specified_range"],"limits":{},"material_count":1,"mixed_conditions":[],"observation_count":1,"range":{"includes_bound":false,"maximum":700000000.0,"minimum":520000000.0,"observation_count":1,"property_id":"ultimate_tensile_strength","significant_figures":3,"singleton":false,"unavailable_count":0,"unit":"Pa"}},"youngs_modulus":{"bases":["typical"],"limits":{},"material_count":1,"mixed_conditions":[],"observation_count":1,"range":{"includes_bound":false,"maximum":200000000000.0,"minimum":200000000000.0,"observation_count":1,"property_id":"youngs_modulus","significant_figures":3,"singleton":true,"unavailable_count":0,"unit":"Pa"}}}}
