Repository: amarschn/tools

# Materials data project

The source of truth behind the **Materials** tool. This directory holds the
curated data, the builder, and the validation gates. The published site it
generates lives at `tools/materials/` and is registered in `catalog.json` like
any other tool.

Adding a material happens here, not anywhere else. The project this came from
is closed; nothing upstream is maintained.

Current contents: **222 material identities, 92 named states, 1,593
observations, 10 registered properties and references to 28 source documents**.
The generated site has no runtime dependencies, backend, accounts, or network
search service.

Material queries open complete datasheets.

File: materials/data/acd81d3e0a94554afa26/records/tecanyl-731-grey.json
{"build_id":"acd81d3e0a94554afa26","contract_version":"0.1.0","material":{"aliases":["PPE","Polyphenylene ether","TECA NYL 731 grey"],"designations":[{"system_id":"supplier","value":"TECANYL 731 grey"},{"system_id":"polymer","value":"PPE"}],"id":"tecanyl-731-grey","identity_kind":"standard_grade","name":"TECANYL 731 grey","notes":"Ensinger PPE formulation. Published stock-shape reference data for this named product.","primary_taxon_id":"polymer-ppe","supplemental_taxon_ids":[]},"observations":[{"basis":"typical","conditions":{"product_form":"stock_shape"},"id":"obs-9113247ccc20fd3b54cb","material_id":"tecanyl-731-grey","notes":"Machined specimen; tested after machining. Humidity affects polyamides; orientation and exact test temperature are not specified in this table.","property_id":"density","result":{"canonical":{"unit":"kg/m^3","value":1100.0},"kind":"point","reported":{"significant_figures":2,"unit":"g/cm³","value":1.1}},"source_id":"ensinger-manual","source_locator":{"label":"Page 88, Material standard values, column 4 (TECANYL 731 grey), row Density","page":88},"state_id":null,"status":"active","supersedes_observation_ids":[],"test_method":{"reported_label":"DIN EN ISO 1183"},"uncertainty":null},{"basis":"typical","conditions":{"product_form":"stock_shape"},"id":"obs-c41657a4c822ed9f29fc","material_id":"tecanyl-731-grey","notes":"Machined specimen; tested after machining. Humidity affects polyamides; orientation and exact test temperature are not specified in this table.","property_id":"youngs_modulus","result":{"canonical":{"unit":"Pa","value":2400000000.0},"kind":"point","reported":{"significant_figures":4,"unit":"MPa","value":2400.0}},"source_id":"ensinger-manual","source_locator":{"label":"Page 88, Material standard values, column 4 (TECANYL 731 grey), row Modulus of elasticity (tensile test)","page":88},"state_id":null,"status":"active","supersedes_observation_ids":[],"test_method":{"reported_label":"DIN EN ISO 527-2"},"uncertainty":null},{"basis":"typical","conditions":{"product_form":"stock_shape"},"id":"obs-5afbfc80b3d8cafe06f9","material_id":"tecanyl-731-grey","notes":"Machined specimen; tested after machining. Humidity affects polyamides; orientation and exact test temperature are not specified in this table.","property_id":"ultimate_tensile_strength","result":{"canonical":{"unit":"Pa","value":57000000.0},"kind":"point","reported":{"significant_figures":2,"unit":"MPa","value":57.0}},"source_id":"ensinger-manual","source_locator":{"label":"Page 88, Material standard values, column 4 (TECANYL 731 grey), row Tensile strength","page":88},"state_id":null,"status":"active","supersedes_observation_ids":[],"test_method":{"reported_label":"DIN EN ISO 527-2"},"uncertainty":null},{"basis":"typical","conditions":{"product_form":"stock_shape"},"id":"obs-d0e1453036596d4c96f7","material_id":"tecanyl-731-grey","notes":"Machined specimen; tested after machining. Humidity affects polyamides; orientation and exact test temperature are not specified in this table.","property_id":"tensile_yield_strength","result":{"canonical":{"unit":"Pa","value":57000000.0},"kind":"point","reported":{"significant_figures":2,"unit":"MPa","value":57.0}},"source_id":"ensinger-manual","source_locator":{"label":"Page 88, Material standard values, column 4 (TECANYL 731 grey), row Tensile strength at yield","page":88},"state_id":null,"status":"active","supersedes_observation_ids":[],"test_method":{"reported_label":"DIN EN ISO 527-2"},"uncertainty":null},{"basis":"typical","conditions":{"product_form":"stock_shape"},"id":"obs-0d13518861a4afc60639","material_id":"tecanyl-731-grey","notes":"Machined specimen; tested after machining. Humidity affects polyamides; orientation and exact test temperature are not specified in this table.","property_id":"elongation_at_break","result":{"canonical":{"unit":"1","value":0.22},"kind":"point","reported":{"significant_figures":2,"unit":"%","value":22.0}},"source_id":"ensinger-manual","source_locator":{"label":"Page 88, Material standard values, column 4 (TECANYL 731 grey), row Elongation at break","page":88},"state_id":null,"status":"active","supersedes_observation_ids":[],"test_method":{"reported_label":"DIN EN ISO 527-2"},"uncertainty":null},{"basis":"typical","conditions":{"product_form":"stock_shape"},"id":"obs-afbfa0ede9124bcf7c41","material_id":"tecanyl-731-grey","notes":"Machined specimen; tested after machining. Humidity affects polyamides; orientation and exact test temperature are not specified in this table.","property_id":"thermal_conductivity","result":{"canonical":{"unit":"W/(m*K)","value":0.21},"kind":"point","reported":{"significant_figures":2,"unit":"W/(m·K)","value":0.21}},"source_id":"ensinger-manual","source_locator":{"label":"Page 88, Material standard values, column 4 (TECANYL 731 grey), row Thermal conductivity","page":88},"state_id":null,"status":"active","supersedes_observation_ids":[],"test_method":{"reported_label":"ISO 22007-4:2008"},"uncertainty":null},{"basis":"typical","conditions":{"product_form":"stock_shape"},"id":"obs-9110c9fb9378c2c84b51","material_id":"tecanyl-731-grey","notes":"Machined specimen; tested after machining. Humidity affects polyamides; orientation and exact test temperature are not specified in this table.","property_id":"flexural_strength","result":{"canonical":{"unit":"Pa","value":85000000.0},"kind":"point","reported":{"significant_figures":2,"unit":"MPa","value":85.0}},"source_id":"ensinger-manual","source_locator":{"label":"Page 88, Material standard values, column 4 (TECANYL 731 grey), row Flexural strength","page":88},"state_id":null,"status":"active","supersedes_observation_ids":[],"test_method":{"reported_label":"DIN EN ISO 178"},"uncertainty":null}],"source_values":{"obs-0d13518861a4afc60639":{"offset_to_si":0,"scale_to_si":0.01,"significant_figures":2,"text":"22","unit":"%"},"obs-5afbfc80b3d8cafe06f9":{"offset_to_si":0,"scale_to_si":1000000.0,"significant_figures":2,"text":"57","unit":"MPa"},"obs-9110c9fb9378c2c84b51":{"offset_to_si":0,"scale_to_si":1000000.0,"significant_figures":2,"text":"85","unit":"MPa"},"obs-9113247ccc20fd3b54cb":{"offset_to_si":0,"scale_to_si":1000,"significant_figures":2,"text":"1.1","unit":"g/cm³"},"obs-afbfa0ede9124bcf7c41":{"offset_to_si":0,"scale_to_si":1,"significant_figures":2,"text":"0.21","unit":"W/(m·K)"},"obs-c41657a4c822ed9f29fc":{"offset_to_si":0,"scale_to_si":1000000.0,"significant_figures":4,"text":"2,400","unit":"MPa"},"obs-d0e1453036596d4c96f7":{"offset_to_si":0,"scale_to_si":1000000.0,"significant_figures":2,"text":"57","unit":"MPa"}},"sources":[{"id":"ensinger-manual","license":"Publisher copyright retained; selected numerical facts with attribution. Source document not redistributed.","notes":"Material standard values, pages 88–97. Typical guideline values after machining; moisture and specimen orientation affect results. The manual does not establish present product availability.","organization":"Ensinger","publication_date":null,"retrieved_date":"2026-09-07","revision":"Snapshot 9b46c0ae1e72","sha256":"9b46c0ae1e7253fcbd39da6a36cfc2e7f00abbb3bba4e882795c2e18b86b7b4c","source_type":"manufacturer_datasheet","title":"Stock shapes — Engineering plastics manual","url":"https://www.ensingerplastics.com/en-us/-/media/ensinger/files/document-teaser-files/brochures/shapes/engineering-plastics-manual-english.ashx"}],"states":[],"summaries":{"density":{"bases":["typical"],"limits":{},"material_count":1,"mixed_conditions":[],"observation_count":1,"range":{"includes_bound":false,"maximum":1100.0,"minimum":1100.0,"observation_count":1,"property_id":"density","significant_figures":2,"singleton":true,"unavailable_count":0,"unit":"kg/m^3"}},"elongation_at_break":{"bases":["typical"],"limits":{},"material_count":1,"mixed_conditions":[],"observation_count":1,"range":{"includes_bound":false,"maximum":0.22,"minimum":0.22,"observation_count":1,"property_id":"elongation_at_break","significant_figures":2,"singleton":true,"unavailable_count":0,"unit":"1"}},"flexural_strength":{"bases":["typical"],"limits":{},"material_count":1,"mixed_conditions":[],"observation_count":1,"range":{"includes_bound":false,"maximum":85000000.0,"minimum":85000000.0,"observation_count":1,"property_id":"flexural_strength","significant_figures":2,"singleton":true,"unavailable_count":0,"unit":"Pa"}},"max_service_temperature":{"bases":[],"limits":{},"material_count":0,"mixed_conditions":[],"observation_count":0,"range":null},"poissons_ratio":{"bases":[],"limits":{},"material_count":0,"mixed_conditions":[],"observation_count":0,"range":null},"specific_heat":{"bases":[],"limits":{},"material_count":0,"mixed_conditions":[],"observation_count":0,"range":null},"tensile_yield_strength":{"bases":["typical"],"limits":{},"material_count":1,"mixed_conditions":[],"observation_count":1,"range":{"includes_bound":false,"maximum":57000000.0,"minimum":57000000.0,"observation_count":1,"property_id":"tensile_yield_strength","significant_figures":2,"singleton":true,"unavailable_count":0,"unit":"Pa"}},"thermal_conductivity":{"bases":["typical"],"limits":{},"material_count":1,"mixed_conditions":[],"observation_count":1,"range":{"includes_bound":false,"maximum":0.21,"minimum":0.21,"observation_count":1,"property_id":"thermal_conductivity","significant_figures":2,"singleton":true,"unavailable_count":0,"unit":"W/(m*K)"}},"ultimate_tensile_strength":{"bases":["typical"],"limits":{},"material_count":1,"mixed_conditions":[],"observation_count":1,"range":{"includes_bound":false,"maximum":57000000.0,"minimum":57000000.0,"observation_count":1,"property_id":"ultimate_tensile_strength","significant_figures":2,"singleton":true,"unavailable_count":0,"unit":"Pa"}},"youngs_modulus":{"bases":["typical"],"limits":{},"material_count":1,"mixed_conditions":[],"observation_count":1,"range":{"includes_bound":false,"maximum":2400000000.0,"minimum":2400000000.0,"observation_count":1,"property_id":"youngs_modulus","significant_figures":4,"singleton":true,"unavailable_count":0,"unit":"Pa"}}}}

File: materials/data/acd81d3e0a94554afa26/records/tecanyl-gf30.json
{"build_id":"acd81d3e0a94554afa26","contract_version":"0.1.0","material":{"aliases":["PPE","Polyphenylene ether","TECA NYL GF30"],"designations":[{"system_id":"supplier","value":"TECANYL GF30"},{"system_id":"polymer","value":"PPE"}],"id":"tecanyl-gf30","identity_kind":"standard_grade","name":"TECANYL GF30","notes":"Ensinger PPE formulation. Published stock-shape reference data for this named product.","primary_taxon_id":"polymer-ppe","supplemental_taxon_ids":[]},"observations":[{"basis":"typical","conditions":{"product_form":"stock_shape"},"id":"obs-0b00c296d510824baca0","material_id":"tecanyl-gf30","notes":"Machined specimen; tested after machining. Humidity affects polyamides; orientation and exact test temperature are not specified in this table.","property_id":"density","result":{"canonical":{"unit":"kg/m^3","value":1300.0},"kind":"point","reported":{"significant_figures":2,"unit":"g/cm³","value":1.3}},"source_id":"ensinger-manual","source_locator":{"label":"Page 88, Material standard values, column 3 (TECANYL GF30), row Density","page":88},"state_id":null,"status":"active","supersedes_observation_ids":[],"test_method":{"reported_label":"DIN EN ISO 1183"},"uncertainty":null},{"basis":"typical","conditions":{"product_form":"stock_shape"},"id":"obs-e10b65501a2d38d4df35","material_id":"tecanyl-gf30","notes":"Machined specimen; tested after machining. Humidity affects polyamides; orientation and exact test temperature are not specified in this table.","property_id":"youngs_modulus","result":{"canonical":{"unit":"Pa","value":4100000000.0},"kind":"point","reported":{"significant_figures":4,"unit":"MPa","value":4100.0}},"source_id":"ensinger-manual","source_locator":{"label":"Page 88, Material standard values, column 3 (TECANYL GF30), row Modulus of elasticity (tensile test)","page":88},"state_id":null,"status":"active","supersedes_observation_ids":[],"test_method":{"reported_label":"DIN EN ISO 527-2"},"uncertainty":null},{"basis":"typical","conditions":{"product_form":"stock_shape"},"id":"obs-1cc822549376c9f8f15a","material_id":"tecanyl-gf30","notes":"Machined specimen; tested after machining. Humidity affects polyamides; orientation and exact test temperature are not specified in this table.","property_id":"ultimate_tensile_strength","result":{"canonical":{"unit":"Pa","value":73000000.0},"kind":"point","reported":{"significant_figures":2,"unit":"MPa","value":73.0}},"source_id":"ensinger-manual","source_locator":{"label":"Page 88, Material standard values, column 3 (TECANYL GF30), row Tensile strength","page":88},"state_id":null,"status":"active","supersedes_observation_ids":[],"test_method":{"reported_label":"DIN EN ISO 527-2"},"uncertainty":null},{"basis":"typical","conditions":{"product_form":"stock_shape"},"id":"obs-5c851aa28997053b97f2","material_id":"tecanyl-gf30","notes":"Machined specimen; tested after machining. Humidity affects polyamides; orientation and exact test temperature are not specified in this table.","property_id":"tensile_yield_strength","result":{"canonical":{"unit":"Pa","value":73000000.0},"kind":"point","reported":{"significant_figures":2,"unit":"MPa","value":73.0}},"source_id":"ensinger-manual","source_locator":{"label":"Page 88, Material standard values, column 3 (TECANYL GF30), row Tensile strength at yield","page":88},"state_id":null,"status":"active","supersedes_observation_ids":[],"test_method":{"reported_label":"DIN EN ISO 527-2"},"uncertainty":null},{"basis":"typical","conditions":{"product_form":"stock_shape"},"id":"obs-89bf39e016d0998a98a3","material_id":"tecanyl-gf30","notes":"Machined specimen; tested after machining. Humidity affects polyamides; orientation and exact test temperature are not specified in this table.","property_id":"elongation_at_break","result":{"canonical":{"unit":"1","value":0.05},"kind":"point","reported":{"significant_figures":1,"unit":"%","value":5.0}},"source_id":"ensinger-manual","source_locator":{"label":"Page 88, Material standard values, column 3 (TECANYL GF30), row Elongation at break","page":88},"state_id":null,"status":"active","supersedes_observation_ids":[],"test_method":{"reported_label":"DIN EN ISO 527-2"},"uncertainty":null},{"basis":"typical","conditions":{"product_form":"stock_shape"},"id":"obs-44362c0afd787a34bf01","material_id":"tecanyl-gf30","notes":"Machined specimen; tested after machining. Humidity affects polyamides; orientation and exact test temperature are not specified in this table.","property_id":"thermal_conductivity","result":{"canonical":{"unit":"W/(m*K)","value":0.28},"kind":"point","reported":{"significant_figures":2,"unit":"W/(m·K)","value":0.28}},"source_id":"ensinger-manual","source_locator":{"label":"Page 88, Material standard values, column 3 (TECANYL GF30), row Thermal conductivity","page":88},"state_id":null,"status":"active","supersedes_observation_ids":[],"test_method":{"reported_label":"ISO 22007-4:2008"},"uncertainty":null},{"basis":"typical","conditions":{"product_form":"stock_shape"},"id":"obs-92cfd8b9c4a30eb26a02","material_id":"tecanyl-gf30","notes":"Machined specimen; tested after machining. Humidity affects polyamides; orientation and exact test temperature are not specified in this table.","property_id":"flexural_strength","result":{"canonical":{"unit":"Pa","value":116000000.0},"kind":"point","reported":{"significant_figures":3,"unit":"MPa","value":116.0}},"source_id":"ensinger-manual","source_locator":{"label":"Page 88, Material standard values, column 3 (TECANYL GF30), row Flexural strength","page":88},"state_id":null,"status":"active","supersedes_observation_ids":[],"test_method":{"reported_label":"DIN EN ISO 178"},"uncertainty":null}],"source_values":{"obs-0b00c296d510824baca0":{"offset_to_si":0,"scale_to_si":1000,"significant_figures":2,"text":"1.3","unit":"g/cm³"},"obs-1cc822549376c9f8f15a":{"offset_to_si":0,"scale_to_si":1000000.0,"significant_figures":2,"text":"73","unit":"MPa"},"obs-44362c0afd787a34bf01":{"offset_to_si":0,"scale_to_si":1,"significant_figures":2,"text":"0.28","unit":"W/(m·K)"},"obs-5c851aa28997053b97f2":{"offset_to_si":0,"scale_to_si":1000000.0,"significant_figures":2,"text":"73","unit":"MPa"},"obs-89bf39e016d0998a98a3":{"offset_to_si":0,"scale_to_si":0.01,"significant_figures":1,"text":"5","unit":"%"},"obs-92cfd8b9c4a30eb26a02":{"offset_to_si":0,"scale_to_si":1000000.0,"significant_figures":3,"text":"116","unit":"MPa"},"obs-e10b65501a2d38d4df35":{"offset_to_si":0,"scale_to_si":1000000.0,"significant_figures":4,"text":"4,100","unit":"MPa"}},"sources":[{"id":"ensinger-manual","license":"Publisher copyright retained; selected numerical facts with attribution. Source document not redistributed.","notes":"Material standard values, pages 88–97. Typical guideline values after machining; moisture and specimen orientation affect results. The manual does not establish present product availability.","organization":"Ensinger","publication_date":null,"retrieved_date":"2026-09-07","revision":"Snapshot 9b46c0ae1e72","sha256":"9b46c0ae1e7253fcbd39da6a36cfc2e7f00abbb3bba4e882795c2e18b86b7b4c","source_type":"manufacturer_datasheet","title":"Stock shapes — Engineering plastics manual","url":"https://www.ensingerplastics.com/en-us/-/media/ensinger/files/document-teaser-files/brochures/shapes/engineering-plastics-manual-english.ashx"}],"states":[],"summaries":{"density":{"bases":["typical"],"limits":{},"material_count":1,"mixed_conditions":[],"observation_count":1,"range":{"includes_bound":false,"maximum":1300.0,"minimum":1300.0,"observation_count":1,"property_id":"density","significant_figures":2,"singleton":true,"unavailable_count":0,"unit":"kg/m^3"}},"elongation_at_break":{"bases":["typical"],"limits":{},"material_count":1,"mixed_conditions":[],"observation_count":1,"range":{"includes_bound":false,"maximum":0.05,"minimum":0.05,"observation_count":1,"property_id":"elongation_at_break","significant_figures":1,"singleton":true,"unavailable_count":0,"unit":"1"}},"flexural_strength":{"bases":["typical"],"limits":{},"material_count":1,"mixed_conditions":[],"observation_count":1,"range":{"includes_bound":false,"maximum":116000000.0,"minimum":116000000.0,"observation_count":1,"property_id":"flexural_strength","significant_figures":3,"singleton":true,"unavailable_count":0,"unit":"Pa"}},"max_service_temperature":{"bases":[],"limits":{},"material_count":0,"mixed_conditions":[],"observation_count":0,"range":null},"poissons_ratio":{"bases":[],"limits":{},"material_count":0,"mixed_conditions":[],"observation_count":0,"range":null},"specific_heat":{"bases":[],"limits":{},"material_count":0,"mixed_conditions":[],"observation_count":0,"range":null},"tensile_yield_strength":{"bases":["typical"],"limits":{},"material_count":1,"mixed_conditions":[],"observation_count":1,"range":{"includes_bound":false,"maximum":73000000.0,"minimum":73000000.0,"observation_count":1,"property_id":"tensile_yield_strength","significant_figures":2,"singleton":true,"unavailable_count":0,"unit":"Pa"}},"thermal_conductivity":{"bases":["typical"],"limits":{},"material_count":1,"mixed_conditions":[],"observation_count":1,"range":{"includes_bound":false,"maximum":0.28,"minimum":0.28,"observation_count":1,"property_id":"thermal_conductivity","significant_figures":2,"singleton":true,"unavailable_count":0,"unit":"W/(m*K)"}},"ultimate_tensile_strength":{"bases":["typical"],"limits":{},"material_count":1,"mixed_conditions":[],"observation_count":1,"range":{"includes_bound":false,"maximum":73000000.0,"minimum":73000000.0,"observation_count":1,"property_id":"ultimate_tensile_strength","significant_figures":2,"singleton":true,"unavailable_count":0,"unit":"Pa"}},"youngs_modulus":{"bases":["typical"],"limits":{},"material_count":1,"mixed_conditions":[],"observation_count":1,"range":{"includes_bound":false,"maximum":4100000000.0,"minimum":4100000000.0,"observation_count":1,"property_id":"youngs_modulus","significant_figures":4,"singleton":true,"unavailable_count":0,"unit":"Pa"}}}}

File: materials/data/acd81d3e0a94554afa26/records/tecanyl-mt-coloured.json
{"build_id":"acd81d3e0a94554afa26","contract_version":"0.1.0","material":{"aliases":["PPE","Polyphenylene ether","TECA NYL MT coloured"],"designations":[{"system_id":"supplier","value":"TECANYL MT coloured"},{"system_id":"polymer","value":"PPE"}],"id":"tecanyl-mt-coloured","identity_kind":"standard_grade","name":"TECANYL MT coloured","notes":"Ensinger PPE formulation. Published stock-shape reference data for this named product.","primary_taxon_id":"polymer-ppe","supplemental_taxon_ids":[]},"observations":[{"basis":"typical","conditions":{"product_form":"stock_shape"},"id":"obs-d0e1b91a3c656cacf640","material_id":"tecanyl-mt-coloured","notes":"Machined specimen; tested after machining. Humidity affects polyamides; orientation and exact test temperature are not specified in this table.","property_id":"density","result":{"canonical":{"maximum":1100.0,"minimum":1040.0,"unit":"kg/m^3"},"kind":"interval","reported":{"maximum":1.1,"minimum":1.04,"significant_figures":3,"unit":"g/cm³"}},"source_id":"ensinger-manual","source_locator":{"label":"Page 88, Material standard values, column 2 (TECANYL MT coloured), row Density","page":88},"state_id":null,"status":"active","supersedes_observation_ids":[],"test_method":{"reported_label":"DIN EN ISO 1183"},"uncertainty":null},{"basis":"typical","conditions":{"product_form":"stock_shape"},"id":"obs-be1a3ae6d94429701888","material_id":"tecanyl-mt-coloured","notes":"Machined specimen; tested after machining. Humidity affects polyamides; orientation and exact test temperature are not specified in this table.","property_id":"youngs_modulus","result":{"canonical":{"unit":"Pa","value":2400000000.0},"kind":"point","reported":{"significant_figures":4,"unit":"MPa","value":2400.0}},"source_id":"ensinger-manual","source_locator":{"label":"Page 88, Material standard values, column 2 (TECANYL MT coloured), row Modulus of elasticity (tensile test)","page":88},"state_id":null,"status":"active","supersedes_observation_ids":[],"test_method":{"reported_label":"DIN EN ISO 527-2"},"uncertainty":null},{"basis":"typical","conditions":{"product_form":"stock_shape"},"id":"obs-6d78ad726142bdd23b9b","material_id":"tecanyl-mt-coloured","notes":"Machined specimen; tested after machining. Humidity affects polyamides; orientation and exact test temperature are not specified in this table.","property_id":"ultimate_tensile_strength","result":{"canonical":{"unit":"Pa","value":65000000.0},"kind":"point","reported":{"significant_figures":2,"unit":"MPa","value":65.0}},"source_id":"ensinger-manual","source_locator":{"label":"Page 88, Material standard values, column 2 (TECANYL MT coloured), row Tensile strength","page":88},"state_id":null,"status":"active","supersedes_observation_ids":[],"test_method":{"reported_label":"DIN EN ISO 527-2"},"uncertainty":null},{"basis":"typical","conditions":{"product_form":"stock_shape"},"id":"obs-9153f722842e0615f81b","material_id":"tecanyl-mt-coloured","notes":"Machined specimen; tested after machining. Humidity affects polyamides; orientation and exact test temperature are not specified in this table.","property_id":"tensile_yield_strength","result":{"canonical":{"unit":"Pa","value":67000000.0},"kind":"point","reported":{"significant_figures":2,"unit":"MPa","value":67.0}},"source_id":"ensinger-manual","source_locator":{"label":"Page 88, Material standard values, column 2 (TECANYL MT coloured), row Tensile strength at yield","page":88},"state_id":null,"status":"active","supersedes_observation_ids":[],"test_method":{"reported_label":"DIN EN ISO 527-2"},"uncertainty":null},{"basis":"typical","conditions":{"product_form":"stock_shape"},"id":"obs-f17daa1912cb64d79b3a","material_id":"tecanyl-mt-coloured","notes":"Machined specimen; tested after machining. Humidity affects polyamides; orientation and exact test temperature are not specified in this table.","property_id":"elongation_at_break","result":{"canonical":{"unit":"1","value":0.08},"kind":"point","reported":{"significant_figures":1,"unit":"%","value":8.0}},"source_id":"ensinger-manual","source_locator":{"label":"Page 88, Material standard values, column 2 (TECANYL MT coloured), row Elongation at break","page":88},"state_id":null,"status":"active","supersedes_observation_ids":[],"test_method":{"reported_label":"DIN EN ISO 527-2"},"uncertainty":null},{"basis":"typical","conditions":{"product_form":"stock_shape"},"id":"obs-8329624356ce48698cb4","material_id":"tecanyl-mt-coloured","notes":"Machined specimen; tested after machining. Humidity affects polyamides; orientation and exact test temperature are not specified in this table.","property_id":"thermal_conductivity","result":{"canonical":{"unit":"W/(m*K)","value":0.21},"kind":"point","reported":{"significant_figures":2,"unit":"W/(m·K)","value":0.21}},"source_id":"ensinger-manual","source_locator":{"label":"Page 88, Material standard values, column 2 (TECANYL MT coloured), row Thermal conductivity","page":88},"state_id":null,"status":"active","supersedes_observation_ids":[],"test_method":{"reported_label":"ISO 22007-4:2008"},"uncertainty":null},{"basis":"typical","conditions":{"product_form":"stock_shape"},"id":"obs-901de54c1081329ffa06","material_id":"tecanyl-mt-coloured","notes":"Machined specimen; tested after machining. Humidity affects polyamides; orientation and exact test temperature are not specified in this table.","property_id":"flexural_strength","result":{"canonical":{"unit":"Pa","value":95000000.0},"kind":"point","reported":{"significant_figures":2,"unit":"MPa","value":95.0}},"source_id":"ensinger-manual","source_locator":{"label":"Page 88, Material standard values, column 2 (TECANYL MT coloured), row Flexural strength","page":88},"state_id":null,"status":"active","supersedes_observation_ids":[],"test_method":{"reported_label":"DIN EN ISO 178"},"uncertainty":null}],"source_values":{"obs-6d78ad726142bdd23b9b":{"offset_to_si":0,"scale_to_si":1000000.0,"significant_figures":2,"text":"65","unit":"MPa"},"obs-8329624356ce48698cb4":{"offset_to_si":0,"scale_to_si":1,"significant_figures":2,"text":"0.21","unit":"W/(m·K)"},"obs-901de54c1081329ffa06":{"offset_to_si":0,"scale_to_si":1000000.0,"significant_figures":2,"text":"95","unit":"MPa"},"obs-9153f722842e0615f81b":{"offset_to_si":0,"scale_to_si":1000000.0,"significant_figures":2,"text":"67","unit":"MPa"},"obs-be1a3ae6d94429701888":{"offset_to_si":0,"scale_to_si":1000000.0,"significant_figures":4,"text":"2,400","unit":"MPa"},"obs-d0e1b91a3c656cacf640":{"offset_to_si":0,"scale_to_si":1000,"significant_figures":3,"text":"1.04 – 1.10","unit":"g/cm³"},"obs-f17daa1912cb64d79b3a":{"offset_to_si":0,"scale_to_si":0.01,"significant_figures":1,"text":"8","unit":"%"}},"sources":[{"id":"ensinger-manual","license":"Publisher copyright retained; selected numerical facts with attribution. Source document not redistributed.","notes":"Material standard values, pages 88–97. Typical guideline values after machining; moisture and specimen orientation affect results. The manual does not establish present product availability.","organization":"Ensinger","publication_date":null,"retrieved_date":"2026-09-07","revision":"Snapshot 9b46c0ae1e72","sha256":"9b46c0ae1e7253fcbd39da6a36cfc2e7f00abbb3bba4e882795c2e18b86b7b4c","source_type":"manufacturer_datasheet","title":"Stock shapes — Engineering plastics manual","url":"https://www.ensingerplastics.com/en-us/-/media/ensinger/files/document-teaser-files/brochures/shapes/engineering-plastics-manual-english.ashx"}],"states":[],"summaries":{"density":{"bases":["typical"],"limits":{},"material_count":1,"mixed_conditions":[],"observation_count":1,"range":{"includes_bound":false,"maximum":1100.0,"minimum":1040.0,"observation_count":1,"property_id":"density","significant_figures":3,"singleton":false,"unavailable_count":0,"unit":"kg/m^3"}},"elongation_at_break":{"bases":["typical"],"limits":{},"material_count":1,"mixed_conditions":[],"observation_count":1,"range":{"includes_bound":false,"maximum":0.08,"minimum":0.08,"observation_count":1,"property_id":"elongation_at_break","significant_figures":1,"singleton":true,"unavailable_count":0,"unit":"1"}},"flexural_strength":{"bases":["typical"],"limits":{},"material_count":1,"mixed_conditions":[],"observation_count":1,"range":{"includes_bound":false,"maximum":95000000.0,"minimum":95000000.0,"observation_count":1,"property_id":"flexural_strength","significant_figures":2,"singleton":true,"unavailable_count":0,"unit":"Pa"}},"max_service_temperature":{"bases":[],"limits":{},"material_count":0,"mixed_conditions":[],"observation_count":0,"range":null},"poissons_ratio":{"bases":[],"limits":{},"material_count":0,"mixed_conditions":[],"observation_count":0,"range":null},"specific_heat":{"bases":[],"limits":{},"material_count":0,"mixed_conditions":[],"observation_count":0,"range":null},"tensile_yield_strength":{"bases":["typical"],"limits":{},"material_count":1,"mixed_conditions":[],"observation_count":1,"range":{"includes_bound":false,"maximum":67000000.0,"minimum":67000000.0,"observation_count":1,"property_id":"tensile_yield_strength","significant_figures":2,"singleton":true,"unavailable_count":0,"unit":"Pa"}},"thermal_conductivity":{"bases":["typical"],"limits":{},"material_count":1,"mixed_conditions":[],"observation_count":1,"range":{"includes_bound":false,"maximum":0.21,"minimum":0.21,"observation_count":1,"property_id":"thermal_conductivity","significant_figures":2,"singleton":true,"unavailable_count":0,"unit":"W/(m*K)"}},"ultimate_tensile_strength":{"bases":["typical"],"limits":{},"material_count":1,"mixed_conditions":[],"observation_count":1,"range":{"includes_bound":false,"maximum":65000000.0,"minimum":65000000.0,"observation_count":1,"property_id":"ultimate_tensile_strength","significant_figures":2,"singleton":true,"unavailable_count":0,"unit":"Pa"}},"youngs_modulus":{"bases":["typical"],"limits":{},"material_count":1,"mixed_conditions":[],"observation_count":1,"range":{"includes_bound":false,"maximum":2400000000.0,"minimum":2400000000.0,"observation_count":1,"property_id":"youngs_modulus","significant_figures":4,"singleton":true,"unavailable_count":0,"unit":"Pa"}}}}

File: materials/data/acd81d3e0a94554afa26/records/tecapeek-cf30-mt.json
{"build_id":"acd81d3e0a94554afa26","contract_version":"0.1.0","material":{"aliases":["PEEK","Polyether ether ketone","TECA PEEK CF30 MT"],"designations":[{"system_id":"supplier","value":"TECAPEEK CF30 MT"},{"system_id":"polymer","value":"PEEK"}],"id":"tecapeek-cf30-mt","identity_kind":"standard_grade","name":"TECAPEEK CF30 MT","notes":"Ensinger PEEK formulation. Published stock-shape reference data for this named product.","primary_taxon_id":"polymer-peek","supplemental_taxon_ids":[]},"observations":[{"basis":"typical","conditions":{"product_form":"stock_shape"},"id":"obs-7c1184a55dbed88844c2","material_id":"tecapeek-cf30-mt","notes":"Machined specimen; tested after machining. Humidity affects polyamides; orientation and exact test temperature are not specified in this table.","property_id":"density","result":{"canonical":{"unit":"kg/m^3","value":1420.0},"kind":"point","reported":{"significant_figures":3,"unit":"g/cm³","value":1.42}},"source_id":"ensinger-manual","source_locator":{"label":"Page 95, Material standard values, column 1 (TECAPEEK CF30 MT), row Density","page":95},"state_id":null,"status":"active","supersedes_observation_ids":[],"test_method":{"reported_label":"DIN EN ISO 1183"},"uncertainty":null},{"basis":"typical","conditions":{"product_form":"stock_shape"},"id":"obs-d9ba4b6925249526aff4","material_id":"tecapeek-cf30-mt","notes":"Machined specimen; tested after machining. Humidity affects polyamides; orientation and exact test temperature are not specified in this table.","property_id":"youngs_modulus","result":{"canonical":{"unit":"Pa","value":6000000000.0},"kind":"point","reported":{"significant_figures":4,"unit":"MPa","value":6000.0}},"source_id":"ensinger-manual","source_locator":{"label":"Page 95, Material standard values, column 1 (TECAPEEK CF30 MT), row Modulus of elasticity (tensile test)","page":95},"state_id":null,"status":"active","supersedes_observation_ids":[],"test_method":{"reported_label":"DIN EN ISO 527-2"},"uncertainty":null},{"basis":"typical","conditions":{"product_form":"stock_shape"},"id":"obs-0be3580fc50edac6dea5","material_id":"tecapeek-cf30-mt","notes":"Machined specimen; tested after machining. Humidity affects polyamides; orientation and exact test temperature are not specified in this table.","property_id":"ultimate_tensile_strength","result":{"canonical":{"unit":"Pa","value":115000000.0},"kind":"point","reported":{"significant_figures":3,"unit":"MPa","value":115.0}},"source_id":"ensinger-manual","source_locator":{"label":"Page 95, Material standard values, column 1 (TECAPEEK CF30 MT), row Tensile strength","page":95},"state_id":null,"status":"active","supersedes_observation_ids":[],"test_method":{"reported_label":"DIN EN ISO 527-2"},"uncertainty":null},{"basis":"typical","conditions":{"product_form":"stock_shape"},"id":"obs-cef53e925f055d134dbd","material_id":"tecapeek-cf30-mt","notes":"Machined specimen; tested after machining. Humidity affects polyamides; orientation and exact test temperature are not specified in this table.","property_id":"tensile_yield_strength","result":{"canonical":{"unit":"Pa","value":115000000.0},"kind":"point","reported":{"significant_figures":3,"unit":"MPa","value":115.0}},"source_id":"ensinger-manual","source_locator":{"label":"Page 95, Material standard values, column 1 (TECAPEEK CF30 MT), row Tensile strength at yield","page":95},"state_id":null,"status":"active","supersedes_observation_ids":[],"test_method":{"reported_label":"DIN EN ISO 527-2"},"uncertainty":null},{"basis":"typical","conditions":{"product_form":"stock_shape"},"id":"obs-39b1341600ce7bfb095b","material_id":"tecapeek-cf30-mt","notes":"Machined specimen; tested after machining. Humidity affects polyamides; orientation and exact test temperature are not specified in this table.","property_id":"elongation_at_break","result":{"canonical":{"unit":"1","value":0.05},"kind":"point","reported":{"significant_figures":1,"unit":"%","value":5.0}},"source_id":"ensinger-manual","source_locator":{"label":"Page 95, Material standard values, column 1 (TECAPEEK CF30 MT), row Elongation at break","page":95},"state_id":null,"status":"active","supersedes_observation_ids":[],"test_method":{"reported_label":"DIN EN ISO 527-2"},"uncertainty":null},{"basis":"typical","conditions":{"product_form":"stock_shape"},"id":"obs-23a0a791258ef52895c6","material_id":"tecapeek-cf30-mt","notes":"Machined specimen; tested after machining. Humidity affects polyamides; orientation and exact test temperature are not specified in this table.","property_id":"thermal_conductivity","result":{"canonical":{"unit":"W/(m*K)","value":0.59},"kind":"point","reported":{"significant_figures":2,"unit":"W/(m·K)","value":0.59}},"source_id":"ensinger-manual","source_locator":{"label":"Page 95, Material standard values, column 1 (TECAPEEK CF30 MT), row Thermal conductivity","page":95},"state_id":null,"status":"active","supersedes_observation_ids":[],"test_method":{"reported_label":"ISO 22007-4:2008"},"uncertainty":null},{"basis":"typical","conditions":{"product_form":"stock_shape"},"id":"obs-d80bf901c73c300aac37","material_id":"tecapeek-cf30-mt","notes":"Machined specimen; tested after machining. Humidity affects polyamides; orientation and exact test temperature are not specified in this table.","property_id":"flexural_strength","result":{"canonical":{"unit":"Pa","value":188000000.0},"kind":"point","reported":{"significant_figures":3,"unit":"MPa","value":188.0}},"source_id":"ensinger-manual","source_locator":{"label":"Page 95, Material standard values, column 1 (TECAPEEK CF30 MT), row Flexural strength","page":95},"state_id":null,"status":"active","supersedes_observation_ids":[],"test_method":{"reported_label":"DIN EN ISO 178"},"uncertainty":null}],"source_values":{"obs-0be3580fc50edac6dea5":{"offset_to_si":0,"scale_to_si":1000000.0,"significant_figures":3,"text":"115","unit":"MPa"},"obs-23a0a791258ef52895c6":{"offset_to_si":0,"scale_to_si":1,"significant_figures":2,"text":"0.59","unit":"W/(m·K)"},"obs-39b1341600ce7bfb095b":{"offset_to_si":0,"scale_to_si":0.01,"significant_figures":1,"text":"5","unit":"%"},"obs-7c1184a55dbed88844c2":{"offset_to_si":0,"scale_to_si":1000,"significant_figures":3,"text":"1.42","unit":"g/cm³"},"obs-cef53e925f055d134dbd":{"offset_to_si":0,"scale_to_si":1000000.0,"significant_figures":3,"text":"115","unit":"MPa"},"obs-d80bf901c73c300aac37":{"offset_to_si":0,"scale_to_si":1000000.0,"significant_figures":3,"text":"188","unit":"MPa"},"obs-d9ba4b6925249526aff4":{"offset_to_si":0,"scale_to_si":1000000.0,"significant_figures":4,"text":"6,000","unit":"MPa"}},"sources":[{"id":"ensinger-manual","license":"Publisher copyright retained; selected numerical facts with attribution. Source document not redistributed.","notes":"Material standard values, pages 88–97. Typical guideline values after machining; moisture and specimen orientation affect results. The manual does not establish present product availability.","organization":"Ensinger","publication_date":null,"retrieved_date":"2026-09-07","revision":"Snapshot 9b46c0ae1e72","sha256":"9b46c0ae1e7253fcbd39da6a36cfc2e7f00abbb3bba4e882795c2e18b86b7b4c","source_type":"manufacturer_datasheet","title":"Stock shapes — Engineering plastics manual","url":"https://www.ensingerplastics.com/en-us/-/media/ensinger/files/document-teaser-files/brochures/shapes/engineering-plastics-manual-english.ashx"}],"states":[],"summaries":{"density":{"bases":["typical"],"limits":{},"material_count":1,"mixed_conditions":[],"observation_count":1,"range":{"includes_bound":false,"maximum":1420.0,"minimum":1420.0,"observation_count":1,"property_id":"density","significant_figures":3,"singleton":true,"unavailable_count":0,"unit":"kg/m^3"}},"elongation_at_break":{"bases":["typical"],"limits":{},"material_count":1,"mixed_conditions":[],"observation_count":1,"range":{"includes_bound":false,"maximum":0.05,"minimum":0.05,"observation_count":1,"property_id":"elongation_at_break","significant_figures":1,"singleton":true,"unavailable_count":0,"unit":"1"}},"flexural_strength":{"bases":["typical"],"limits":{},"material_count":1,"mixed_conditions":[],"observation_count":1,"range":{"includes_bound":false,"maximum":188000000.0,"minimum":188000000.0,"observation_count":1,"property_id":"flexural_strength","significant_figures":3,"singleton":true,"unavailable_count":0,"unit":"Pa"}},"max_service_temperature":{"bases":[],"limits":{},"material_count":0,"mixed_conditions":[],"observation_count":0,"range":null},"poissons_ratio":{"bases":[],"limits":{},"material_count":0,"mixed_conditions":[],"observation_count":0,"range":null},"specific_heat":{"bases":[],"limits":{},"material_count":0,"mixed_conditions":[],"observation_count":0,"range":null},"tensile_yield_strength":{"bases":["typical"],"limits":{},"material_count":1,"mixed_conditions":[],"observation_count":1,"range":{"includes_bound":false,"maximum":115000000.0,"minimum":115000000.0,"observation_count":1,"property_id":"tensile_yield_strength","significant_figures":3,"singleton":true,"unavailable_count":0,"unit":"Pa"}},"thermal_conductivity":{"bases":["typical"],"limits":{},"material_count":1,"mixed_conditions":[],"observation_count":1,"range":{"includes_bound":false,"maximum":0.59,"minimum":0.59,"observation_count":1,"property_id":"thermal_conductivity","significant_figures":2,"singleton":true,"unavailable_count":0,"unit":"W/(m*K)"}},"ultimate_tensile_strength":{"bases":["typical"],"limits":{},"material_count":1,"mixed_conditions":[],"observation_count":1,"range":{"includes_bound":false,"maximum":115000000.0,"minimum":115000000.0,"observation_count":1,"property_id":"ultimate_tensile_strength","significant_figures":3,"singleton":true,"unavailable_count":0,"unit":"Pa"}},"youngs_modulus":{"bases":["typical"],"limits":{},"material_count":1,"mixed_conditions":[],"observation_count":1,"range":{"includes_bound":false,"maximum":6000000000.0,"minimum":6000000000.0,"observation_count":1,"property_id":"youngs_modulus","significant_figures":4,"singleton":true,"unavailable_count":0,"unit":"Pa"}}}}
