Repository: amarschn/tools

# Materials data project

The source of truth behind the **Materials** tool. This directory holds the
curated data, the builder, and the validation gates. The published site it
generates lives at `tools/materials/` and is registered in `catalog.json` like
any other tool.

Adding a material happens here, not anywhere else. The project this came from
is closed; nothing upstream is maintained.

Current contents: **222 material identities, 92 named states, 1,593
observations, 10 registered properties and references to 28 source documents**.
The generated site has no runtime dependencies, backend, accounts, or network
search service.

Material queries open complete datasheets.

File: materials/data/b67d37b4f6ec672994de/records/stainless-core-4622.json
{"build_id":"b67d37b4f6ec672994de","contract_version":"0.1.0","material":{"aliases":["Core 4622","1.4622","S44330","stainless","ferritic"],"designations":[{"system_id":"en","value":"1.4622"},{"system_id":"uns","value":"S44330"}],"id":"stainless-core-4622","identity_kind":"standard_grade","name":"Stainless steel Core 4622","notes":"Outokumpu ferritic stainless grade. Mechanical limits describe cold rolled sheet; physical values are listed separately by the supplier.","primary_taxon_id":"stainless-steels","supplemental_taxon_ids":[]},"observations":[{"basis":"minimum","conditions":{"product_form":"sheet","temperature_K":293.15},"id":"obs-99cbdd7d271565ca2b7e","material_id":"stainless-core-4622","notes":"Cold rolled coil and sheet (C); datasheet delivery condition","property_id":"tensile_yield_strength","result":{"canonical":{"unit":"Pa","value":300000000.0},"kind":"lower_bound","reported":{"significant_figures":3,"unit":"MPa","value":300.0}},"source_id":"outokumpu-core","source_locator":{"label":"Page 8, Core 4622, product form C**, row Table 5, Rp0.2","page":8},"state_id":"stainless-core-4622-reference","status":"active","supersedes_observation_ids":[],"test_method":{"reported_label":"EN 10028-7"},"uncertainty":null},{"basis":"specified_range","conditions":{"product_form":"sheet","temperature_K":293.15},"id":"obs-b0eccd62601941814a39","material_id":"stainless-core-4622","notes":"Cold rolled coil and sheet (C); datasheet delivery condition","property_id":"ultimate_tensile_strength","result":{"canonical":{"maximum":630000000.0,"minimum":430000000.0,"unit":"Pa"},"kind":"interval","reported":{"maximum":630.0,"minimum":430.0,"significant_figures":3,"unit":"MPa"}},"source_id":"outokumpu-core","source_locator":{"label":"Page 8, Core 4622, product form C**, row Table 5, Rm","page":8},"state_id":"stainless-core-4622-reference","status":"active","supersedes_observation_ids":[],"test_method":{"reported_label":"EN 10028-7"},"uncertainty":null},{"basis":"minimum","conditions":{"product_form":"sheet","temperature_K":293.15},"id":"obs-9bbe63c52128cf15b5f9","material_id":"stainless-core-4622","notes":"Cold rolled coil and sheet (C); datasheet delivery condition","property_id":"elongation_at_break","result":{"canonical":{"unit":"1","value":0.22},"kind":"lower_bound","reported":{"significant_figures":2,"unit":"%","value":22.0}},"source_id":"outokumpu-core","source_locator":{"label":"Page 8, Core 4622, product form C**, row Table 5, A80 (80 mm gauge length)","page":8},"state_id":"stainless-core-4622-reference","status":"active","supersedes_observation_ids":[],"test_method":{"reported_label":"EN 10028-7"},"uncertainty":null},{"basis":"typical","conditions":{},"id":"obs-3597e663e5e9614a1b3e","material_id":"stainless-core-4622","notes":"","property_id":"density","result":{"canonical":{"unit":"kg/m^3","value":7700.0},"kind":"point","reported":{"significant_figures":2,"unit":"kg/dm³","value":7.7}},"source_id":"outokumpu-core","source_locator":{"label":"Page 10, Core 4622, row Table 7, Density","page":10},"state_id":null,"status":"active","supersedes_observation_ids":[],"test_method":{"reported_label":"Outokumpu values (Table 7 footnote)"},"uncertainty":null},{"basis":"typical","conditions":{"temperature_K":293.15},"id":"obs-acba2157823c173e3b17","material_id":"stainless-core-4622","notes":"","property_id":"youngs_modulus","result":{"canonical":{"unit":"Pa","value":220000000000.0},"kind":"point","reported":{"significant_figures":3,"unit":"GPa","value":220.0}},"source_id":"outokumpu-core","source_locator":{"label":"Page 10, Core 4622, row Table 7, Modulus of elasticity at 20 °C","page":10},"state_id":null,"status":"active","supersedes_observation_ids":[],"test_method":{"reported_label":"Outokumpu values (Table 7 footnote)"},"uncertainty":null},{"basis":"typical","conditions":{"temperature_K":293.15},"id":"obs-47e72103dede43121686","material_id":"stainless-core-4622","notes":"","property_id":"thermal_conductivity","result":{"canonical":{"unit":"W/(m*K)","value":21.0},"kind":"point","reported":{"significant_figures":2,"unit":"W/(m·K)","value":21.0}},"source_id":"outokumpu-core","source_locator":{"label":"Page 10, Core 4622, row Table 7, Thermal conductivity at 20 °C","page":10},"state_id":null,"status":"active","supersedes_observation_ids":[],"test_method":{"reported_label":"Outokumpu values (Table 7 footnote)"},"uncertainty":null},{"basis":"typical","conditions":{"temperature_K":293.15},"id":"obs-823206892f5ebffc9450","material_id":"stainless-core-4622","notes":"","property_id":"specific_heat","result":{"canonical":{"unit":"J/(kg*K)","value":460.0},"kind":"point","reported":{"significant_figures":3,"unit":"J/(kg·K)","value":460.0}},"source_id":"outokumpu-core","source_locator":{"label":"Page 10, Core 4622, row Table 7, Thermal capacity at 20 °C","page":10},"state_id":null,"status":"active","supersedes_observation_ids":[],"test_method":{"reported_label":"Outokumpu values (Table 7 footnote)"},"uncertainty":null}],"source_values":{"obs-3597e663e5e9614a1b3e":{"offset_to_si":0,"scale_to_si":1000,"significant_figures":2,"text":"7.7","unit":"kg/dm³"},"obs-47e72103dede43121686":{"offset_to_si":0,"scale_to_si":1,"significant_figures":2,"text":"21","unit":"W/(m·K)"},"obs-823206892f5ebffc9450":{"offset_to_si":0,"scale_to_si":1,"significant_figures":3,"text":"460","unit":"J/(kg·K)"},"obs-99cbdd7d271565ca2b7e":{"offset_to_si":0,"scale_to_si":1000000.0,"significant_figures":3,"text":"300","unit":"MPa"},"obs-9bbe63c52128cf15b5f9":{"offset_to_si":0,"scale_to_si":0.01,"significant_figures":2,"text":"22","unit":"%"},"obs-acba2157823c173e3b17":{"offset_to_si":0,"scale_to_si":1000000000.0,"significant_figures":3,"text":"220","unit":"GPa"},"obs-b0eccd62601941814a39":{"offset_to_si":0,"scale_to_si":1000000.0,"significant_figures":3,"text":"430–630","unit":"MPa"}},"sources":[{"id":"outokumpu-core","license":"Publisher copyright retained; selected numerical facts with attribution. Source document not redistributed.","notes":"Table 5: cold rolled sheet mechanical limits, with footnote-specific standards. Table 7: metric physical values. Table 6 is not imported; some published rows contain apparent unit inconsistencies.","organization":"Outokumpu","publication_date":null,"retrieved_date":"2026-09-07","revision":"Snapshot 91d2f4b13405","sha256":"91d2f4b1340562b0d692a3921a5b0ea2518ddcb6cbdcc9ec97a3d7ad886d7ad9","source_type":"manufacturer_datasheet","title":"Core range datasheet"}],"states":[{"aliases":["1.4622","Core 4622","S44330","Stainless steel Core 4622 — cold rolled sheet","ferritic","stainless"],"fixed_attributes":{"work_condition":"cold_rolled"},"id":"stainless-core-4622-reference","material_id":"stainless-core-4622","name":"Cold rolled","supplemental_taxon_ids":[]}],"summaries":{"density":{"bases":["typical"],"limits":{},"material_count":1,"mixed_conditions":[],"observation_count":1,"range":{"includes_bound":false,"maximum":7700.0,"minimum":7700.0,"observation_count":1,"property_id":"density","significant_figures":2,"singleton":true,"unavailable_count":0,"unit":"kg/m^3"}},"elongation_at_break":{"bases":["minimum"],"limits":{"lower_bound":{"count":1,"maximum":0.22,"minimum":0.22,"significant_figures":2}},"material_count":1,"mixed_conditions":[],"observation_count":1,"range":null},"flexural_strength":{"bases":[],"limits":{},"material_count":0,"mixed_conditions":[],"observation_count":0,"range":null},"max_service_temperature":{"bases":[],"limits":{},"material_count":0,"mixed_conditions":[],"observation_count":0,"range":null},"poissons_ratio":{"bases":[],"limits":{},"material_count":0,"mixed_conditions":[],"observation_count":0,"range":null},"specific_heat":{"bases":["typical"],"limits":{},"material_count":1,"mixed_conditions":[],"observation_count":1,"range":{"includes_bound":false,"maximum":460.0,"minimum":460.0,"observation_count":1,"property_id":"specific_heat","significant_figures":3,"singleton":true,"unavailable_count":0,"unit":"J/(kg*K)"}},"tensile_yield_strength":{"bases":["minimum"],"limits":{"lower_bound":{"count":1,"maximum":300000000.0,"minimum":300000000.0,"significant_figures":3}},"material_count":1,"mixed_conditions":[],"observation_count":1,"range":null},"thermal_conductivity":{"bases":["typical"],"limits":{},"material_count":1,"mixed_conditions":[],"observation_count":1,"range":{"includes_bound":false,"maximum":21.0,"minimum":21.0,"observation_count":1,"property_id":"thermal_conductivity","significant_figures":2,"singleton":true,"unavailable_count":0,"unit":"W/(m*K)"}},"ultimate_tensile_strength":{"bases":["specified_range"],"limits":{},"material_count":1,"mixed_conditions":[],"observation_count":1,"range":{"includes_bound":false,"maximum":630000000.0,"minimum":430000000.0,"observation_count":1,"property_id":"ultimate_tensile_strength","significant_figures":3,"singleton":false,"unavailable_count":0,"unit":"Pa"}},"youngs_modulus":{"bases":["typical"],"limits":{},"material_count":1,"mixed_conditions":[],"observation_count":1,"range":{"includes_bound":false,"maximum":220000000000.0,"minimum":220000000000.0,"observation_count":1,"property_id":"youngs_modulus","significant_figures":3,"singleton":true,"unavailable_count":0,"unit":"Pa"}}}}

File: materials/data/b67d37b4f6ec672994de/records/stainless-forta-dx-2205.json
{"build_id":"b67d37b4f6ec672994de","contract_version":"0.1.0","material":{"aliases":["1.4462","2205","DX 2205","Forta DX 2205","S32205","duplex"],"designations":[{"system_id":"en","value":"1.4462"},{"system_id":"astm","value":"2205"},{"system_id":"uns","value":"S32205"},{"system_id":"supplier","value":"Forta DX 2205"}],"id":"stainless-forta-dx-2205","identity_kind":"standard_grade","name":"Stainless steel Forta DX 2205","notes":"Outokumpu duplex grade. Cold rolled coil limits and grade-wide physical values.","primary_taxon_id":"stainless-steels","supplemental_taxon_ids":[]},"observations":[{"basis":"typical","conditions":{},"id":"obs-9823e4a767f62f399ea1","material_id":"stainless-forta-dx-2205","notes":"","property_id":"density","result":{"canonical":{"unit":"kg/m^3","value":7800.0},"kind":"point","reported":{"significant_figures":2,"unit":"kg/dm³","value":7.8}},"source_id":"outokumpu-forta","source_locator":{"label":"Page 12, Forta DX 2205, row Table 9, Density","page":12},"state_id":null,"status":"active","supersedes_observation_ids":[],"test_method":{"reported_label":"EN 10088-1"},"uncertainty":null},{"basis":"typical","conditions":{"temperature_K":293.15},"id":"obs-05788c78a6b360476b7a","material_id":"stainless-forta-dx-2205","notes":"","property_id":"youngs_modulus","result":{"canonical":{"unit":"Pa","value":200000000000.0},"kind":"point","reported":{"significant_figures":3,"unit":"GPa","value":200.0}},"source_id":"outokumpu-forta","source_locator":{"label":"Page 12, Forta DX 2205, row Table 9, Modulus of elasticity at 20 °C","page":12},"state_id":null,"status":"active","supersedes_observation_ids":[],"test_method":{"reported_label":"EN 10088-1"},"uncertainty":null},{"basis":"typical","conditions":{"temperature_K":293.15},"id":"obs-8405746aa77695faf100","material_id":"stainless-forta-dx-2205","notes":"","property_id":"thermal_conductivity","result":{"canonical":{"unit":"W/(m*K)","value":15.0},"kind":"point","reported":{"significant_figures":2,"unit":"W/(m·K)","value":15.0}},"source_id":"outokumpu-forta","source_locator":{"label":"Page 12, Forta DX 2205, row Table 9, Thermal conductivity at 20 °C","page":12},"state_id":null,"status":"active","supersedes_observation_ids":[],"test_method":{"reported_label":"EN 10088-1"},"uncertainty":null},{"basis":"typical","conditions":{"temperature_K":293.15},"id":"obs-7d0eb3d90ce2a03a4f0d","material_id":"stainless-forta-dx-2205","notes":"","property_id":"specific_heat","result":{"canonical":{"unit":"J/(kg*K)","value":500.0},"kind":"point","reported":{"significant_figures":3,"unit":"J/(kg·K)","value":500.0}},"source_id":"outokumpu-forta","source_locator":{"label":"Page 12, Forta DX 2205, row Table 9, Thermal capacity at 20 °C","page":12},"state_id":null,"status":"active","supersedes_observation_ids":[],"test_method":{"reported_label":"EN 10088-1"},"uncertainty":null},{"basis":"minimum","conditions":{"product_form":"coil"},"id":"obs-d8556a56fc7d354eb964","material_id":"stainless-forta-dx-2205","notes":"Cold rolled coil (C); datasheet delivery condition","property_id":"tensile_yield_strength","result":{"canonical":{"unit":"Pa","value":500000000.0},"kind":"lower_bound","reported":{"significant_figures":3,"unit":"MPa","value":500.0}},"source_id":"outokumpu-forta","source_locator":{"label":"Page 9, Forta DX 2205, Cold rolled coil (C), row Table 5, Rp0.2","page":9},"state_id":"stainless-forta-dx-2205-reference","status":"active","supersedes_observation_ids":[],"test_method":{"reported_label":"EN 10088-2"},"uncertainty":null},{"basis":"specified_range","conditions":{"product_form":"coil"},"id":"obs-1360b8dfd38a05d5f4c3","material_id":"stainless-forta-dx-2205","notes":"Cold rolled coil (C); datasheet delivery condition","property_id":"ultimate_tensile_strength","result":{"canonical":{"maximum":950000000.0,"minimum":700000000.0,"unit":"Pa"},"kind":"interval","reported":{"maximum":950.0,"minimum":700.0,"significant_figures":3,"unit":"MPa"}},"source_id":"outokumpu-forta","source_locator":{"label":"Page 9, Forta DX 2205, Cold rolled coil (C), row Table 5, Rm","page":9},"state_id":"stainless-forta-dx-2205-reference","status":"active","supersedes_observation_ids":[],"test_method":{"reported_label":"EN 10088-2"},"uncertainty":null},{"basis":"minimum","conditions":{"product_form":"coil"},"id":"obs-8f4c877d3bd7d1dc0ad6","material_id":"stainless-forta-dx-2205","notes":"Cold rolled coil (C); datasheet delivery condition","property_id":"elongation_at_break","result":{"canonical":{"unit":"1","value":0.2},"kind":"lower_bound","reported":{"significant_figures":2,"unit":"%","value":20.0}},"source_id":"outokumpu-forta","source_locator":{"label":"Page 9, Forta DX 2205, Cold rolled coil (C), row Table 5, A80, gauge length 80 mm","page":9},"state_id":"stainless-forta-dx-2205-reference","status":"active","supersedes_observation_ids":[],"test_method":{"reported_label":"EN 10088-2"},"uncertainty":null}],"source_values":{"obs-05788c78a6b360476b7a":{"offset_to_si":0,"scale_to_si":1000000000.0,"significant_figures":3,"text":"200","unit":"GPa"},"obs-1360b8dfd38a05d5f4c3":{"offset_to_si":0,"scale_to_si":1000000.0,"significant_figures":3,"text":"700–950","unit":"MPa"},"obs-7d0eb3d90ce2a03a4f0d":{"offset_to_si":0,"scale_to_si":1,"significant_figures":3,"text":"500","unit":"J/(kg·K)"},"obs-8405746aa77695faf100":{"offset_to_si":0,"scale_to_si":1,"significant_figures":2,"text":"15","unit":"W/(m·K)"},"obs-8f4c877d3bd7d1dc0ad6":{"offset_to_si":0,"scale_to_si":0.01,"significant_figures":2,"text":"20","unit":"%"},"obs-9823e4a767f62f399ea1":{"offset_to_si":0,"scale_to_si":1000,"significant_figures":2,"text":"7.8","unit":"kg/dm³"},"obs-d8556a56fc7d354eb964":{"offset_to_si":0,"scale_to_si":1000000.0,"significant_figures":3,"text":"500","unit":"MPa"}},"sources":[{"id":"outokumpu-forta","license":"Publisher copyright retained; selected numerical facts with attribution. Source document not redistributed.","notes":"Table 5: cold rolled coil limits; EDX 2304 follows MDS-D35 and reports A5 instead of A80. Table 9: grade-wide metric physical values. Generic duplex Table 11 and comparison grades excluded.","organization":"Outokumpu","publication_date":null,"retrieved_date":"2026-09-10","revision":"Snapshot 3283f08f406a","sha256":"3283f08f406a50b4bb833fa56a22134881a6df254b55f66ad40b3d895e51774d","source_type":"manufacturer_datasheet","title":"Forta Duplex range datasheet"}],"states":[{"aliases":["1.4462","2205","DX 2205","Forta DX 2205","S32205","Stainless steel Forta DX 2205 — cold rolled coil","duplex"],"fixed_attributes":{"work_condition":"cold_rolled"},"id":"stainless-forta-dx-2205-reference","material_id":"stainless-forta-dx-2205","name":"Cold rolled","supplemental_taxon_ids":[]}],"summaries":{"density":{"bases":["typical"],"limits":{},"material_count":1,"mixed_conditions":[],"observation_count":1,"range":{"includes_bound":false,"maximum":7800.0,"minimum":7800.0,"observation_count":1,"property_id":"density","significant_figures":2,"singleton":true,"unavailable_count":0,"unit":"kg/m^3"}},"elongation_at_break":{"bases":["minimum"],"limits":{"lower_bound":{"count":1,"maximum":0.2,"minimum":0.2,"significant_figures":2}},"material_count":1,"mixed_conditions":[],"observation_count":1,"range":null},"flexural_strength":{"bases":[],"limits":{},"material_count":0,"mixed_conditions":[],"observation_count":0,"range":null},"max_service_temperature":{"bases":[],"limits":{},"material_count":0,"mixed_conditions":[],"observation_count":0,"range":null},"poissons_ratio":{"bases":[],"limits":{},"material_count":0,"mixed_conditions":[],"observation_count":0,"range":null},"specific_heat":{"bases":["typical"],"limits":{},"material_count":1,"mixed_conditions":[],"observation_count":1,"range":{"includes_bound":false,"maximum":500.0,"minimum":500.0,"observation_count":1,"property_id":"specific_heat","significant_figures":3,"singleton":true,"unavailable_count":0,"unit":"J/(kg*K)"}},"tensile_yield_strength":{"bases":["minimum"],"limits":{"lower_bound":{"count":1,"maximum":500000000.0,"minimum":500000000.0,"significant_figures":3}},"material_count":1,"mixed_conditions":[],"observation_count":1,"range":null},"thermal_conductivity":{"bases":["typical"],"limits":{},"material_count":1,"mixed_conditions":[],"observation_count":1,"range":{"includes_bound":false,"maximum":15.0,"minimum":15.0,"observation_count":1,"property_id":"thermal_conductivity","significant_figures":2,"singleton":true,"unavailable_count":0,"unit":"W/(m*K)"}},"ultimate_tensile_strength":{"bases":["specified_range"],"limits":{},"material_count":1,"mixed_conditions":[],"observation_count":1,"range":{"includes_bound":false,"maximum":950000000.0,"minimum":700000000.0,"observation_count":1,"property_id":"ultimate_tensile_strength","significant_figures":3,"singleton":false,"unavailable_count":0,"unit":"Pa"}},"youngs_modulus":{"bases":["typical"],"limits":{},"material_count":1,"mixed_conditions":[],"observation_count":1,"range":{"includes_bound":false,"maximum":200000000000.0,"minimum":200000000000.0,"observation_count":1,"property_id":"youngs_modulus","significant_figures":3,"singleton":true,"unavailable_count":0,"unit":"Pa"}}}}

File: materials/data/b67d37b4f6ec672994de/records/stainless-forta-dx-2304.json
{"build_id":"b67d37b4f6ec672994de","contract_version":"0.1.0","material":{"aliases":["1.4362","2304","DX 2304","Forta DX 2304","S32304","duplex"],"designations":[{"system_id":"en","value":"1.4362"},{"system_id":"astm","value":"2304"},{"system_id":"uns","value":"S32304"},{"system_id":"supplier","value":"Forta DX 2304"}],"id":"stainless-forta-dx-2304","identity_kind":"standard_grade","name":"Stainless steel Forta DX 2304","notes":"Outokumpu duplex grade. Cold rolled coil limits and grade-wide physical values.","primary_taxon_id":"stainless-steels","supplemental_taxon_ids":[]},"observations":[{"basis":"typical","conditions":{},"id":"obs-a22349fcc101661ef815","material_id":"stainless-forta-dx-2304","notes":"","property_id":"density","result":{"canonical":{"unit":"kg/m^3","value":7800.0},"kind":"point","reported":{"significant_figures":2,"unit":"kg/dm³","value":7.8}},"source_id":"outokumpu-forta","source_locator":{"label":"Page 12, Forta DX 2304, row Table 9, Density","page":12},"state_id":null,"status":"active","supersedes_observation_ids":[],"test_method":{"reported_label":"EN 10088-1"},"uncertainty":null},{"basis":"typical","conditions":{"temperature_K":293.15},"id":"obs-5eea0946f0ac64477ace","material_id":"stainless-forta-dx-2304","notes":"","property_id":"youngs_modulus","result":{"canonical":{"unit":"Pa","value":200000000000.0},"kind":"point","reported":{"significant_figures":3,"unit":"GPa","value":200.0}},"source_id":"outokumpu-forta","source_locator":{"label":"Page 12, Forta DX 2304, row Table 9, Modulus of elasticity at 20 °C","page":12},"state_id":null,"status":"active","supersedes_observation_ids":[],"test_method":{"reported_label":"EN 10088-1"},"uncertainty":null},{"basis":"typical","conditions":{"temperature_K":293.15},"id":"obs-7923b0bc0445df178f37","material_id":"stainless-forta-dx-2304","notes":"","property_id":"thermal_conductivity","result":{"canonical":{"unit":"W/(m*K)","value":15.0},"kind":"point","reported":{"significant_figures":2,"unit":"W/(m·K)","value":15.0}},"source_id":"outokumpu-forta","source_locator":{"label":"Page 12, Forta DX 2304, row Table 9, Thermal conductivity at 20 °C","page":12},"state_id":null,"status":"active","supersedes_observation_ids":[],"test_method":{"reported_label":"EN 10088-1"},"uncertainty":null},{"basis":"typical","conditions":{"temperature_K":293.15},"id":"obs-224cbd53d42c2e1bc20b","material_id":"stainless-forta-dx-2304","notes":"","property_id":"specific_heat","result":{"canonical":{"unit":"J/(kg*K)","value":500.0},"kind":"point","reported":{"significant_figures":3,"unit":"J/(kg·K)","value":500.0}},"source_id":"outokumpu-forta","source_locator":{"label":"Page 12, Forta DX 2304, row Table 9, Thermal capacity at 20 °C","page":12},"state_id":null,"status":"active","supersedes_observation_ids":[],"test_method":{"reported_label":"EN 10088-1"},"uncertainty":null},{"basis":"minimum","conditions":{"product_form":"coil"},"id":"obs-b209c3969e2d5a962081","material_id":"stainless-forta-dx-2304","notes":"Cold rolled coil (C); datasheet delivery condition","property_id":"tensile_yield_strength","result":{"canonical":{"unit":"Pa","value":450000000.0},"kind":"lower_bound","reported":{"significant_figures":3,"unit":"MPa","value":450.0}},"source_id":"outokumpu-forta","source_locator":{"label":"Page 9, Forta DX 2304, Cold rolled coil (C), row Table 5, Rp0.2","page":9},"state_id":"stainless-forta-dx-2304-reference","status":"active","supersedes_observation_ids":[],"test_method":{"reported_label":"EN 10088-2"},"uncertainty":null},{"basis":"specified_range","conditions":{"product_form":"coil"},"id":"obs-679adc20d63860e46201","material_id":"stainless-forta-dx-2304","notes":"Cold rolled coil (C); datasheet delivery condition","property_id":"ultimate_tensile_strength","result":{"canonical":{"maximum":850000000.0,"minimum":650000000.0,"unit":"Pa"},"kind":"interval","reported":{"maximum":850.0,"minimum":650.0,"significant_figures":3,"unit":"MPa"}},"source_id":"outokumpu-forta","source_locator":{"label":"Page 9, Forta DX 2304, Cold rolled coil (C), row Table 5, Rm","page":9},"state_id":"stainless-forta-dx-2304-reference","status":"active","supersedes_observation_ids":[],"test_method":{"reported_label":"EN 10088-2"},"uncertainty":null},{"basis":"minimum","conditions":{"product_form":"coil"},"id":"obs-c80c469f34fecdf58ddd","material_id":"stainless-forta-dx-2304","notes":"Cold rolled coil (C); datasheet delivery condition","property_id":"elongation_at_break","result":{"canonical":{"unit":"1","value":0.2},"kind":"lower_bound","reported":{"significant_figures":2,"unit":"%","value":20.0}},"source_id":"outokumpu-forta","source_locator":{"label":"Page 9, Forta DX 2304, Cold rolled coil (C), row Table 5, A80, gauge length 80 mm","page":9},"state_id":"stainless-forta-dx-2304-reference","status":"active","supersedes_observation_ids":[],"test_method":{"reported_label":"EN 10088-2"},"uncertainty":null}],"source_values":{"obs-224cbd53d42c2e1bc20b":{"offset_to_si":0,"scale_to_si":1,"significant_figures":3,"text":"500","unit":"J/(kg·K)"},"obs-5eea0946f0ac64477ace":{"offset_to_si":0,"scale_to_si":1000000000.0,"significant_figures":3,"text":"200","unit":"GPa"},"obs-679adc20d63860e46201":{"offset_to_si":0,"scale_to_si":1000000.0,"significant_figures":3,"text":"650–850","unit":"MPa"},"obs-7923b0bc0445df178f37":{"offset_to_si":0,"scale_to_si":1,"significant_figures":2,"text":"15","unit":"W/(m·K)"},"obs-a22349fcc101661ef815":{"offset_to_si":0,"scale_to_si":1000,"significant_figures":2,"text":"7.8","unit":"kg/dm³"},"obs-b209c3969e2d5a962081":{"offset_to_si":0,"scale_to_si":1000000.0,"significant_figures":3,"text":"450","unit":"MPa"},"obs-c80c469f34fecdf58ddd":{"offset_to_si":0,"scale_to_si":0.01,"significant_figures":2,"text":"20","unit":"%"}},"sources":[{"id":"outokumpu-forta","license":"Publisher copyright retained; selected numerical facts with attribution. Source document not redistributed.","notes":"Table 5: cold rolled coil limits; EDX 2304 follows MDS-D35 and reports A5 instead of A80. Table 9: grade-wide metric physical values. Generic duplex Table 11 and comparison grades excluded.","organization":"Outokumpu","publication_date":null,"retrieved_date":"2026-09-10","revision":"Snapshot 3283f08f406a","sha256":"3283f08f406a50b4bb833fa56a22134881a6df254b55f66ad40b3d895e51774d","source_type":"manufacturer_datasheet","title":"Forta Duplex range datasheet"}],"states":[{"aliases":["1.4362","2304","DX 2304","Forta DX 2304","S32304","Stainless steel Forta DX 2304 — cold rolled coil","duplex"],"fixed_attributes":{"work_condition":"cold_rolled"},"id":"stainless-forta-dx-2304-reference","material_id":"stainless-forta-dx-2304","name":"Cold rolled","supplemental_taxon_ids":[]}],"summaries":{"density":{"bases":["typical"],"limits":{},"material_count":1,"mixed_conditions":[],"observation_count":1,"range":{"includes_bound":false,"maximum":7800.0,"minimum":7800.0,"observation_count":1,"property_id":"density","significant_figures":2,"singleton":true,"unavailable_count":0,"unit":"kg/m^3"}},"elongation_at_break":{"bases":["minimum"],"limits":{"lower_bound":{"count":1,"maximum":0.2,"minimum":0.2,"significant_figures":2}},"material_count":1,"mixed_conditions":[],"observation_count":1,"range":null},"flexural_strength":{"bases":[],"limits":{},"material_count":0,"mixed_conditions":[],"observation_count":0,"range":null},"max_service_temperature":{"bases":[],"limits":{},"material_count":0,"mixed_conditions":[],"observation_count":0,"range":null},"poissons_ratio":{"bases":[],"limits":{},"material_count":0,"mixed_conditions":[],"observation_count":0,"range":null},"specific_heat":{"bases":["typical"],"limits":{},"material_count":1,"mixed_conditions":[],"observation_count":1,"range":{"includes_bound":false,"maximum":500.0,"minimum":500.0,"observation_count":1,"property_id":"specific_heat","significant_figures":3,"singleton":true,"unavailable_count":0,"unit":"J/(kg*K)"}},"tensile_yield_strength":{"bases":["minimum"],"limits":{"lower_bound":{"count":1,"maximum":450000000.0,"minimum":450000000.0,"significant_figures":3}},"material_count":1,"mixed_conditions":[],"observation_count":1,"range":null},"thermal_conductivity":{"bases":["typical"],"limits":{},"material_count":1,"mixed_conditions":[],"observation_count":1,"range":{"includes_bound":false,"maximum":15.0,"minimum":15.0,"observation_count":1,"property_id":"thermal_conductivity","significant_figures":2,"singleton":true,"unavailable_count":0,"unit":"W/(m*K)"}},"ultimate_tensile_strength":{"bases":["specified_range"],"limits":{},"material_count":1,"mixed_conditions":[],"observation_count":1,"range":{"includes_bound":false,"maximum":850000000.0,"minimum":650000000.0,"observation_count":1,"property_id":"ultimate_tensile_strength","significant_figures":3,"singleton":false,"unavailable_count":0,"unit":"Pa"}},"youngs_modulus":{"bases":["typical"],"limits":{},"material_count":1,"mixed_conditions":[],"observation_count":1,"range":{"includes_bound":false,"maximum":200000000000.0,"minimum":200000000000.0,"observation_count":1,"property_id":"youngs_modulus","significant_figures":3,"singleton":true,"unavailable_count":0,"unit":"Pa"}}}}

File: materials/data/b67d37b4f6ec672994de/records/stainless-forta-edx-2304.json
{"build_id":"b67d37b4f6ec672994de","contract_version":"0.1.0","material":{"aliases":["1.4362","2304","EDX 2304","Forta EDX 2304","S32304","duplex"],"designations":[{"system_id":"en","value":"1.4362"},{"system_id":"astm","value":"2304"},{"system_id":"uns","value":"S32304"},{"system_id":"supplier","value":"Forta EDX 2304"}],"id":"stainless-forta-edx-2304","identity_kind":"standard_grade","name":"Stainless steel Forta EDX 2304","notes":"Outokumpu duplex grade. Cold rolled coil limits and grade-wide physical values.","primary_taxon_id":"stainless-steels","supplemental_taxon_ids":[]},"observations":[{"basis":"typical","conditions":{},"id":"obs-84491af69cf326402eaa","material_id":"stainless-forta-edx-2304","notes":"","property_id":"density","result":{"canonical":{"unit":"kg/m^3","value":7800.0},"kind":"point","reported":{"significant_figures":2,"unit":"kg/dm³","value":7.8}},"source_id":"outokumpu-forta","source_locator":{"label":"Page 12, Forta EDX 2304, row Table 9, Density","page":12},"state_id":null,"status":"active","supersedes_observation_ids":[],"test_method":{"reported_label":"EN 10088-1"},"uncertainty":null},{"basis":"typical","conditions":{"temperature_K":293.15},"id":"obs-138ab186fd05dd496269","material_id":"stainless-forta-edx-2304","notes":"","property_id":"youngs_modulus","result":{"canonical":{"unit":"Pa","value":200000000000.0},"kind":"point","reported":{"significant_figures":3,"unit":"GPa","value":200.0}},"source_id":"outokumpu-forta","source_locator":{"label":"Page 12, Forta EDX 2304, row Table 9, Modulus of elasticity at 20 °C","page":12},"state_id":null,"status":"active","supersedes_observation_ids":[],"test_method":{"reported_label":"EN 10088-1"},"uncertainty":null},{"basis":"typical","conditions":{"temperature_K":293.15},"id":"obs-32734e34feefc9df7616","material_id":"stainless-forta-edx-2304","notes":"","property_id":"thermal_conductivity","result":{"canonical":{"unit":"W/(m*K)","value":15.0},"kind":"point","reported":{"significant_figures":2,"unit":"W/(m·K)","value":15.0}},"source_id":"outokumpu-forta","source_locator":{"label":"Page 12, Forta EDX 2304, row Table 9, Thermal conductivity at 20 °C","page":12},"state_id":null,"status":"active","supersedes_observation_ids":[],"test_method":{"reported_label":"EN 10088-1"},"uncertainty":null},{"basis":"typical","conditions":{"temperature_K":293.15},"id":"obs-0a12b1b93eb558007727","material_id":"stainless-forta-edx-2304","notes":"","property_id":"specific_heat","result":{"canonical":{"unit":"J/(kg*K)","value":500.0},"kind":"point","reported":{"significant_figures":3,"unit":"J/(kg·K)","value":500.0}},"source_id":"outokumpu-forta","source_locator":{"label":"Page 12, Forta EDX 2304, row Table 9, Thermal capacity at 20 °C","page":12},"state_id":null,"status":"active","supersedes_observation_ids":[],"test_method":{"reported_label":"EN 10088-1"},"uncertainty":null},{"basis":"minimum","conditions":{"product_form":"coil"},"id":"obs-95ee13dad923c15edde0","material_id":"stainless-forta-edx-2304","notes":"Cold rolled coil (C); datasheet delivery condition","property_id":"tensile_yield_strength","result":{"canonical":{"unit":"Pa","value":500000000.0},"kind":"lower_bound","reported":{"significant_figures":3,"unit":"MPa","value":500.0}},"source_id":"outokumpu-forta","source_locator":{"label":"Page 9, Forta EDX 2304, Cold rolled coil (C) 2), row Table 5, Rp0.2","page":9},"state_id":"stainless-forta-edx-2304-reference","status":"active","supersedes_observation_ids":[],"test_method":{"reported_label":"Outokumpu MDS-D35 (footnote 2)"},"uncertainty":null},{"basis":"minimum","conditions":{"product_form":"coil"},"id":"obs-5671abba24cdc76c8488","material_id":"stainless-forta-edx-2304","notes":"Cold rolled coil (C); datasheet delivery condition","property_id":"ultimate_tensile_strength","result":{"canonical":{"unit":"Pa","value":690000000.0},"kind":"lower_bound","reported":{"significant_figures":3,"unit":"MPa","value":690.0}},"source_id":"outokumpu-forta","source_locator":{"label":"Page 9, Forta EDX 2304, Cold rolled coil (C) 2), row Table 5, Rm","page":9},"state_id":"stainless-forta-edx-2304-reference","status":"active","supersedes_observation_ids":[],"test_method":{"reported_label":"Outokumpu MDS-D35 (footnote 2)"},"uncertainty":null},{"basis":"minimum","conditions":{"product_form":"coil"},"id":"obs-0f5a8c961ed1487ca950","material_id":"stainless-forta-edx-2304","notes":"Cold rolled coil (C); datasheet delivery condition","property_id":"elongation_at_break","result":{"canonical":{"unit":"1","value":0.25},"kind":"lower_bound","reported":{"significant_figures":2,"unit":"%","value":25.0}},"source_id":"outokumpu-forta","source_locator":{"label":"Page 9, Forta EDX 2304, Cold rolled coil (C) 2), row Table 5, A5, gauge length 5.65√S0","page":9},"state_id":"stainless-forta-edx-2304-reference","status":"active","supersedes_observation_ids":[],"test_method":{"reported_label":"Outokumpu MDS-D35 (footnote 2)"},"uncertainty":null}],"source_values":{"obs-0a12b1b93eb558007727":{"offset_to_si":0,"scale_to_si":1,"significant_figures":3,"text":"500","unit":"J/(kg·K)"},"obs-0f5a8c961ed1487ca950":{"offset_to_si":0,"scale_to_si":0.01,"significant_figures":2,"text":"25","unit":"%"},"obs-138ab186fd05dd496269":{"offset_to_si":0,"scale_to_si":1000000000.0,"significant_figures":3,"text":"200","unit":"GPa"},"obs-32734e34feefc9df7616":{"offset_to_si":0,"scale_to_si":1,"significant_figures":2,"text":"15","unit":"W/(m·K)"},"obs-5671abba24cdc76c8488":{"offset_to_si":0,"scale_to_si":1000000.0,"significant_figures":3,"text":"690","unit":"MPa"},"obs-84491af69cf326402eaa":{"offset_to_si":0,"scale_to_si":1000,"significant_figures":2,"text":"7.8","unit":"kg/dm³"},"obs-95ee13dad923c15edde0":{"offset_to_si":0,"scale_to_si":1000000.0,"significant_figures":3,"text":"500","unit":"MPa"}},"sources":[{"id":"outokumpu-forta","license":"Publisher copyright retained; selected numerical facts with attribution. Source document not redistributed.","notes":"Table 5: cold rolled coil limits; EDX 2304 follows MDS-D35 and reports A5 instead of A80. Table 9: grade-wide metric physical values. Generic duplex Table 11 and comparison grades excluded.","organization":"Outokumpu","publication_date":null,"retrieved_date":"2026-09-10","revision":"Snapshot 3283f08f406a","sha256":"3283f08f406a50b4bb833fa56a22134881a6df254b55f66ad40b3d895e51774d","source_type":"manufacturer_datasheet","title":"Forta Duplex range datasheet"}],"states":[{"aliases":["1.4362","2304","EDX 2304","Forta EDX 2304","S32304","Stainless steel Forta EDX 2304 — cold rolled coil","duplex"],"fixed_attributes":{"work_condition":"cold_rolled"},"id":"stainless-forta-edx-2304-reference","material_id":"stainless-forta-edx-2304","name":"Cold rolled","supplemental_taxon_ids":[]}],"summaries":{"density":{"bases":["typical"],"limits":{},"material_count":1,"mixed_conditions":[],"observation_count":1,"range":{"includes_bound":false,"maximum":7800.0,"minimum":7800.0,"observation_count":1,"property_id":"density","significant_figures":2,"singleton":true,"unavailable_count":0,"unit":"kg/m^3"}},"elongation_at_break":{"bases":["minimum"],"limits":{"lower_bound":{"count":1,"maximum":0.25,"minimum":0.25,"significant_figures":2}},"material_count":1,"mixed_conditions":[],"observation_count":1,"range":null},"flexural_strength":{"bases":[],"limits":{},"material_count":0,"mixed_conditions":[],"observation_count":0,"range":null},"max_service_temperature":{"bases":[],"limits":{},"material_count":0,"mixed_conditions":[],"observation_count":0,"range":null},"poissons_ratio":{"bases":[],"limits":{},"material_count":0,"mixed_conditions":[],"observation_count":0,"range":null},"specific_heat":{"bases":["typical"],"limits":{},"material_count":1,"mixed_conditions":[],"observation_count":1,"range":{"includes_bound":false,"maximum":500.0,"minimum":500.0,"observation_count":1,"property_id":"specific_heat","significant_figures":3,"singleton":true,"unavailable_count":0,"unit":"J/(kg*K)"}},"tensile_yield_strength":{"bases":["minimum"],"limits":{"lower_bound":{"count":1,"maximum":500000000.0,"minimum":500000000.0,"significant_figures":3}},"material_count":1,"mixed_conditions":[],"observation_count":1,"range":null},"thermal_conductivity":{"bases":["typical"],"limits":{},"material_count":1,"mixed_conditions":[],"observation_count":1,"range":{"includes_bound":false,"maximum":15.0,"minimum":15.0,"observation_count":1,"property_id":"thermal_conductivity","significant_figures":2,"singleton":true,"unavailable_count":0,"unit":"W/(m*K)"}},"ultimate_tensile_strength":{"bases":["minimum"],"limits":{"lower_bound":{"count":1,"maximum":690000000.0,"minimum":690000000.0,"significant_figures":3}},"material_count":1,"mixed_conditions":[],"observation_count":1,"range":null},"youngs_modulus":{"bases":["typical"],"limits":{},"material_count":1,"mixed_conditions":[],"observation_count":1,"range":{"includes_bound":false,"maximum":200000000000.0,"minimum":200000000000.0,"observation_count":1,"property_id":"youngs_modulus","significant_figures":3,"singleton":true,"unavailable_count":0,"unit":"Pa"}}}}

File: materials/data/b67d37b4f6ec672994de/records/stainless-forta-ldx-2101.json
{"build_id":"b67d37b4f6ec672994de","contract_version":"0.1.0","material":{"aliases":["1.4162","Forta LDX 2101","LDX 2101","S32101","duplex"],"designations":[{"system_id":"en","value":"1.4162"},{"system_id":"uns","value":"S32101"},{"system_id":"supplier","value":"Forta LDX 2101"}],"id":"stainless-forta-ldx-2101","identity_kind":"standard_grade","name":"Stainless steel Forta LDX 2101","notes":"Outokumpu duplex grade. Cold rolled coil limits and grade-wide physical values.","primary_taxon_id":"stainless-steels","supplemental_taxon_ids":[]},"observations":[{"basis":"typical","conditions":{},"id":"obs-07b6f91afc20e6168230","material_id":"stainless-forta-ldx-2101","notes":"","property_id":"density","result":{"canonical":{"unit":"kg/m^3","value":7700.0},"kind":"point","reported":{"significant_figures":2,"unit":"kg/dm³","value":7.7}},"source_id":"outokumpu-forta","source_locator":{"label":"Page 12, Forta LDX 2101, row Table 9, Density","page":12},"state_id":null,"status":"active","supersedes_observation_ids":[],"test_method":{"reported_label":"EN 10088-1"},"uncertainty":null},{"basis":"typical","conditions":{"temperature_K":293.15},"id":"obs-0f9e6038da3c7a24208e","material_id":"stainless-forta-ldx-2101","notes":"","property_id":"youngs_modulus","result":{"canonical":{"unit":"Pa","value":205000000000.0},"kind":"point","reported":{"significant_figures":3,"unit":"GPa","value":205.0}},"source_id":"outokumpu-forta","source_locator":{"label":"Page 12, Forta LDX 2101, row Table 9, Modulus of elasticity at 20 °C","page":12},"state_id":null,"status":"active","supersedes_observation_ids":[],"test_method":{"reported_label":"EN 10088-1"},"uncertainty":null},{"basis":"typical","conditions":{"temperature_K":293.15},"id":"obs-66ee4463df05283c990d","material_id":"stainless-forta-ldx-2101","notes":"","property_id":"thermal_conductivity","result":{"canonical":{"unit":"W/(m*K)","value":15.0},"kind":"point","reported":{"significant_figures":2,"unit":"W/(m·K)","value":15.0}},"source_id":"outokumpu-forta","source_locator":{"label":"Page 12, Forta LDX 2101, row Table 9, Thermal conductivity at 20 °C","page":12},"state_id":null,"status":"active","supersedes_observation_ids":[],"test_method":{"reported_label":"EN 10088-1"},"uncertainty":null},{"basis":"typical","conditions":{"temperature_K":293.15},"id":"obs-e689373e204a428f23d0","material_id":"stainless-forta-ldx-2101","notes":"","property_id":"specific_heat","result":{"canonical":{"unit":"J/(kg*K)","value":500.0},"kind":"point","reported":{"significant_figures":3,"unit":"J/(kg·K)","value":500.0}},"source_id":"outokumpu-forta","source_locator":{"label":"Page 12, Forta LDX 2101, row Table 9, Thermal capacity at 20 °C","page":12},"state_id":null,"status":"active","supersedes_observation_ids":[],"test_method":{"reported_label":"EN 10088-1"},"uncertainty":null},{"basis":"minimum","conditions":{"product_form":"coil"},"id":"obs-18581d7cfabe8bf9f226","material_id":"stainless-forta-ldx-2101","notes":"Cold rolled coil (C); datasheet delivery condition","property_id":"tensile_yield_strength","result":{"canonical":{"unit":"Pa","value":530000000.0},"kind":"lower_bound","reported":{"significant_figures":3,"unit":"MPa","value":530.0}},"source_id":"outokumpu-forta","source_locator":{"label":"Page 9, Forta LDX 2101, Cold rolled coil (C), row Table 5, Rp0.2","page":9},"state_id":"stainless-forta-ldx-2101-reference","status":"active","supersedes_observation_ids":[],"test_method":{"reported_label":"EN 10088-2"},"uncertainty":null},{"basis":"specified_range","conditions":{"product_form":"coil"},"id":"obs-7c49e560079cf24fda1b","material_id":"stainless-forta-ldx-2101","notes":"Cold rolled coil (C); datasheet delivery condition","property_id":"ultimate_tensile_strength","result":{"canonical":{"maximum":900000000.0,"minimum":700000000.0,"unit":"Pa"},"kind":"interval","reported":{"maximum":900.0,"minimum":700.0,"significant_figures":3,"unit":"MPa"}},"source_id":"outokumpu-forta","source_locator":{"label":"Page 9, Forta LDX 2101, Cold rolled coil (C), row Table 5, Rm","page":9},"state_id":"stainless-forta-ldx-2101-reference","status":"active","supersedes_observation_ids":[],"test_method":{"reported_label":"EN 10088-2"},"uncertainty":null},{"basis":"minimum","conditions":{"product_form":"coil"},"id":"obs-80cc924cf73c2de38e1b","material_id":"stainless-forta-ldx-2101","notes":"Cold rolled coil (C); datasheet delivery condition","property_id":"elongation_at_break","result":{"canonical":{"unit":"1","value":0.2},"kind":"lower_bound","reported":{"significant_figures":2,"unit":"%","value":20.0}},"source_id":"outokumpu-forta","source_locator":{"label":"Page 9, Forta LDX 2101, Cold rolled coil (C), row Table 5, A80, gauge length 80 mm","page":9},"state_id":"stainless-forta-ldx-2101-reference","status":"active","supersedes_observation_ids":[],"test_method":{"reported_label":"EN 10088-2"},"uncertainty":null}],"source_values":{"obs-07b6f91afc20e6168230":{"offset_to_si":0,"scale_to_si":1000,"significant_figures":2,"text":"7.7","unit":"kg/dm³"},"obs-0f9e6038da3c7a24208e":{"offset_to_si":0,"scale_to_si":1000000000.0,"significant_figures":3,"text":"205","unit":"GPa"},"obs-18581d7cfabe8bf9f226":{"offset_to_si":0,"scale_to_si":1000000.0,"significant_figures":3,"text":"530","unit":"MPa"},"obs-66ee4463df05283c990d":{"offset_to_si":0,"scale_to_si":1,"significant_figures":2,"text":"15","unit":"W/(m·K)"},"obs-7c49e560079cf24fda1b":{"offset_to_si":0,"scale_to_si":1000000.0,"significant_figures":3,"text":"700–900","unit":"MPa"},"obs-80cc924cf73c2de38e1b":{"offset_to_si":0,"scale_to_si":0.01,"significant_figures":2,"text":"20","unit":"%"},"obs-e689373e204a428f23d0":{"offset_to_si":0,"scale_to_si":1,"significant_figures":3,"text":"500","unit":"J/(kg·K)"}},"sources":[{"id":"outokumpu-forta","license":"Publisher copyright retained; selected numerical facts with attribution. Source document not redistributed.","notes":"Table 5: cold rolled coil limits; EDX 2304 follows MDS-D35 and reports A5 instead of A80. Table 9: grade-wide metric physical values. Generic duplex Table 11 and comparison grades excluded.","organization":"Outokumpu","publication_date":null,"retrieved_date":"2026-09-10","revision":"Snapshot 3283f08f406a","sha256":"3283f08f406a50b4bb833fa56a22134881a6df254b55f66ad40b3d895e51774d","source_type":"manufacturer_datasheet","title":"Forta Duplex range datasheet"}],"states":[{"aliases":["1.4162","Forta LDX 2101","LDX 2101","S32101","Stainless steel Forta LDX 2101 — cold rolled coil","duplex"],"fixed_attributes":{"work_condition":"cold_rolled"},"id":"stainless-forta-ldx-2101-reference","material_id":"stainless-forta-ldx-2101","name":"Cold rolled","supplemental_taxon_ids":[]}],"summaries":{"density":{"bases":["typical"],"limits":{},"material_count":1,"mixed_conditions":[],"observation_count":1,"range":{"includes_bound":false,"maximum":7700.0,"minimum":7700.0,"observation_count":1,"property_id":"density","significant_figures":2,"singleton":true,"unavailable_count":0,"unit":"kg/m^3"}},"elongation_at_break":{"bases":["minimum"],"limits":{"lower_bound":{"count":1,"maximum":0.2,"minimum":0.2,"significant_figures":2}},"material_count":1,"mixed_conditions":[],"observation_count":1,"range":null},"flexural_strength":{"bases":[],"limits":{},"material_count":0,"mixed_conditions":[],"observation_count":0,"range":null},"max_service_temperature":{"bases":[],"limits":{},"material_count":0,"mixed_conditions":[],"observation_count":0,"range":null},"poissons_ratio":{"bases":[],"limits":{},"material_count":0,"mixed_conditions":[],"observation_count":0,"range":null},"specific_heat":{"bases":["typical"],"limits":{},"material_count":1,"mixed_conditions":[],"observation_count":1,"range":{"includes_bound":false,"maximum":500.0,"minimum":500.0,"observation_count":1,"property_id":"specific_heat","significant_figures":3,"singleton":true,"unavailable_count":0,"unit":"J/(kg*K)"}},"tensile_yield_strength":{"bases":["minimum"],"limits":{"lower_bound":{"count":1,"maximum":530000000.0,"minimum":530000000.0,"significant_figures":3}},"material_count":1,"mixed_conditions":[],"observation_count":1,"range":null},"thermal_conductivity":{"bases":["typical"],"limits":{},"material_count":1,"mixed_conditions":[],"observation_count":1,"range":{"includes_bound":false,"maximum":15.0,"minimum":15.0,"observation_count":1,"property_id":"thermal_conductivity","significant_figures":2,"singleton":true,"unavailable_count":0,"unit":"W/(m*K)"}},"ultimate_tensile_strength":{"bases":["specified_range"],"limits":{},"material_count":1,"mixed_conditions":[],"observation_count":1,"range":{"includes_bound":false,"maximum":900000000.0,"minimum":700000000.0,"observation_count":1,"property_id":"ultimate_tensile_strength","significant_figures":3,"singleton":false,"unavailable_count":0,"unit":"Pa"}},"youngs_modulus":{"bases":["typical"],"limits":{},"material_count":1,"mixed_conditions":[],"observation_count":1,"range":{"includes_bound":false,"maximum":205000000000.0,"minimum":205000000000.0,"observation_count":1,"property_id":"youngs_modulus","significant_figures":3,"singleton":true,"unavailable_count":0,"unit":"Pa"}}}}
