Repository: amarschn/tools

# Materials data project

The source of truth behind the **Materials** tool. This directory holds the
curated data, the builder, and the validation gates. The published site it
generates lives at `tools/materials/` and is registered in `catalog.json` like
any other tool.

Adding a material happens here, not anywhere else. The project this came from
is closed; nothing upstream is maintained.

Current contents: **222 material identities, 92 named states, 1,593
observations, 10 registered properties and references to 28 source documents**.
The generated site has no runtime dependencies, backend, accounts, or network
search service.

Material queries open complete datasheets.

File: materials/data/7590e5cc8c5dc6ac83ec/catalog.json (part 2 of 21)
properties.","primary_taxon_id":"ceramics","supplemental_taxon_ids":[]},{"aliases":["AD-94","alumina"],"designations":[{"system_id":"supplier","value":"AD-94"}],"id":"coorstek-ad-94","identity_kind":"commercial_grade","name":"CoorsTek AD-94","notes":"CoorsTek alumina material with supplier-reported typical properties.","primary_taxon_id":"ceramics","supplemental_taxon_ids":[]},{"aliases":["AD-96","alumina"],"designations":[{"system_id":"supplier","value":"AD-96"}],"id":"coorstek-ad-96","identity_kind":"commercial_grade","name":"CoorsTek AD-96","notes":"CoorsTek alumina material with supplier-reported typical properties.","primary_taxon_id":"ceramics","supplemental_taxon_ids":[]},{"aliases":["FG-995","alumina"],"designations":[{"system_id":"supplier","value":"FG-995"}],"id":"coorstek-fg-995","identity_kind":"commercial_grade","name":"CoorsTek FG-995","notes":"CoorsTek alumina material with supplier-reported typical properties.","primary_taxon_id":"ceramics","supplemental_taxon_ids":[]},{"aliases":["AD-995","alumina"],"designations":[{"system_id":"supplier","value":"AD-995"}],"id":"coorstek-ad-995","identity_kind":"commercial_grade","name":"CoorsTek AD-995","notes":"CoorsTek alumina material with supplier-reported typical properties.","primary_taxon_id":"ceramics","supplemental_taxon_ids":[]},{"aliases":["PlasmaPure AD-998","alumina"],"designations":[{"system_id":"supplier","value":"PlasmaPure AD-998"}],"id":"coorstek-plasmapure-ad-998","identity_kind":"commercial_grade","name":"CoorsTek PlasmaPure AD-998","notes":"CoorsTek alumina material with supplier-reported typical properties.","primary_taxon_id":"ceramics","supplemental_taxon_ids":[]},{"aliases":["PlasmaPure-UC","alumina"],"designations":[{"system_id":"supplier","value":"PlasmaPure-UC"}],"id":"coorstek-plasmapure-uc","identity_kind":"commercial_grade","name":"CoorsTek PlasmaPure-UC","notes":"CoorsTek alumina material with supplier-reported typical properties.","primary_taxon_id":"ceramics","supplemental_taxon_ids":[]},{"aliases":["ESD Alumina","alumina"],"designations":[{"system_id":"supplier","value":"ESD Alumina"}],"id":"coorstek-esd-alumina","identity_kind":"commercial_grade","name":"CoorsTek ESD Alumina","notes":"CoorsTek alumina material with supplier-reported typical properties.","primary_taxon_id":"ceramics","supplemental_taxon_ids":[]},{"aliases":["ZTA 10%","alumina"],"designations":[{"system_id":"supplier","value":"ZTA 10%"}],"id":"coorstek-zta-10","identity_kind":"commercial_grade","name":"CoorsTek ZTA 10%","notes":"CoorsTek alumina material with supplier-reported typical properties.","primary_taxon_id":"ceramics","supplemental_taxon_ids":[]},{"aliases":["Dura-Z TTZ","zirconia"],"designations":[{"system_id":"supplier","value":"Dura-Z TTZ"}],"id":"coorstek-dura-z-ttz","identity_kind":"commercial_grade","name":"CoorsTek Dura-Z TTZ","notes":"CoorsTek zirconia material with supplier-reported typical properties.","primary_taxon_id":"ceramics","supplemental_taxon_ids":[]},{"aliases":["YTZP sintered","zirconia"],"designations":[{"system_id":"supplier","value":"YTZP sintered"}],"id":"coorstek-ytzp-sintered","identity_kind":"commercial_grade","name":"CoorsTek YTZP sintered","notes":"CoorsTek zirconia material with supplier-reported typical properties.","primary_taxon_id":"ceramics","supplemental_taxon_ids":[]},{"aliases":["YTZP HIPed","zirconia"],"designations":[{"system_id":"supplier","value":"YTZP HIPed"}],"id":"coorstek-ytzp-hiped","identity_kind":"commercial_grade","name":"CoorsTek YTZP HIPed","notes":"CoorsTek zirconia material with supplier-reported typical properties.","primary_taxon_id":"ceramics","supplemental_taxon_ids":[]},{"aliases":["SC-RB SC-2","carbide"],"designations":[{"system_id":"supplier","value":"SC-RB SC-2"}],"id":"coorstek-sc-rb-sc-2","identity_kind":"commercial_grade","name":"CoorsTek SC-RB SC-2","notes":"CoorsTek carbide material with supplier-reported typical properties.","primary_taxon_id":"ceramics","supplemental_taxon_ids":[]},{"aliases":["UltraSiC SC-30","carbide"],"designations":[{"system_id":"supplier","value":"UltraSiC SC-30"}],"id":"coorstek-ultrasic-sc-30","identity_kind":"commercial_grade","name":"CoorsTek UltraSiC SC-30","notes":"CoorsTek carbide material with supplier-reported typical properties.","primary_taxon_id":"ceramics","supplemental_taxon_ids":[]},{"aliases":["PureSiC CVD","carbide"],"designations":[{"system_id":"supplier","value":"PureSiC CVD"}],"id":"coorstek-puresic-cvd","identity_kind":"commercial_grade","name":"CoorsTek PureSiC CVD","notes":"CoorsTek carbide material with supplier-reported typical properties.","primary_taxon_id":"ceramics","supplemental_taxon_ids":[]},{"aliases":["RBB4C","carbide"],"designations":[{"system_id":"supplier","value":"RBB4C"}],"id":"coorstek-rbb4c","identity_kind":"commercial_grade","name":"CoorsTek RBB4C","notes":"CoorsTek carbide material with supplier-reported typical properties.","primary_taxon_id":"ceramics","supplemental_taxon_ids":[]},{"aliases":["HPB4C","carbide"],"designations":[{"system_id":"supplier","value":"HPB4C"}],"id":"coorstek-hpb4c","identity_kind":"commercial_grade","name":"CoorsTek HPB4C","notes":"CoorsTek carbide material with supplier-reported typical properties.","primary_taxon_id":"ceramics","supplemental_taxon_ids":[]},{"aliases":["WC ACI-NI6","carbide"],"designations":[{"system_id":"supplier","value":"WC ACI-NI6"}],"id":"coorstek-wc-aci-ni6","identity_kind":"commercial_grade","name":"CoorsTek WC ACI-NI6","notes":"CoorsTek carbide material with supplier-reported typical properties.","primary_taxon_id":"ceramics","supplemental_taxon_ids":[]},{"aliases":["HP AlN","nitride"],"designations":[{"system_id":"supplier","value":"HP AlN"}],"id":"coorstek-hp-aln","identity_kind":"commercial_grade","name":"CoorsTek HP AlN","notes":"CoorsTek nitride material with supplier-reported typical properties.","primary_taxon_id":"ceramics","supplemental_taxon_ids":[]},{"aliases":["SN 101C","nitride"],"designations":[{"system_id":"supplier","value":"SN 101C"}],"id":"coorstek-sn-101c","identity_kind":"commercial_grade","name":"CoorsTek SN 101C","notes":"CoorsTek nitride material with supplier-reported typical properties.","primary_taxon_id":"ceramics","supplemental_taxon_ids":[]},{"aliases":["NBD-200","nitride"],"designations":[{"system_id":"supplier","value":"NBD-200"}],"id":"coorstek-nbd-200","identity_kind":"commercial_grade","name":"CoorsTek NBD-200","notes":"CoorsTek nitride material with supplier-reported typical properties.","primary_taxon_id":"ceramics","supplemental_taxon_ids":[]},{"aliases":["NT 154","nitride"],"designations":[{"system_id":"supplier","value":"NT 154"}],"id":"coorstek-nt-154","identity_kind":"commercial_grade","name":"CoorsTek NT 154","notes":"CoorsTek nitride material with supplier-reported typical properties.","primary_taxon_id":"ceramics","supplemental_taxon_ids":[]},{"aliases":["Core 304/4301","1.4301","304","S30400","stainless","austenitic"],"designations":[{"system_id":"en","value":"1.4301"},{"system_id":"astm","value":"304"},{"system_id":"uns","value":"S30400"}],"id":"stainless-core-304-4301","identity_kind":"standard_grade","name":"Stainless steel Core 304/4301","notes":"Outokumpu austenitic stainless grade. Mechanical limits describe cold rolled sheet; physical values are listed separately by the supplier.","primary_taxon_id":"stainless-steels","supplemental_taxon_ids":[]},{"aliases":["Core 304L/4307","1.4307","304L","S30403","stainless","austenitic"],"designations":[{"system_id":"en","value":"1.4307"},{"system_id":"astm","value":"304L"},{"system_id":"uns","value":"S30403"}],"id":"stainless-core-304l-4307","identity_kind":"standard_grade","name":"Stainless steel Core 304L/4307","notes":"Outokumpu austenitic stainless grade. Mechanical limits describe cold rolled sheet; physical values are listed separately by the supplier.","primary_taxon_id":"stainless-steels","supplemental_taxon_ids":[]},{"aliases":["Core 304LN/4311","1.4311","304LN","S30453","stainless","austenitic"],"designations":[{"system_id":"en","value":"1.4311"},{"system_id":"astm","value":"304LN"},{"system_id":"uns","value":"S30453"}],"id":"stainless-core-304ln-4311","identity_kind":"standard_grade","name":"Stainless steel Core 304LN/4311","notes":"Outokumpu austenitic stainless grade. Mechanical limits describe cold rolled sheet; physical values are listed separately by the supplier.","primary_taxon_id":"stainless-steels","supplemental_taxon_ids":[]},{"aliases":["Core 304L/4306","1.4306","304L","S30403","stainless","austenitic"],"designations":[{"system_id":"en","value":"1.4306"},{"system_id":"astm","value":"304L"},{"system_id":"uns","value":"S30403"}],"id":"stainless-core-304l-4306","identity_kind":"standard_grade","name":"Stainless steel Core 304L/4306","notes":"Outokumpu austenitic stainless grade. Mechanical limits describe cold rolled sheet; physical values are listed separately by the supplier.","primary_taxon_id":"stainless-steels","supplemental_taxon_ids":[]},{"aliases":["Core 305/4303","1.4303","305","S30500","stainless","austenitic"],"designations":[{"system_id":"en","value":"1.4303"},{"system_id":"astm","value":"305"},{"system_id":"uns","value":"S30500"}],"id":"stainless-core-305-4303","identity_kind":"standard_grade","name":"Stainless steel Core 305/4303","notes":"Outokumpu austenitic stainless grade. Mechanical limits describe cold rolled sheet; physical values are listed separately by the supplier.","primary_taxon_id":"stainless-steels","supplemental_taxon_ids":[]},{"aliases":["Core 321/4541","1.4541","321","S32100","stainless","austenitic"],"designations":[{"system_id":"en","value":"1.4541"},{"system_id":"astm","value":"321"},{"system_id":"uns","value":"S32100"}],"id":"stainless-core-321-4541","identity_kind":"standard_grade","name":"Stainless steel Core 321/4541","notes":"Outokumpu austenitic stainless grade. Mechanical limits describe cold rolled sheet; physical values are listed separately by the supplier.","primary_taxon_id":"stainless-steels","supplemental_taxon_ids":[]},{"aliases":["Core 347/4550","1.4550","347","S34700","stainless","austenitic"],"designations":[{"system_id":"en","value":"1.4550"},{"system_id":"astm","value":"347"},{"system_id":"uns","value":"S34700"}],"id":"stainless-core-347-4550","identity_kind":"standard_grade","name":"Stainless steel Core 347/4550","notes":"Outokumpu austenitic stainless grade. Mechanical limits describe cold rolled sheet; physical values are listed separately by the supplier.","primary_taxon_id":"stainless-steels","supplemental_taxon_ids":[]},{"aliases":["Core 301LN/4318","1.4318","301LN","S30153","stainless","austenitic"],"designations":[{"system_id":"en","value":"1.4318"},{"system_id":"astm","value":"301LN"},{"system_id":"uns","value":"S30153"}],"id":"stainless-core-301ln-4318","identity_kind":"standard_grade","name":"Stainless steel Core 301LN/4318","notes":"Outokumpu austenitic stainless grade. Mechanical limits describe cold rolled sheet; physical values are listed separately by the supplier.","primary_taxon_id":"stainless-steels","supplemental_taxon_ids":[]},{"aliases":["Core 301/4310","1.4310","301","S30100","stainless","austenitic"],"designations":[{"system_id":"en","value":"1.4310"},{"system_id":"astm","value":"301"},{"system_id":"uns","value":"S30100"}],"id":"stainless-core-301-4310","identity_kind":"standard_grade","name":"Stainless steel Core 301/4310","notes":"Outokumpu austenitic stainless grade. Mechanical limits describe cold rolled sheet; physical values are listed separately by the supplier.","primary_taxon_id":"stainless-steels","supplemental_taxon_ids":[]},{"aliases":["Core 201/4372","1.4372","201","S20100","stainless","austenitic"],"designations":[{"system_id":"en","value":"1.4372"},{"system_id":"astm","value":"201"},{"system_id":"uns","value":"S20100"}],"id":"stainless-core-201-4372","identity_kind":"standard_grade","name":"Stainless steel Core 201/4372","notes":"Outokumpu austenitic stainless grade. Mechanical limits describe cold rolled sheet; physical values are listed separately by the supplier.","primary_taxon_id":"stainless-steels","supplemental_taxon_ids":[]},{"aliases":["Core 201LN/4372","1.4372","201LN","S20153","stainless","austenitic"],"designations":[{"system_id":"en","value":"1.4372"},{"system_id":"astm","value":"201LN"},{"system_id":"uns","value":"S20153"}],"id":"stainless-core-201ln-4372","identity_kind":"standard_grade","name":"Stainless steel Core 201LN/4372","notes":"Outokumpu austenitic stainless grade. Mechanical limits describe cold rolled sheet; physical values are listed separately by the supplier.","primary_taxon_id":"stainless-steels","supplemental_taxon_ids":[]},{"aliases":["Core 441/4509","1.4509","S43940","stainless","ferritic"],"designations":[{"system_id":"en","value":"1.4509"},{"system_id":"uns","value":"S43940"}],"id":"stainless-core-441-4509","identity_kind":"standard_grade","name":"Stainless steel Core 441/4509","notes":"Outokumpu ferritic stainless grade. Mechanical limits describe cold rolled sheet; physical values are listed separately by the supplier.","primary_taxon_id":"stainless-steels","supplemental_taxon_ids":[]},{"aliases":["Core 439M","439M","S43932","stainless","ferritic"],"designations":[{"system_id":"astm","value":"439M"},{"system_id":"uns","value":"S43932"}],"id":"stainless-core-439m","identity_kind":"standard_grade","name":"Stainless steel Core 439M","notes":"Outokumpu ferritic stainless grade. Mechanical limits describe cold rolled sheet; physical values are listed separately by the supplier.","primary_taxon_id":"stainless-steels","supplemental_taxon_ids":[]},{"aliases":["Core 4622","1.4622","S44330","stainless","ferritic"],"designations":[{"system_id":"en","value":"1.4622"},{"system_id":"uns","value":"S44330"}],"id":"stainless-core-4622","identity_kind":"standard_grade","name":"Stainless steel Core 4622","notes":"Outokumpu ferritic stainless grade. Mechanical limits describe cold rolled sheet; physical values are listed separately by the supplier.","primary_taxon_id":"stainless-steels","supplemental_taxon_ids":[]},{"aliases":["Supra 316/4401","1.4401","316","stainless","austenitic"],"designations":[{"system_id":"en","value":"1.4401"},{"system_id":"astm","value":"316"}],"id":"stainless-supra-316-4401","identity_kind":"standard_grade","name":"Stainless steel Supra 316/4401","notes":"Outokumpu austenitic stainless grade. Mechanical limits describe cold rolled sheet; physical values are listed separately by the supplier.","primary_taxon_id":"stainless-steels","supplemental_taxon_ids":[]},{"aliases":["Supra 316L/4404","1.4404","316L","stainless","austenitic"],"designations":[{"system_id":"en","value":"1.4404"},{"system_id":"astm","value":"316L"}],"id":"stainless-supra-316l-4404","identity_kind":"standard_grade","name":"Stainless steel Supra 316L/4404","notes":"Outokumpu austenitic stainless grade. Mechanical limits describe cold rolled sheet; physical values are listed separately by the supplier.","primary_taxon_id":"stainless-steels","supplemental_taxon_ids":[]},{"aliases":["Supra 316plus","1.4420","316plus","stainless","austenitic"],"designations":[{"system_id":"en","value":"1.4420"},{"system_id":"astm","value":"316plus"}],"id":"stainless-supra-316plus","identity_kind":"standard_grade","name":"Stainless steel Supra 316plus","notes":"Outokumpu austenitic stainless grade. Mechanical limits describe cold rolled sheet; physical values are listed separately by the supplier.","primary_taxon_id":"stainless-steels","supplemental_taxon_ids":[]},{"aliases":["Supra 316/4436","1.4436","316","stainless","austenitic"],"designations":[{"system_id":"en","value":"1.4436"},{"system_id":"astm","value":"316"}],"id":"stainless-supra-316-4436","identity_kind":"standard_grade","name":"Stainless steel Supra 316/4436","notes":"Outokumpu austenitic stainless grade. Mechanical limits describe cold rolled sheet; physical values are listed separately by the supplier.","primary_taxon_id":"stainless-steels","supplemental_taxon_ids":[]},{"aliases":["Supra 316L/4432","1.4432","316L","stainless","austenitic"],"designations":[{"system_id":"en","value":"1.4432"},{"system_id":"astm","value":"316L"}],"id":"stainless-supra-316l-4432","identity_kind":"standard_grade","name":"Stainless steel Supra 316L/4432","notes":"Outokumpu austenitic stainless grade. Mechanical limits describe cold rolled sheet; physical values are listed separately by the supplier.","primary_taxon_id":"stainless-steels","supplemental_taxon_ids":[]},{"aliases":["Supra 316L/4435","1.4435","316L","stainless","austenitic"],"designations":[{"system_id":"en","value":"1.4435"},{"system_id":"astm","value":"316L"}],"id":"stainless-supra-316l-4435","identity_kind":"standard_grade","name":"Stainless steel Supra 316L/4435","notes":"Outokumpu austenitic stainless grade. Mechanical limits describe cold rolled sheet; physical values are listed separately by the supplier.","primary_taxon_id":"stainless-steels","supplemental_taxon_ids":[]},{"aliases":["Supra 316Ti/4571","1.4571","316Ti","stainless","austenitic"],"designations":[{"system_id":"en","value":"1.4571"},{"system_id":"astm","value":"316Ti"}],"id":"stainless-supra-316ti-4571","identity_kind":"standard_grade","name":"Stainless steel Supra 316Ti/4571","notes":"Outokumpu austenitic stainless grade. Mechanical limits describe cold rolled sheet; physical values are listed separately by the supplier.","primary_taxon_id":"stainless-steels","supplemental_taxon_ids":[]},{"aliases":["Supra 444/4521","1.4521","444","stainless","ferritic"],"designations":[{"system_id":"en","value":"1.4521"},{"system_id":"astm","value":"444"}],"id":"stainless-supra-444-4521","identity_kind":"standard_grade","name":"Stainless steel Supra 444/4521","notes":"Outokumpu ferritic stainless grade. Mechanical limits describe cold rolled sheet; physical values are listed separately by the supplier.","primary_taxon_id":"stainless-steels","supplemental_taxon_ids":[]}],"observations":[{"basis":"minimum","conditions":{"product_form":"extrusion"},"id":"obs-482a4b0df6a9a7f82587","material_id":"al-6061","notes":"","property_id":"tensile_yield_strength","result":{"canonical":{"unit":"Pa","value":110000000.0},"kind":"lower_bound","reported":{"significant_figures":2,"unit":"MPa","value":110.0}},"source_id":"hydro-6061-2019","source_locator":{"label":"Page 2, table “6061 Extruded Mechanical and Physical Property Limits”, T4 minimum yield strength","page":2},"state_id":"al-6061-t4","status":"active","supersedes_observation_ids":[],"test_method":{"reported_label":"Not specified in the cited datasheet table"},"uncertainty":null},{"basis":"typical","conditions":{"product_form":"extrusion","temperature_K":298.15},"id":"obs-1ba45f5693d201aaf921","material_id":"al-6061","notes":"","property_id":"thermal_conductivity","result":{"canonical":{"unit":"W/(m*K)","value":155.0},"kind":"point","reported":{"significant_figures":3,"unit":"W/(m·K)","value":155.0}},"source_id":"hydro-6061-2019","source_locator":{"label":"Page 2, table “6061 Extruded Mechanical and Physical Property Limits”, T4 typical thermal conductivity","page":2},"state_id":"al-6061-t4","status":"active","supersedes_observation_ids":[],"test_method":{"reported_label":"Not specified in the cited datasheet table"},"uncertainty":null},{"basis":"typical","conditions":{},"id":"obs-4acacc882e3dbe3c39ed","material_id":"al-6061","notes":"","property_id":"density","result":{"canonical":{"unit":"kg/m^3","value":2712.630661599906},"kind":"point","reported":{"significant_figures":2,"unit":"lb/in³","value":0.098}},"source_id":"hydro-6061-2019","source_locator":{"label":"Page 2, alloy-wide density above the chemical composition table: 0.098 lb/in³; no temper specified","page":2},"state_id":null,"status":"active","supersedes_observation_ids":[],"test_method":{"reported_label":"Not specified in the cited datasheet table"},"uncertainty":null},{"basis":"minimum","conditions":{"product_form":"extrusion"},"id":"obs-fd562a821429c26c2fac","material_id":"al-6061","notes":"","property_id":"tensile_yield_strength","result":{"canonical":{"unit":"Pa","value":240000000.0},"kind":"lower_bound","reported":{"significant_figures":2,"unit":"MPa","value":240.0}},"source_id":"hydro-6061-2019","source_locator":{"label":"Page 2, table “6061 Extruded Mechanical and Physical Property Limits”, T6 minimum yield strength","page":2},"state_id":"al-6061-t6","status":"active","supersedes_observation_ids":[],"test_method":{"reported_label":"Not specified in the cited datasheet table"},"uncertainty":null},{"basis":"typical","conditions":{"product_form":"extrusion","temperature_K":298.15},"id":"obs-ce45c34ba6b45ffacc57","material_id":"al-6061","notes":"","property_id":"thermal_conductivity","result":{"canonical":{"unit":"W/(m*K)","value":167.0},"kind":"point","reported":{"significant_figures":3,"unit":"W/(m·K)","value":167.0}},"source_id":"hydro-6061-2019","source_locator":{"label":"Page 2, table “6061 Extruded Mechanical and Physical Property Limits”, T6 typical thermal conductivity","page":2},"state_id":"al-6061-t6","status":"active","supersedes_observation_ids":[],"test_method":{"reported_label":"Not specified in the cited datasheet table"},"uncertainty":null},{"basis":"typical","conditions":{"product_form":"stock_shape"},"id":"obs-c9de5547ad8d4c0a7438","material_id":"tecaran-abs-grey","notes":"Machined specimen; tested after machining. Humidity affects polyamides; orientation and exact test temperature are not specified in this table.","property_id":"density","result":{"canonical":{"unit":"kg/m^3","value":1040.0},"kind":"point","reported":{"significant_figures":3,"unit":"g/cm³","value":1.04}},"source_id":"ensinger-manual","source_locator":{"label":"Page 88, Material standard values, column 1 (TECARAN ABS grey), row Density","page":88},"state_id":null,"status":"active","supersedes_observation_ids":[],"test_method":{"reported_label":"DIN EN ISO 1183"},"uncertainty":null},{"basis":"typical","conditions":{"product_form":"stock_shape"},"id":"obs-ad26df2567f44dfee560","material_id":"tecaran-abs-grey","notes":"Machined specimen; tested after machining. Humidity affects polyamides; orientation and exact test temperature are not specified in this table.","property_id":"youngs_modulus","result":{"canonical":{"unit":"Pa","value":1700000000.0},"kind":"point","reported":{"significant_figures":4,"unit":"MPa","value":1700.0}},"source_id":"ensinger-manual","source_locator":{"label":"Page 88, Material standard values, column 1 (TECARAN ABS grey), row Modulus of elasticity (tensile test)","page":88},"state_id":null,"status":"active","supersedes_observation_ids":[],"test_method":{"reported_label":"DIN EN ISO 527-2"},"uncertainty":null},{"basis":"typical","conditions":{"product_form":"stock_shape"},"id":"obs-d25ead22f83541fbfc4a","material_id":"tecaran-abs-grey","notes":"Machined specimen; tested after machining. Humidity affects polyamides; orientation and exact test temperature are not specified in this table.","property_id":"ultimate_tensile_strength","result":{"canonical":{"unit":"Pa","value":32000000.0},"kind":"point","reported":{"significant_figures":2,"unit":"MPa","value":32.0}},"source_id":"ensinger-manual","source_locator":{"label":"Page 88, Material standard values, column 1 (TECARAN ABS grey), row Tensile strength","page":88},"state_id":null,"status":"active","supersedes_observation_ids":[],"test_method":{"reported_label":"DIN EN ISO 527-2"},"uncertainty":null},{"basis":"typical","conditions":{"product_form":"stock_shape"},"id":"obs-f83647f4042456b738d7","material_id":"tecaran-abs-grey","notes":"Machined specimen; tested after machining. Humidity affects polyamides; orientation and exact test temperature are not specified in this table.","property_id":"tensile_yield_strength","result":{"canonical":{"unit":"Pa","value":32000000.0},"kind":"point","reported":{"significant_figures":2,"unit":"MPa","value":32.0}},"source_id":"ensinger-manual","source_locator":{"label":"Page 88, Material standard values, column 1 (TECARAN ABS grey), row Tensile strength at yield","page":88},"state_id":null,"status":"active","supersedes_observation_ids":[],"test_method":{"reported_label":"DIN EN ISO 527-2"},"uncertainty":null},{"basis":"typical","conditions":{"product_form":"stock_shape"},"id":"obs-78eeecbcbb379a3dfc80","material_id":"tecaran-abs-grey","notes":"Machined specimen; tested after machining. Humidity affects polyamides; orientation and exact test temperature are not specified in this table.","property_id":"elongation_at_break","result":{"canonical":{"unit":"1","value":0.49},"kind":"point","reported":{"significant_figures":2,"unit":"%","value":49.0}},"source_id":"ensinger-manual","source_locator":{"label":"Page 88, Material standard values, column 1 (TECARAN ABS grey), row Elongation at break","page":88},"state_id":null,"status":"active","supersedes_observation_ids":[],"test_method":{"reported_label":"DIN EN ISO 527-2"},"uncertainty":null},{"basis":"typical","conditions":{"product_form":"stock_shape"},"id":"obs-5f25d58b3442d936df1c","material_id":"tecaran-abs-grey","notes":"Machined specimen; tested after machining. Humidity affects polyamides; orientation and exact test temperature are not specified in this table.","property_id":"flexural_strength","result":{"canonical":{"unit":"Pa","value":49000000.0},"kind":"point","reported":{"significant_figures":2,"unit":"MPa","value":49.0}},"source_id":"ensinger-manual","source_locator":{"label":"Page 88, Material standard values, column 1 (TECARAN ABS grey), row Flexural strength","page":88},"state_id":null,"status":"active","supersedes_observation_ids":[],"test_method":{"reported_label":"DIN EN ISO 178"},"uncertainty":null},{"basis":"typical","conditions":{"product_form":"stock_shape"},"id":"obs-d0e1b91a3c656cacf640","material_id":"tecanyl-mt-coloured","notes":"Machined specimen; tested after machining. Humidity affects polyamides; orientation and exact test temperature are not specified in this table.","property_id":"density","result":{"canonical":{"maximum":1100.0,"minimum":1040.0,"unit":"kg/m^3"},"kind":"interval","reported":{"maximum":1.1,"minimum":1.04,"significant_figures":3,"unit":"g/cm³"}},"source_id":"ensinger-manual","source_locator":{"label":"Page 88, Material standard values, column 2 (TECANYL MT coloured), row Density","page":88},"state_id":null,"status":"active","supersedes_observation_ids":[],"test_method":{"reported_label":"DIN EN ISO 1183"},"uncertainty":null},{"basis":"typical","conditions":{"product_form":"stock_shape"},"id":"obs-be1a3ae6d94429701888","material_id":"tecanyl-mt-coloured","notes":"Machined specimen; tested after machining. Humidity affects polyamides; orientation and exact test temperature are not specified in this table.","property_id":"youngs_modulus","result":{"canonical":{"unit":"Pa","value":2400000000.0},"kind":"point","reported":{"significant_figures":4,"unit":"MPa","value":2400.0}},"source_id":"ensinger-manual","source_locator":{"label":"Page 88, Material standard values, column 2 (TECANYL MT coloured), row Modulus of elasticity (tensile test)","page":88},"state_id":null,"status":"active","supersedes_observation_ids":[],"test_method":{"reported_label":"DIN EN ISO 527-2"},"uncertainty":null},{"basis":"typical","conditions":{"product_form":"stock_shape"},"id":"obs-6d78ad726142bdd23b9b","material_id":"tecanyl-mt-coloured","notes":"Machined specimen; tested after machining. Humidity affects polyamides; orientation and exact test temperature are not specified in this table.","property_id":"ultimate_tensile_strength","result":{"canonical":{"unit":"Pa","value":65000000.0},"kind":"point","reported":{"significant_figures":2,"unit":"MPa","value":65.0}},"source_id":"ensinger-manual","source_locator":{"label":"Page 88, Material standard values, column 2 (TECANYL MT coloured), row Tensile strength","page":88},"state_id":null,"status":"active","supersedes_observation_ids":[],"test_method":{"reported_label":"DIN EN ISO 527-2"},"uncertainty":null},{"basis":"typical","conditions":{"product_form":"stock_shape"},"id":"obs-9153f722842e0615f81b","material_id":"tecanyl-mt-coloured","notes":"Machined specimen; tested after machining. Humidity affects polyamides; orientation and exact test temperature are not specified in this table.","property_id":"tensile_yield_strength","result":{"canonical":{"unit":"Pa","value":67000000.0},"kind":"point","reported":{"significant_figures":2,"unit":"MPa","value":67.0}},"source_id":"ensinger-manual","source_locator":{"label":"Page 88, Material standard values, column 2 (TECANYL MT coloured), row Tensile strength at yield","page":88},"state_id":null,"status":"active","supersedes_observation_ids":[],"test_method":{"reported_label":"DIN EN ISO 527-2"},"uncertainty":null},{"basis":"typical","conditions":{"product_form":"stock_shape"},"id":"obs-f17daa1912cb64d79b3a","material_id":"tecanyl-mt-coloured","notes":"Machined specimen; tested after machining. Humidity affects polyamides; orientation and exact test temperature are not specified in this table.","property_id":"elongation_at_break","result":{"canonical":{"unit":"1","value":0.08},"kind":"point","reported":{"significant_figures":1,"unit":"%","value":8.0}},"source_id":"ensinger-manual","source_locator":{"label":"Page 88, Material standard values, column 2 (TECANYL MT coloured), row Elongation at break","page":88},"state_id":null,"status":"active","supersedes_observation_ids":[],"test_method":{"reported_label":"DIN EN ISO 527-2"},"uncertainty":null},{"basis":"typical","conditions":{"product_form":"stock_shape"},"id":"obs-8329624356ce48698cb4","material_id":"tecanyl-mt-coloured","notes":"Machined specimen; tested after machining. Humidity affects polyamides; orientation and exact test temperature are not specified in this table.","property_id":"thermal_conductivity","result":{"canonical":{"unit":"W/(m*K)","value":0.21},"kind":"point","reported":{"significant_figures":2,"unit":"W/(m·K)","value":0.21}},"source_id":"ensinger-manual","source_locator":{"label":"Page 88, Material standard values, column 2 (TECANYL MT coloured), row Thermal conductivity","page":88},"state_id":null,"status":"active","supersedes_observation_ids":[],"test_method":{"reported_label":"ISO 22007-4:2008"},"uncertainty":null},{"basis":"typical","conditions":{"product_form":"stock_shape"},"id":"obs-901de54c1081329ffa06","material_id":"tecanyl-mt-coloured","notes":"Machined specimen; tested after machining. Humidity affects polyamides; orientation and exact test temperature are not specified in this table.","property_id":"flexural_strength","result":{"canonical":{"unit":"Pa","value":95000000.0},"kind":"point","reported":{"significant_figures":2,"unit":"MPa","value":95.0}},"source_id":"ensinger-manual","source_locator":{"label":"Page 88, Material standard values, column 2 (TECANYL MT coloured), row Flexural strength","page":88},"state_id":null,"status":"active","supersedes_observation_ids":[],"test_method":{"reported_label":"DIN EN ISO 178"},"uncertainty":null},{"basis":"typical","conditions":{"product_form":"stock_shape"},"id":"obs-0b00c296d510824baca0","material_id":"tecanyl-gf30","notes":"Machined specimen; tested after machining. Humidity affects polyamides; orientation and exact test temperature are not specified in this table.","property_id":"density","result":{"canonical":{"unit":"kg/m^3","value":1300.0},"kind":"point","reported":{"significant_figures":2,"unit":"g/cm³","value":1.3}},"source_id":"ensinger-manual","source_locator":{"label":"Page 88, Material standard values, column 3 (TECANYL GF30), row Density","page":88},"state_id":null,"status":"active","supersedes_observation_ids":[],"test_method":{"reported_label":"DIN EN ISO 1183"},"uncertainty":null},{"basis":"typical","conditions":{"product_form":"stock_shape"},"id":"obs-e10b65501a2d38d4df35","material_id":"tecanyl-gf30","notes":"Machined specimen; tested after machining. Humidity affects polyamides; orientation and exact test temperature are not specified in this table.","property_id":"youngs_modulus","result":{"canonical":{"unit":"Pa","value":4100000000.0},"kind":"point","reported":{"significant_figures":4,"unit":"MPa","value":4100.0}},"source_id":"ensinger-manual","source_locator":{"label":"Page 88, Material standard values, column 3 (TECANYL GF30), row Modulus of elasticity (tensile test)","page":88},"state_id":null,"status":"active","supersedes_observation_ids":[],"test_method":{"reported_label":"DIN EN ISO 527-2"},"uncertainty":null},{"basis":"typical","conditions":{"product_form":"stock_shape"},"id":"obs-1cc822549376c9f8f15a","material_id":"tecanyl-gf30","notes":"Machined specimen; tested after machining. Humidity affects polyamides; orientation and exact test temperature are not specified in this table.","property_id":"ultimate_tensile_strength","result":{"canonical":{"unit":"Pa","value":73000000.0},"kind":"point","reported":{"significant_figures":2,"unit":"MPa","value":73.0}},"source_id":"ensinger-manual","source_locator":{"label":"Page 88, Material standard values, column 3 (TECANYL GF30), row Tensile strength","page":88},"state_id":null,"status":"active","supersedes_observation_ids":[],"test_method":{"reported_label":"DIN EN ISO 527-2"},"uncertainty":null},{"basis":"typical","conditions":{"product_form":"stock_shape"},"id":"obs-5c851aa28997053b97f2","material_id":"tecanyl-gf30","notes":"Machined specimen; tested after machining. Humidity affects polyamides; orientation and exact test temperature are not specified in this table.","property_id":"tensile_yield_strength","result":{"canonical":{"unit":"Pa","value":73000000.0},"kind":"point","reported":{"significant_figures":2,"unit":"MPa","value":73.0}},"source_id":"ensinger-manual","source_locator":{"label":"Page 88, Material standard values, column 3 (TECANYL GF30), row Tensile strength at yield","page":88},"state_id":null,"status":"active","supersedes_observation_ids":[],"test_method":{"reported_label":"DIN EN ISO 527-2"},"uncertainty":null},{"basis":"typical","conditions":{"product_form":"stock_shape"},"id":"obs-89bf39e016d0998a98a3","material_id":"tecanyl-gf30","notes":"Machined specimen; tested after machining. Humidity affects polyamides; orientation and exact test temperature are not specified in this table.","property_id":"elongation_at_break","result":{"canonical":{"unit":"1","value":0.05},"kind":"point","reported":{"significant_figures":1,"unit":"%","value":5.0}},"source_id":"ensinger-manual","source_locator":{"label":"Page 88, Material standard values, column 3 (TECANYL GF30), row Elongation at break","page":88},"state_id":null,"status":"active","supersedes_observation_ids":[],"test_method":{"reported_label":"DIN EN ISO 527-2"},"uncertainty":null},{"basis":"typical","conditions":{"product_form":"stock_shape"},"id":"obs-44362c0afd787a34bf01","material_id":"tecanyl-gf30","notes":"Machined specimen; tested after machining. Humidity affects polyamides; orientation and exact test temperature are not specified in this table.","property_id":"thermal_conductivity","result":{"canonical":{"unit":"W/(m*K)","value":0.28},"kind":"point","reported":{"significant_figures":2,"unit":"W/(m·K)","value":0.28}},"source_id":"ensinger-manual","source_locator":{"label":"Page 88, Material standard values, column 3 (TECANYL GF30), row Thermal conductivity","page":88},"state_id":null,"status":"active","supersedes_observation_ids":[],"test_method":{"reported_label":"ISO 22007-4:2008"},"uncertainty":null},{"basis":"typical","conditions":{"product_form":"stock_shape"},"id":"obs-92cfd8b9c4a30eb26a02","material_id":"tecanyl-gf30","notes":"Machined specimen; tested after machining. Humidity affects polyamides; orientation and exact test temperature are not specified in this table.","property_id":"flexural_strength","result":{"canonical":{"unit":"Pa","value":116000000.0},"kind":"point","reported":{"significant_figures":3,"unit":"MPa","value":116.0}},"source_id":"ensinger-manual","source_locator":{"label":"Page 88, Material standard values, column 3 (TECANYL GF30), row Flexural strength","page":88},"state_id":null,"status":"active","supersedes_observation_ids":[],"test_method":{"reported_label":"DIN EN ISO 178"},"uncertainty":null},{"basis":"typical","conditions":{"product_form":"stock_shape"},"id":"obs-9113247ccc20fd3b54cb","material_id":"tecanyl-731-grey","notes":"Machined specimen; tested after machining. Humidity affects polyamides; orientation and exact test temperature are not specified in this table.","property_id":"density","result":{"canonical":{"unit":"kg/m^3","value":1100.0},"kind":"point","reported":{"significant_figures":2,"unit":"g/cm³","value":1.1}},"source_id":"ensinger-manual","source_locator":{"label":"Page 88, Material standard values, column 4 (TECANYL 731 grey), row Density","page":88},"state_id":null,"status":"active","supersedes_observation_ids":[],"test_method":{"reported_label":"DIN EN ISO 1183"},"uncertainty":null},{"basis":"typical","conditions":{"product_form":"stock_shape"},"id":"obs-c41657a4c822ed9f29fc","material_id":"tecanyl-731-grey","notes":"Machined specimen; tested after machining. Humidity affects polyamides; orientation and exact test temperature are not specified in this table.","property_id":"youngs_modulus","result":{"canonical":{"unit":"Pa","value":2400000000.0},"kind":"point","reported":{"significant_figures":4,"unit":"MPa","value":2400.0}},"source_id":"ensinger-manual","source_locator":{"label":"Page 88, Material standard values, column 4 (TECANYL 731 grey), row Modulus of elasticity (tensile test)","page":88},"state_id":null,"status":"active","supersedes_observation_ids":[],"test_method":{"reported_label":"DIN EN ISO 527-2"},"uncertainty":null},{"basis":"typical","conditions":{"product_form":"stock_shape"},"id":"obs-5afbfc80b3d8cafe06f9","material_id":"tecanyl-731-grey","notes":"Machined specimen; tested after machining. Humidity affects polyamides; orientation and exact test temperature are not specified in this table.","property_id":"ultimate_tensile_strength","result":{"canonical":{"unit":"Pa","value":57000000.0},"kind":"point","reported":{"significant_figures":2,"unit":"MPa","value":57.0}},"source_id":"ensinger-manual","source_locator":{"label":"Page 88, Material standard values, column 4 (TECANYL 731 grey), row Tensile strength","page":88},"state_id":null,"status":"active","supersedes_observation_ids":[],"test_method":{"reported_label":"DIN EN ISO 527-2"},"uncertainty":null},{"basis":"typical","conditions":{"product_form":"stock_shape"},"id":"obs-d0e1453036596d4c96f7","material_id":"tecanyl-731-grey","notes":"Machined specimen; tested after machining. Humidity affects polyamides; orientation and exact test temperature are not specified in this table.","property_id":"tensile_yield_strength","result":{"canonical":{"unit":"Pa","value":57000000.0},"kind":"point","reported":{"significant_figures":2,"unit":"MPa","value":57.0}},"source_id":"ensinger-manual","source_locator":{"label":"Page 88, Material standard values, column 4 (TECANYL 731 grey), row Tensile strength at yield","page":88},"state_id":null,"status":"active","supersedes_observation_ids":[],"test_method":{"reported_label":"DIN EN ISO 527-2"},"uncertainty":null},{"basis":"typical","conditions":{"product_form":"stock_shape"},"id":"obs-0d13518861a4afc60639","material_id":"tecanyl-731-grey","notes":"Machined specimen; tested after machining. Humidity affects polyamides; orientation and exact test temperature are not specified in this table.","property_id":"elongation_at_break","result":{"canonical":{"unit":"1","value":0.22},"kind":"point","reported":{"significant_figures":2,"unit":"%","value":22.0}},"source_id":"ensinger-manual","source_locator":{"label":"Page 88, Material standard values, column 4 (TECANYL 731 grey), row Elongation at break","page":88},"state_id":null,"status":"active","supersedes_observation_ids":[],"test_method":{"reported_label":"DIN EN ISO 527-2"},"uncertainty":null},{"basis":"typical","conditions":{"product_form":"stock_shape"},"id":"obs-afbfa0ede9124bcf7c41","material_id":"tecanyl-731-grey","notes":"Machined specimen; tested
