Repository: amarschn/tools

# Materials data project

The source of truth behind the **Materials** tool. This directory holds the
curated data, the builder, and the validation gates. The published site it
generates lives at `tools/materials/` and is registered in `catalog.json` like
any other tool.

Adding a material happens here, not anywhere else. The project this came from
is closed; nothing upstream is maintained.

Current contents: **222 material identities, 92 named states, 1,593
observations, 10 registered properties and references to 28 source documents**.
The generated site has no runtime dependencies, backend, accounts, or network
search service.

Material queries open complete datasheets.

File: materials/data/ea193e23e511eb59256d/catalog.json (part 9 of 34)
orientation and exact test temperature are not specified in this table.","property_id":"flexural_strength","result":{"canonical":{"unit":"Pa","value":151000000.0},"kind":"point","reported":{"significant_figures":3,"unit":"MPa","value":151.0}},"source_id":"ensinger-manual","source_locator":{"label":"Page 93, Material standard values, column 1 (TECATRON), row Flexural strength","page":93},"state_id":null,"status":"active","supersedes_observation_ids":[],"test_method":{"reported_label":"DIN EN ISO 178"},"uncertainty":null},{"basis":"typical","conditions":{"product_form":"stock_shape"},"id":"obs-008c3fbcc1af16b79409","material_id":"tecatron-gf40","notes":"Machined specimen; tested after machining. Humidity affects polyamides; orientation and exact test temperature are not specified in this table.","property_id":"density","result":{"canonical":{"unit":"kg/m^3","value":1630.0},"kind":"point","reported":{"significant_figures":3,"unit":"g/cm³","value":1.63}},"source_id":"ensinger-manual","source_locator":{"label":"Page 93, Material standard values, column 2 (TECATRON GF40), row Density","page":93},"state_id":null,"status":"active","supersedes_observation_ids":[],"test_method":{"reported_label":"DIN EN ISO 1183"},"uncertainty":null},{"basis":"typical","conditions":{"product_form":"stock_shape"},"id":"obs-9afc5b210004185cffc9","material_id":"tecatron-gf40","notes":"Machined specimen; tested after machining. Humidity affects polyamides; orientation and exact test temperature are not specified in this table.","property_id":"youngs_modulus","result":{"canonical":{"unit":"Pa","value":6500000000.0},"kind":"point","reported":{"significant_figures":4,"unit":"MPa","value":6500.0}},"source_id":"ensinger-manual","source_locator":{"label":"Page 93, Material standard values, column 2 (TECATRON GF40), row Modulus of elasticity (tensile test)","page":93},"state_id":null,"status":"active","supersedes_observation_ids":[],"test_method":{"reported_label":"DIN EN ISO 527-2"},"uncertainty":null},{"basis":"typical","conditions":{"product_form":"stock_shape"},"id":"obs-a5258b1bf0cf79ee4cdb","material_id":"tecatron-gf40","notes":"Machined specimen; tested after machining. Humidity affects polyamides; orientation and exact test temperature are not specified in this table.","property_id":"ultimate_tensile_strength","result":{"canonical":{"unit":"Pa","value":83000000.0},"kind":"point","reported":{"significant_figures":2,"unit":"MPa","value":83.0}},"source_id":"ensinger-manual","source_locator":{"label":"Page 93, Material standard values, column 2 (TECATRON GF40), row Tensile strength","page":93},"state_id":null,"status":"active","supersedes_observation_ids":[],"test_method":{"reported_label":"DIN EN ISO 527-2"},"uncertainty":null},{"basis":"typical","conditions":{"product_form":"stock_shape"},"id":"obs-cf980d56bed16508f80e","material_id":"tecatron-gf40","notes":"Machined specimen; tested after machining. Humidity affects polyamides; orientation and exact test temperature are not specified in this table.","property_id":"tensile_yield_strength","result":{"canonical":{"unit":"Pa","value":83000000.0},"kind":"point","reported":{"significant_figures":2,"unit":"MPa","value":83.0}},"source_id":"ensinger-manual","source_locator":{"label":"Page 93, Material standard values, column 2 (TECATRON GF40), row Tensile strength at yield","page":93},"state_id":null,"status":"active","supersedes_observation_ids":[],"test_method":{"reported_label":"DIN EN ISO 527-2"},"uncertainty":null},{"basis":"typical","conditions":{"product_form":"stock_shape"},"id":"obs-bd63fb08ce665e6f38e0","material_id":"tecatron-gf40","notes":"Machined specimen; tested after machining. Humidity affects polyamides; orientation and exact test temperature are not specified in this table.","property_id":"elongation_at_break","result":{"canonical":{"unit":"1","value":0.03},"kind":"point","reported":{"significant_figures":1,"unit":"%","value":3.0}},"source_id":"ensinger-manual","source_locator":{"label":"Page 93, Material standard values, column 2 (TECATRON GF40), row Elongation at break","page":93},"state_id":null,"status":"active","supersedes_observation_ids":[],"test_method":{"reported_label":"DIN EN ISO 527-2"},"uncertainty":null},{"basis":"typical","conditions":{"product_form":"stock_shape"},"id":"obs-beb0699a8aca5f72a374","material_id":"tecatron-gf40","notes":"Machined specimen; tested after machining. Humidity affects polyamides; orientation and exact test temperature are not specified in this table.","property_id":"thermal_conductivity","result":{"canonical":{"unit":"W/(m*K)","value":0.35},"kind":"point","reported":{"significant_figures":2,"unit":"W/(m·K)","value":0.35}},"source_id":"ensinger-manual","source_locator":{"label":"Page 93, Material standard values, column 2 (TECATRON GF40), row Thermal conductivity","page":93},"state_id":null,"status":"active","supersedes_observation_ids":[],"test_method":{"reported_label":"ISO 22007-4:2008"},"uncertainty":null},{"basis":"typical","conditions":{"product_form":"stock_shape"},"id":"obs-2330333ddfaf2d5d3dc8","material_id":"tecatron-gf40","notes":"Machined specimen; tested after machining. Humidity affects polyamides; orientation and exact test temperature are not specified in this table.","property_id":"flexural_strength","result":{"canonical":{"unit":"Pa","value":145000000.0},"kind":"point","reported":{"significant_figures":3,"unit":"MPa","value":145.0}},"source_id":"ensinger-manual","source_locator":{"label":"Page 93, Material standard values, column 2 (TECATRON GF40), row Flexural strength","page":93},"state_id":null,"status":"active","supersedes_observation_ids":[],"test_method":{"reported_label":"DIN EN ISO 178"},"uncertainty":null},{"basis":"typical","conditions":{"product_form":"stock_shape"},"id":"obs-61b744cd58ad72c33999","material_id":"tecatron-pvx","notes":"Machined specimen; tested after machining. Humidity affects polyamides; orientation and exact test temperature are not specified in this table.","property_id":"density","result":{"canonical":{"unit":"kg/m^3","value":1500.0},"kind":"point","reported":{"significant_figures":2,"unit":"g/cm³","value":1.5}},"source_id":"ensinger-manual","source_locator":{"label":"Page 93, Material standard values, column 4 (TECATRON PVX), row Density","page":93},"state_id":null,"status":"active","supersedes_observation_ids":[],"test_method":{"reported_label":"DIN EN ISO 1183"},"uncertainty":null},{"basis":"typical","conditions":{"product_form":"stock_shape"},"id":"obs-60cf2cc4544807bb0b2a","material_id":"tecatron-pvx","notes":"Machined specimen; tested after machining. Humidity affects polyamides; orientation and exact test temperature are not specified in this table.","property_id":"youngs_modulus","result":{"canonical":{"unit":"Pa","value":4600000000.0},"kind":"point","reported":{"significant_figures":4,"unit":"MPa","value":4600.0}},"source_id":"ensinger-manual","source_locator":{"label":"Page 93, Material standard values, column 4 (TECATRON PVX), row Modulus of elasticity (tensile test)","page":93},"state_id":null,"status":"active","supersedes_observation_ids":[],"test_method":{"reported_label":"DIN EN ISO 527-2"},"uncertainty":null},{"basis":"typical","conditions":{"product_form":"stock_shape"},"id":"obs-cb5764d703586d674be6","material_id":"tecatron-pvx","notes":"Machined specimen; tested after machining. Humidity affects polyamides; orientation and exact test temperature are not specified in this table.","property_id":"ultimate_tensile_strength","result":{"canonical":{"unit":"Pa","value":53000000.0},"kind":"point","reported":{"significant_figures":2,"unit":"MPa","value":53.0}},"source_id":"ensinger-manual","source_locator":{"label":"Page 93, Material standard values, column 4 (TECATRON PVX), row Tensile strength","page":93},"state_id":null,"status":"active","supersedes_observation_ids":[],"test_method":{"reported_label":"DIN EN ISO 527-2"},"uncertainty":null},{"basis":"typical","conditions":{"product_form":"stock_shape"},"id":"obs-120ffbadfa8fc38ffc51","material_id":"tecatron-pvx","notes":"Machined specimen; tested after machining. Humidity affects polyamides; orientation and exact test temperature are not specified in this table.","property_id":"tensile_yield_strength","result":{"canonical":{"unit":"Pa","value":53000000.0},"kind":"point","reported":{"significant_figures":2,"unit":"MPa","value":53.0}},"source_id":"ensinger-manual","source_locator":{"label":"Page 93, Material standard values, column 4 (TECATRON PVX), row Tensile strength at yield","page":93},"state_id":null,"status":"active","supersedes_observation_ids":[],"test_method":{"reported_label":"DIN EN ISO 527-2"},"uncertainty":null},{"basis":"typical","conditions":{"product_form":"stock_shape"},"id":"obs-c9109616b34e36f9068b","material_id":"tecatron-pvx","notes":"Machined specimen; tested after machining. Humidity affects polyamides; orientation and exact test temperature are not specified in this table.","property_id":"elongation_at_break","result":{"canonical":{"unit":"1","value":0.02},"kind":"point","reported":{"significant_figures":1,"unit":"%","value":2.0}},"source_id":"ensinger-manual","source_locator":{"label":"Page 93, Material standard values, column 4 (TECATRON PVX), row Elongation at break","page":93},"state_id":null,"status":"active","supersedes_observation_ids":[],"test_method":{"reported_label":"DIN EN ISO 527-2"},"uncertainty":null},{"basis":"typical","conditions":{"product_form":"stock_shape"},"id":"obs-a57ee84d383c5ccb4bfe","material_id":"tecatron-pvx","notes":"Machined specimen; tested after machining. Humidity affects polyamides; orientation and exact test temperature are not specified in this table.","property_id":"thermal_conductivity","result":{"canonical":{"unit":"W/(m*K)","value":0.58},"kind":"point","reported":{"significant_figures":2,"unit":"W/(m·K)","value":0.58}},"source_id":"ensinger-manual","source_locator":{"label":"Page 93, Material standard values, column 4 (TECATRON PVX), row Thermal conductivity","page":93},"state_id":null,"status":"active","supersedes_observation_ids":[],"test_method":{"reported_label":"ISO 22007-4:2008"},"uncertainty":null},{"basis":"typical","conditions":{"product_form":"stock_shape"},"id":"obs-e613937de9c6e3490cd0","material_id":"tecatron-pvx","notes":"Machined specimen; tested after machining. Humidity affects polyamides; orientation and exact test temperature are not specified in this table.","property_id":"flexural_strength","result":{"canonical":{"unit":"Pa","value":91000000.0},"kind":"point","reported":{"significant_figures":2,"unit":"MPa","value":91.0}},"source_id":"ensinger-manual","source_locator":{"label":"Page 93, Material standard values, column 4 (TECATRON PVX), row Flexural strength","page":93},"state_id":null,"status":"active","supersedes_observation_ids":[],"test_method":{"reported_label":"DIN EN ISO 178"},"uncertainty":null},{"basis":"typical","conditions":{"product_form":"stock_shape"},"id":"obs-944a33e72da58e83ce0d","material_id":"tecapeek","notes":"Machined specimen; tested after machining. Humidity affects polyamides; orientation and exact test temperature are not specified in this table.","property_id":"density","result":{"canonical":{"unit":"kg/m^3","value":1310.0},"kind":"point","reported":{"significant_figures":3,"unit":"g/cm³","value":1.31}},"source_id":"ensinger-manual","source_locator":{"label":"Page 93, Material standard values, column 5 (TECAPEEK), row Density","page":93},"state_id":null,"status":"active","supersedes_observation_ids":[],"test_method":{"reported_label":"DIN EN ISO 1183"},"uncertainty":null},{"basis":"typical","conditions":{"product_form":"stock_shape"},"id":"obs-7c7ad601a9e71477be44","material_id":"tecapeek","notes":"Machined specimen; tested after machining. Humidity affects polyamides; orientation and exact test temperature are not specified in this table.","property_id":"youngs_modulus","result":{"canonical":{"unit":"Pa","value":4200000000.0},"kind":"point","reported":{"significant_figures":4,"unit":"MPa","value":4200.0}},"source_id":"ensinger-manual","source_locator":{"label":"Page 93, Material standard values, column 5 (TECAPEEK), row Modulus of elasticity (tensile test)","page":93},"state_id":null,"status":"active","supersedes_observation_ids":[],"test_method":{"reported_label":"DIN EN ISO 527-2"},"uncertainty":null},{"basis":"typical","conditions":{"product_form":"stock_shape"},"id":"obs-da8871cfc635d7659d5c","material_id":"tecapeek","notes":"Machined specimen; tested after machining. Humidity affects polyamides; orientation and exact test temperature are not specified in this table.","property_id":"ultimate_tensile_strength","result":{"canonical":{"unit":"Pa","value":116000000.0},"kind":"point","reported":{"significant_figures":3,"unit":"MPa","value":116.0}},"source_id":"ensinger-manual","source_locator":{"label":"Page 93, Material standard values, column 5 (TECAPEEK), row Tensile strength","page":93},"state_id":null,"status":"active","supersedes_observation_ids":[],"test_method":{"reported_label":"DIN EN ISO 527-2"},"uncertainty":null},{"basis":"typical","conditions":{"product_form":"stock_shape"},"id":"obs-b3f0d529a50eac3c0951","material_id":"tecapeek","notes":"Machined specimen; tested after machining. Humidity affects polyamides; orientation and exact test temperature are not specified in this table.","property_id":"tensile_yield_strength","result":{"canonical":{"unit":"Pa","value":116000000.0},"kind":"point","reported":{"significant_figures":3,"unit":"MPa","value":116.0}},"source_id":"ensinger-manual","source_locator":{"label":"Page 93, Material standard values, column 5 (TECAPEEK), row Tensile strength at yield","page":93},"state_id":null,"status":"active","supersedes_observation_ids":[],"test_method":{"reported_label":"DIN EN ISO 527-2"},"uncertainty":null},{"basis":"typical","conditions":{"product_form":"stock_shape"},"id":"obs-d121d6414a193cace8cc","material_id":"tecapeek","notes":"Machined specimen; tested after machining. Humidity affects polyamides; orientation and exact test temperature are not specified in this table.","property_id":"elongation_at_break","result":{"canonical":{"unit":"1","value":0.15},"kind":"point","reported":{"significant_figures":2,"unit":"%","value":15.0}},"source_id":"ensinger-manual","source_locator":{"label":"Page 93, Material standard values, column 5 (TECAPEEK), row Elongation at break","page":93},"state_id":null,"status":"active","supersedes_observation_ids":[],"test_method":{"reported_label":"DIN EN ISO 527-2"},"uncertainty":null},{"basis":"typical","conditions":{"product_form":"stock_shape"},"id":"obs-fad5528bebb0e68faa2e","material_id":"tecapeek","notes":"Machined specimen; tested after machining. Humidity affects polyamides; orientation and exact test temperature are not specified in this table.","property_id":"thermal_conductivity","result":{"canonical":{"unit":"W/(m*K)","value":0.27},"kind":"point","reported":{"significant_figures":2,"unit":"W/(m·K)","value":0.27}},"source_id":"ensinger-manual","source_locator":{"label":"Page 93, Material standard values, column 5 (TECAPEEK), row Thermal conductivity","page":93},"state_id":null,"status":"active","supersedes_observation_ids":[],"test_method":{"reported_label":"ISO 22007-4:2008"},"uncertainty":null},{"basis":"typical","conditions":{"product_form":"stock_shape"},"id":"obs-8038570b1bec65002489","material_id":"tecapeek","notes":"Machined specimen; tested after machining. Humidity affects polyamides; orientation and exact test temperature are not specified in this table.","property_id":"flexural_strength","result":{"canonical":{"unit":"Pa","value":175000000.0},"kind":"point","reported":{"significant_figures":3,"unit":"MPa","value":175.0}},"source_id":"ensinger-manual","source_locator":{"label":"Page 93, Material standard values, column 5 (TECAPEEK), row Flexural strength","page":93},"state_id":null,"status":"active","supersedes_observation_ids":[],"test_method":{"reported_label":"DIN EN ISO 178"},"uncertainty":null},{"basis":"typical","conditions":{"product_form":"stock_shape"},"id":"obs-54ea618b46293d10fc58","material_id":"tecapeek-gf30","notes":"Machined specimen; tested after machining. Humidity affects polyamides; orientation and exact test temperature are not specified in this table.","property_id":"density","result":{"canonical":{"unit":"kg/m^3","value":1530.0},"kind":"point","reported":{"significant_figures":3,"unit":"g/cm³","value":1.53}},"source_id":"ensinger-manual","source_locator":{"label":"Page 93, Material standard values, column 8 (TECAPEEK GF30), row Density","page":93},"state_id":null,"status":"active","supersedes_observation_ids":[],"test_method":{"reported_label":"DIN EN ISO 1183"},"uncertainty":null},{"basis":"typical","conditions":{"product_form":"stock_shape"},"id":"obs-834bc8b446326c7c30cd","material_id":"tecapeek-gf30","notes":"Machined specimen; tested after machining. Humidity affects polyamides; orientation and exact test temperature are not specified in this table.","property_id":"youngs_modulus","result":{"canonical":{"unit":"Pa","value":6400000000.0},"kind":"point","reported":{"significant_figures":4,"unit":"MPa","value":6400.0}},"source_id":"ensinger-manual","source_locator":{"label":"Page 93, Material standard values, column 8 (TECAPEEK GF30), row Modulus of elasticity (tensile test)","page":93},"state_id":null,"status":"active","supersedes_observation_ids":[],"test_method":{"reported_label":"DIN EN ISO 527-2"},"uncertainty":null},{"basis":"typical","conditions":{"product_form":"stock_shape"},"id":"obs-3b3b3f9a97bf72999bc6","material_id":"tecapeek-gf30","notes":"Machined specimen; tested after machining. Humidity affects polyamides; orientation and exact test temperature are not specified in this table.","property_id":"ultimate_tensile_strength","result":{"canonical":{"unit":"Pa","value":105000000.0},"kind":"point","reported":{"significant_figures":3,"unit":"MPa","value":105.0}},"source_id":"ensinger-manual","source_locator":{"label":"Page 93, Material standard values, column 8 (TECAPEEK GF30), row Tensile strength","page":93},"state_id":null,"status":"active","supersedes_observation_ids":[],"test_method":{"reported_label":"DIN EN ISO 527-2"},"uncertainty":null},{"basis":"typical","conditions":{"product_form":"stock_shape"},"id":"obs-b60fae5ef5fe404d2341","material_id":"tecapeek-gf30","notes":"Machined specimen; tested after machining. Humidity affects polyamides; orientation and exact test temperature are not specified in this table.","property_id":"tensile_yield_strength","result":{"canonical":{"unit":"Pa","value":105000000.0},"kind":"point","reported":{"significant_figures":3,"unit":"MPa","value":105.0}},"source_id":"ensinger-manual","source_locator":{"label":"Page 93, Material standard values, column 8 (TECAPEEK GF30), row Tensile strength at yield","page":93},"state_id":null,"status":"active","supersedes_observation_ids":[],"test_method":{"reported_label":"DIN EN ISO 527-2"},"uncertainty":null},{"basis":"typical","conditions":{"product_form":"stock_shape"},"id":"obs-c7cf2a35936187944814","material_id":"tecapeek-gf30","notes":"Machined specimen; tested after machining. Humidity affects polyamides; orientation and exact test temperature are not specified in this table.","property_id":"elongation_at_break","result":{"canonical":{"unit":"1","value":0.03},"kind":"point","reported":{"significant_figures":1,"unit":"%","value":3.0}},"source_id":"ensinger-manual","source_locator":{"label":"Page 93, Material standard values, column 8 (TECAPEEK GF30), row Elongation at break","page":93},"state_id":null,"status":"active","supersedes_observation_ids":[],"test_method":{"reported_label":"DIN EN ISO 527-2"},"uncertainty":null},{"basis":"typical","conditions":{"product_form":"stock_shape"},"id":"obs-12a670c15f58cb1f5303","material_id":"tecapeek-gf30","notes":"Machined specimen; tested after machining. Humidity affects polyamides; orientation and exact test temperature are not specified in this table.","property_id":"thermal_conductivity","result":{"canonical":{"unit":"W/(m*K)","value":0.35},"kind":"point","reported":{"significant_figures":2,"unit":"W/(m·K)","value":0.35}},"source_id":"ensinger-manual","source_locator":{"label":"Page 93, Material standard values, column 8 (TECAPEEK GF30), row Thermal conductivity","page":93},"state_id":null,"status":"active","supersedes_observation_ids":[],"test_method":{"reported_label":"ISO 22007-4:2008"},"uncertainty":null},{"basis":"typical","conditions":{"product_form":"stock_shape"},"id":"obs-9fb45960dc4728100153","material_id":"tecapeek-gf30","notes":"Machined specimen; tested after machining. Humidity affects polyamides; orientation and exact test temperature are not specified in this table.","property_id":"flexural_strength","result":{"canonical":{"unit":"Pa","value":164000000.0},"kind":"point","reported":{"significant_figures":3,"unit":"MPa","value":164.0}},"source_id":"ensinger-manual","source_locator":{"label":"Page 93, Material standard values, column 8 (TECAPEEK GF30), row Flexural strength","page":93},"state_id":null,"status":"active","supersedes_observation_ids":[],"test_method":{"reported_label":"DIN EN ISO 178"},"uncertainty":null},{"basis":"typical","conditions":{"product_form":"stock_shape"},"id":"obs-616deb5a5a79c1ad69ac","material_id":"tecapeek-cf30","notes":"Machined specimen; tested after machining. Humidity affects polyamides; orientation and exact test temperature are not specified in this table.","property_id":"density","result":{"canonical":{"unit":"kg/m^3","value":1380.0},"kind":"point","reported":{"significant_figures":3,"unit":"g/cm³","value":1.38}},"source_id":"ensinger-manual","source_locator":{"label":"Page 93, Material standard values, column 9 (TECAPEEK CF30), row Density","page":93},"state_id":null,"status":"active","supersedes_observation_ids":[],"test_method":{"reported_label":"DIN EN ISO 1183"},"uncertainty":null},{"basis":"typical","conditions":{"product_form":"stock_shape"},"id":"obs-2a5ea5b5d3650a97af2b","material_id":"tecapeek-cf30","notes":"Machined specimen; tested after machining. Humidity affects polyamides; orientation and exact test temperature are not specified in this table.","property_id":"youngs_modulus","result":{"canonical":{"unit":"Pa","value":6800000000.0},"kind":"point","reported":{"significant_figures":4,"unit":"MPa","value":6800.0}},"source_id":"ensinger-manual","source_locator":{"label":"Page 93, Material standard values, column 9 (TECAPEEK CF30), row Modulus of elasticity (tensile test)","page":93},"state_id":null,"status":"active","supersedes_observation_ids":[],"test_method":{"reported_label":"DIN EN ISO 527-2"},"uncertainty":null},{"basis":"typical","conditions":{"product_form":"stock_shape"},"id":"obs-26b8f996b8359285b801","material_id":"tecapeek-cf30","notes":"Machined specimen; tested after machining. Humidity affects polyamides; orientation and exact test temperature are not specified in this table.","property_id":"ultimate_tensile_strength","result":{"canonical":{"unit":"Pa","value":122000000.0},"kind":"point","reported":{"significant_figures":3,"unit":"MPa","value":122.0}},"source_id":"ensinger-manual","source_locator":{"label":"Page 93, Material standard values, column 9 (TECAPEEK CF30), row Tensile strength","page":93},"state_id":null,"status":"active","supersedes_observation_ids":[],"test_method":{"reported_label":"DIN EN ISO 527-2"},"uncertainty":null},{"basis":"typical","conditions":{"product_form":"stock_shape"},"id":"obs-41386f472e3a7ac12d6d","material_id":"tecapeek-cf30","notes":"Machined specimen; tested after machining. Humidity affects polyamides; orientation and exact test temperature are not specified in this table.","property_id":"tensile_yield_strength","result":{"canonical":{"unit":"Pa","value":122000000.0},"kind":"point","reported":{"significant_figures":3,"unit":"MPa","value":122.0}},"source_id":"ensinger-manual","source_locator":{"label":"Page 93, Material standard values, column 9 (TECAPEEK CF30), row Tensile strength at yield","page":93},"state_id":null,"status":"active","supersedes_observation_ids":[],"test_method":{"reported_label":"DIN EN ISO 527-2"},"uncertainty":null},{"basis":"typical","conditions":{"product_form":"stock_shape"},"id":"obs-1cd7fec4505f48fabd2c","material_id":"tecapeek-cf30","notes":"Machined specimen; tested after machining. Humidity affects polyamides; orientation and exact test temperature are not specified in this table.","property_id":"elongation_at_break","result":{"canonical":{"unit":"1","value":0.07},"kind":"point","reported":{"significant_figures":1,"unit":"%","value":7.0}},"source_id":"ensinger-manual","source_locator":{"label":"Page 93, Material standard values, column 9 (TECAPEEK CF30), row Elongation at break","page":93},"state_id":null,"status":"active","supersedes_observation_ids":[],"test_method":{"reported_label":"DIN EN ISO 527-2"},"uncertainty":null},{"basis":"typical","conditions":{"product_form":"stock_shape"},"id":"obs-6e5c0c9d68f9f82b0d84","material_id":"tecapeek-cf30","notes":"Machined specimen; tested after machining. Humidity affects polyamides; orientation and exact test temperature are not specified in this table.","property_id":"thermal_conductivity","result":{"canonical":{"unit":"W/(m*K)","value":0.66},"kind":"point","reported":{"significant_figures":2,"unit":"W/(m·K)","value":0.66}},"source_id":"ensinger-manual","source_locator":{"label":"Page 93, Material standard values, column 9 (TECAPEEK CF30), row Thermal conductivity","page":93},"state_id":null,"status":"active","supersedes_observation_ids":[],"test_method":{"reported_label":"ISO 22007-4:2008"},"uncertainty":null},{"basis":"typical","conditions":{"product_form":"stock_shape"},"id":"obs-0551e4301e2040e81357","material_id":"tecapeek-cf30","notes":"Machined specimen; tested after machining. Humidity affects polyamides; orientation and exact test temperature are not specified in this table.","property_id":"flexural_strength","result":{"canonical":{"unit":"Pa","value":193000000.0},"kind":"point","reported":{"significant_figures":3,"unit":"MPa","value":193.0}},"source_id":"ensinger-manual","source_locator":{"label":"Page 93, Material standard values, column 9 (TECAPEEK CF30), row Flexural strength","page":93},"state_id":null,"status":"active","supersedes_observation_ids":[],"test_method":{"reported_label":"DIN EN ISO 178"},"uncertainty":null},{"basis":"typical","conditions":{"product_form":"stock_shape"},"id":"obs-36ee7b8d505993f35023","material_id":"tecapeek-pvx","notes":"Machined specimen; tested after machining. Humidity affects polyamides; orientation and exact test temperature are not specified in this table.","property_id":"density","result":{"canonical":{"unit":"kg/m^3","value":1440.0},"kind":"point","reported":{"significant_figures":3,"unit":"g/cm³","value":1.44}},"source_id":"ensinger-manual","source_locator":{"label":"Page 93, Material standard values, column 10 (TECAPEEK PVX), row Density","page":93},"state_id":null,"status":"active","supersedes_observation_ids":[],"test_method":{"reported_label":"DIN EN ISO 1183"},"uncertainty":null},{"basis":"typical","conditions":{"product_form":"stock_shape"},"id":"obs-5b46ff03667203761100","material_id":"tecapeek-pvx","notes":"Machined specimen; tested after machining. Humidity affects polyamides; orientation and exact test temperature are not specified in this table.","property_id":"youngs_modulus","result":{"canonical":{"unit":"Pa","value":5500000000.0},"kind":"point","reported":{"significant_figures":4,"unit":"MPa","value":5500.0}},"source_id":"ensinger-manual","source_locator":{"label":"Page 93, Material standard values, column 10 (TECAPEEK PVX), row Modulus of elasticity (tensile test)","page":93},"state_id":null,"status":"active","supersedes_observation_ids":[],"test_method":{"reported_label":"DIN EN ISO 527-2"},"uncertainty":null},{"basis":"typical","conditions":{"product_form":"stock_shape"},"id":"obs-1b2ef9026c0cebe59f4c","material_id":"tecapeek-pvx","notes":"Machined specimen; tested after machining. Humidity affects polyamides; orientation and exact test temperature are not specified in this table.","property_id":"ultimate_tensile_strength","result":{"canonical":{"unit":"Pa","value":84000000.0},"kind":"point","reported":{"significant_figures":2,"unit":"MPa","value":84.0}},"source_id":"ensinger-manual","source_locator":{"label":"Page 93, Material standard values, column 10 (TECAPEEK PVX), row Tensile strength","page":93},"state_id":null,"status":"active","supersedes_observation_ids":[],"test_method":{"reported_label":"DIN EN ISO 527-2"},"uncertainty":null},{"basis":"typical","conditions":{"product_form":"stock_shape"},"id":"obs-02ae1585eb7e629d433c","material_id":"tecapeek-pvx","notes":"Machined specimen; tested after machining. Humidity affects polyamides; orientation and exact test temperature are not specified in this table.","property_id":"tensile_yield_strength","result":{"canonical":{"unit":"Pa","value":84000000.0},"kind":"point","reported":{"significant_figures":2,"unit":"MPa","value":84.0}},"source_id":"ensinger-manual","source_locator":{"label":"Page 93, Material standard values, column 10 (TECAPEEK PVX), row Tensile strength at yield","page":93},"state_id":null,"status":"active","supersedes_observation_ids":[],"test_method":{"reported_label":"DIN EN ISO 527-2"},"uncertainty":null},{"basis":"typical","conditions":{"product_form":"stock_shape"},"id":"obs-61c66cd4ee2eb05021fe","material_id":"tecapeek-pvx","notes":"Machined specimen; tested after machining. Humidity affects polyamides; orientation and exact test temperature are not specified in this table.","property_id":"elongation_at_break","result":{"canonical":{"unit":"1","value":0.03},"kind":"point","reported":{"significant_figures":1,"unit":"%","value":3.0}},"source_id":"ensinger-manual","source_locator":{"label":"Page 93, Material standard values, column 10 (TECAPEEK PVX), row Elongation at break","page":93},"state_id":null,"status":"active","supersedes_observation_ids":[],"test_method":{"reported_label":"DIN EN ISO 527-2"},"uncertainty":null},{"basis":"typical","conditions":{"product_form":"stock_shape"},"id":"obs-47a678a8ed65431f8fdc","material_id":"tecapeek-pvx","notes":"Machined specimen; tested after machining. Humidity affects polyamides; orientation and exact test temperature are not specified in this table.","property_id":"thermal_conductivity","result":{"canonical":{"unit":"W/(m*K)","value":0.82},"kind":"point","reported":{"significant_figures":2,"unit":"W/(m·K)","value":0.82}},"source_id":"ensinger-manual","source_locator":{"label":"Page 93, Material standard values, column 10 (TECAPEEK PVX), row Thermal conductivity","page":93},"state_id":null,"status":"active","supersedes_observation_ids":[],"test_method":{"reported_label":"ISO 22007-4:2008"},"uncertainty":null},{"basis":"typical","conditions":{"product_form":"stock_shape"},"id":"obs-6652d25bffd439d5fe83","material_id":"tecapeek-pvx","notes":"Machined specimen; tested after machining. Humidity affects polyamides; orientation and exact test temperature are not specified in this table.","property_id":"flexural_strength","result":{"canonical":{"unit":"Pa","value":142000000.0},"kind":"point","reported":{"significant_figures":3,"unit":"MPa","value":142.0}},"source_id":"ensinger-manual","source_locator":{"label":"Page 93, Material standard values, column 10 (TECAPEEK PVX), row Flexural strength","page":93},"state_id":null,"status":"active","supersedes_observation_ids":[],"test_method":{"reported_label":"DIN EN ISO 178"},"uncertainty":null},{"basis":"typical","conditions":{"product_form":"stock_shape"},"id":"obs-987ef8249631e25c34d8","material_id":"tecapeek-els-nano","notes":"Machined specimen; tested after machining. Humidity affects polyamides; orientation and exact test temperature are not specified in this table.","property_id":"density","result":{"canonical":{"unit":"kg/m^3","value":1360.0},"kind":"point","reported":{"significant_figures":3,"unit":"g/cm³","value":1.36}},"source_id":"ensinger-manual","source_locator":{"label":"Page 94, Material standard values, column 1 (TECAPEEK ELS nano), row Density","page":94},"state_id":null,"status":"active","supersedes_observation_ids":[],"test_method":{"reported_label":"DIN EN ISO 1183"},"uncertainty":null},{"basis":"typical","conditions":{"product_form":"stock_shape"},"id":"obs-0b3af8609a6ca00b5ee9","material_id":"tecapeek-els-nano","notes":"Machined specimen; tested after machining. Humidity affects polyamides; orientation and exact test temperature are not specified in this table.","property_id":"youngs_modulus","result":{"canonical":{"unit":"Pa","value":4800000000.0},"kind":"point","reported":{"significant_figures":4,"unit":"MPa","value":4800.0}},"source_id":"ensinger-manual","source_locator":{"label":"Page 94, Material standard values, column 1 (TECAPEEK ELS nano), row Modulus of elasticity (tensile test)","page":94},"state_id":null,"status":"active","supersedes_observation_ids":[],"test_method":{"reported_label":"DIN EN ISO 527-2"},"uncertainty":null},{"basis":"typical","conditions":{"product_form":"stock_shape"},"id":"obs-9e48605e3991db402d91","material_id":"tecapeek-els-nano","notes":"Machined specimen; tested after machining. Humidity affects polyamides; orientation and exact test temperature are not specified in this table.","property_id":"ultimate_tensile_strength","result":{"canonical":{"unit":"Pa","value":106000000.0},"kind":"point","reported":{"significant_figures":3,"unit":"MPa","value":106.0}},"source_id":"ensinger-manual","source_locator":{"label":"Page 94, Material standard values, column 1 (TECAPEEK ELS nano), row Tensile strength","page":94},"state_id":null,"status":"active","supersedes_observation_ids":[],"test_method":{"reported_label":"DIN EN ISO 527-2"},"uncertainty":null},{"basis":"typical","conditions":{"product_form":"stock_shape"},"id":"obs-7895e76ced1a0290a847","material_id":"tecapeek-els-nano","notes":"Machined specimen; tested after machining. Humidity affects polyamides; orientation and exact test temperature are not specified in this table.","property_id":"tensile_yield_strength","result":{"canonical":{"unit":"Pa","value":106000000.0},"kind":"point","reported":{"significant_figures":3,"unit":"MPa","value":106.0}},"source_id":"ensinger-manual","source_locator":{"label":"Page 94, Material standard values, column 1 (TECAPEEK ELS nano), row Tensile strength at yield","page":94},"state_id":null,"status":"active","supersedes_observation_ids":[],"test_method":{"reported_label":"DIN EN ISO 527-2"},"uncertainty":null},{"basis":"typical","conditions":{"product_form":"stock_shape"},"id":"obs-44f7f0e1a026aaaf6bd4","material_id":"tecapeek-els-nano","notes":"Machined specimen; tested after machining. Humidity affects polyamides; orientation and exact test temperature are not specified in this table.","property_id":"elongation_at_break","result":{"canonical":{"unit":"1","value":0.04},"kind":"point","reported":{"significant_figures":1,"unit":"%","value":4.0}},"source_id":"ensinger-manual","source_locator":{"label":"Page 94, Material standard values, column 1 (TECAPEEK ELS nano), row Elongation at break","page":94},"state_id":null,"status":"active","supersedes_observation_ids":[],"test_method":{"reported_label":"DIN EN ISO 527-2"},"uncertainty":null},{"basis":"typical","conditions":{"product_form":"stock_shape"},"id":"obs-b745b98321e67afc0379","material_id":"tecapeek-els-nano","notes":"Machined specimen; tested after machining. Humidity affects polyamides; orientation and exact test temperature are not specified in this table.","property_id":"thermal_conductivity","result":{"canonical":{"unit":"W/(m*K)","value":0.46},"kind":"point","reported":{"significant_figures":2,"unit":"W/(m·K)","value":0.46}},"source_id":"ensinger-manual","source_locator":{"label":"Page 94, Material standard values, column 1 (TECAPEEK ELS nano), row Thermal conductivity","page":94},"state_id":null,"status":"active","supersedes_observation_ids":[],"test_method":{"reported_label":"ISO 22007-4:2008"},"uncertainty":null},{"basis":"typical","conditions":{"product_form":"stock_shape"},"id":"obs-d75b72febe290ffe6388","material_id":"tecapeek-els-nano","notes":"Machined specimen; tested after machining. Humidity affects polyamides; orientation and exact test temperature are not specified in this table.","property_id":"flexural_strength","result":{"canonical":{"unit":"Pa","value":178000000.0},"kind":"point","reported":{"significant_figures":3,"unit":"MPa","value":178.0}},"source_id":"ensinger-manual","source_locator":{"label":"Page 94, Material standard values, column 1 (TECAPEEK ELS nano), row Flexural strength","page":94},"state_id":null,"status":"active","supersedes_observation_ids":[],"test_method":{"reported_label":"DIN EN ISO 178"},"uncertainty":null},{"basis":"typical","conditions":{"product_form":"stock_shape"},"id":"obs-0277f35c6818e924a932","material_id":"tecapeek-tf10","notes":"Machined specimen; tested after machining. Humidity affects polyamides; orientation and exact test temperature are not specified in this table.","property_id":"density","result":{"canonical":{"unit":"kg/m^3","value":1380.0},"kind":"point","reported":{"significant_figures":3,"unit":"g/cm³","value":1.38}},"source_id":"ensinger-manual","source_locator":{"label":"Page 94, Material standard values, column 2 (TECAPEEK TF10), row Density","page":94},"state_id":null,"status":"active","supersedes_observation_ids":[],"test_method":{"reported_label":"DIN EN ISO 1183"},"uncertainty":null},{"basis":"typical","conditions":{"product_form":"stock_shape"},"id":"obs-eac65dbfe73ec1ff1ace","material_id":"tecapeek-tf10","notes":"Machined specimen; tested after machining. Humidity affects polyamides; orientation and exact test temperature are not specified in this table.","property_id":"youngs_modulus","result":{"canonical":{"unit":"Pa","value":3400000000.0},"kind":"point","reported":{"significant_figures":4,"unit":"MPa","value":3400.0}},"source_id":"ensinger-manual","source_locator":{"label":"Page 94, Material standard values, column 2 (TECAPEEK TF10), row Modulus of elasticity (tensile test)","page":94},"state_id":null,"status":"active","supersedes_observation_ids":[],"test_method":{"reported_label":"DIN EN ISO 527-2"},"uncertainty":null},{"basis":"typical","conditions":{"product_form":"stock_shape"},"id":"obs-2f0de8ccf71aa8f275dc","material_id":"tecapeek-tf10","notes":"Machined specimen; tested after machining. Humidity affects polyamides; orientation and exact test temperature are not specified in this table.","property_id":"ultimate_tensile_strength","result":{"canonical":{"unit":"Pa","value":95000000.0},"kind":"point","reported":{"significant_figures":2,"unit":"MPa","value":95.0}},"source_id":"ensinger-manual","source_locator":{"label":"Page 94, Material standard values, column 2 (TECAPEEK TF10), row Tensile strength","page":94},"state_id":null,"status":"active","supersedes_observation_ids":[],"test_method":{"reported_label":"DIN EN ISO 527-2"},"uncertainty":null},{"basis":"typical","conditions":{"product_form":"stock_shape"},"id":"obs-69fdf474e2f71176710f","material_id":"tecapeek-tf10","notes":"Machined specimen; tested after machining. Humidity affects polyamides; orientation and exact test temperature are not specified in this table.","property_id":"tensile_yield_strength","result":{"canonical":{"unit":"Pa","value":95000000.0},"kind":"point","reported":{"significant_figures":2,"unit":"MPa","value":95.0}},"source_id":"ensinger-manual","source_locator":{"label":"Page 94, Material standard values, column 2 (TECAPEEK TF10), row Tensile strength at yield","page":94},"state_id":null,"status":"active","supersedes_observation_ids":[],"test_method":{"reported_label":"DIN EN ISO 527-2"},"uncertainty":null},{"basis":"typical","conditions":{"product_form":"stock_shape"},"id":"obs-279bfcce6144089b72e4","material_id":"tecapeek-tf10","notes":"Machined specimen; tested after machining. Humidity affects polyamides; orientation and exact test temperature
