Repository: amarschn/tools

# Materials data project

The source of truth behind the **Materials** tool. This directory holds the
curated data, the builder, and the validation gates. The published site it
generates lives at `tools/materials/` and is registered in `catalog.json` like
any other tool.

Adding a material happens here, not anywhere else. The project this came from
is closed; nothing upstream is maintained.

Current contents: **222 material identities, 92 named states, 1,593
observations, 10 registered properties and references to 28 source documents**.
The generated site has no runtime dependencies, backend, accounts, or network
search service.

Material queries open complete datasheets.

File: materials/data/b67d37b4f6ec672994de/catalog.json (part 11 of 28)
"source_locator":{"label":"Page 96, Material standard values, column 1 (TECATOR 5031 PVX), row Tensile strength at yield","page":96},"state_id":null,"status":"active","supersedes_observation_ids":[],"test_method":{"reported_label":"DIN EN ISO 527-2"},"uncertainty":null},{"basis":"typical","conditions":{"product_form":"stock_shape"},"id":"obs-67007a408b79d9f01128","material_id":"tecator-5031-pvx","notes":"Machined specimen; tested after machining. Humidity affects polyamides; orientation and exact test temperature are not specified in this table.","property_id":"elongation_at_break","result":{"canonical":{"unit":"1","value":0.07},"kind":"point","reported":{"significant_figures":1,"unit":"%","value":7.0}},"source_id":"ensinger-manual","source_locator":{"label":"Page 96, Material standard values, column 1 (TECATOR 5031 PVX), row Elongation at break","page":96},"state_id":null,"status":"active","supersedes_observation_ids":[],"test_method":{"reported_label":"DIN EN ISO 527-2"},"uncertainty":null},{"basis":"typical","conditions":{"product_form":"stock_shape"},"id":"obs-f86866bdca8eebab2db9","material_id":"tecator-5031-pvx","notes":"Machined specimen; tested after machining. Humidity affects polyamides; orientation and exact test temperature are not specified in this table.","property_id":"thermal_conductivity","result":{"canonical":{"unit":"W/(m*K)","value":0.6},"kind":"point","reported":{"significant_figures":2,"unit":"W/(m·K)","value":0.6}},"source_id":"ensinger-manual","source_locator":{"label":"Page 96, Material standard values, column 1 (TECATOR 5031 PVX), row Thermal conductivity","page":96},"state_id":null,"status":"active","supersedes_observation_ids":[],"test_method":{"reported_label":"ASTM E1530"},"uncertainty":null},{"basis":"typical","conditions":{"product_form":"stock_shape"},"id":"obs-46f8a7108a56e7b41a3a","material_id":"tecasint-1011","notes":"Machined specimen; tested after machining. Humidity affects polyamides; orientation and exact test temperature are not specified in this table.","property_id":"density","result":{"canonical":{"unit":"kg/m^3","value":1340.0},"kind":"point","reported":{"significant_figures":3,"unit":"g/cm³","value":1.34}},"source_id":"ensinger-manual","source_locator":{"label":"Page 96, Material standard values, column 2 (TECASINT 1011), row Density","page":96},"state_id":null,"status":"active","supersedes_observation_ids":[],"test_method":{"reported_label":"DIN EN ISO 1183"},"uncertainty":null},{"basis":"typical","conditions":{"product_form":"stock_shape"},"id":"obs-b94b53e904e54f1a3559","material_id":"tecasint-1011","notes":"Machined specimen; tested after machining. Humidity affects polyamides; orientation and exact test temperature are not specified in this table.","property_id":"youngs_modulus","result":{"canonical":{"unit":"Pa","value":4000000000.0},"kind":"point","reported":{"significant_figures":4,"unit":"MPa","value":4000.0}},"source_id":"ensinger-manual","source_locator":{"label":"Page 96, Material standard values, column 2 (TECASINT 1011), row Modulus of elasticity (tensile test)","page":96},"state_id":null,"status":"active","supersedes_observation_ids":[],"test_method":{"reported_label":"DIN EN ISO 527-2"},"uncertainty":null},{"basis":"typical","conditions":{"product_form":"stock_shape"},"id":"obs-ea8368d25a91f13748e9","material_id":"tecasint-1011","notes":"Machined specimen; tested after machining. Humidity affects polyamides; orientation and exact test temperature are not specified in this table.","property_id":"ultimate_tensile_strength","result":{"canonical":{"unit":"Pa","value":116000000.0},"kind":"point","reported":{"significant_figures":3,"unit":"MPa","value":116.0}},"source_id":"ensinger-manual","source_locator":{"label":"Page 96, Material standard values, column 2 (TECASINT 1011), row Tensile strength","page":96},"state_id":null,"status":"active","supersedes_observation_ids":[],"test_method":{"reported_label":"DIN EN ISO 527-2"},"uncertainty":null},{"basis":"typical","conditions":{"product_form":"stock_shape"},"id":"obs-88ca2b0bf760cf188ac4","material_id":"tecasint-1011","notes":"Machined specimen; tested after machining. Humidity affects polyamides; orientation and exact test temperature are not specified in this table.","property_id":"elongation_at_break","result":{"canonical":{"unit":"1","value":0.09},"kind":"point","reported":{"significant_figures":2,"unit":"%","value":9.0}},"source_id":"ensinger-manual","source_locator":{"label":"Page 96, Material standard values, column 2 (TECASINT 1011), row Elongation at break","page":96},"state_id":null,"status":"active","supersedes_observation_ids":[],"test_method":{"reported_label":"DIN EN ISO 527-2"},"uncertainty":null},{"basis":"typical","conditions":{"product_form":"stock_shape"},"id":"obs-a17b7d32e22111549b6a","material_id":"tecasint-1011","notes":"Machined specimen; tested after machining. Humidity affects polyamides; orientation and exact test temperature are not specified in this table.","property_id":"thermal_conductivity","result":{"canonical":{"unit":"W/(m*K)","value":0.22},"kind":"point","reported":{"significant_figures":2,"unit":"W/(m·K)","value":0.22}},"source_id":"ensinger-manual","source_locator":{"label":"Page 96, Material standard values, column 2 (TECASINT 1011), row Thermal conductivity","page":96},"state_id":null,"status":"active","supersedes_observation_ids":[],"test_method":{"reported_label":"ISO 8302"},"uncertainty":null},{"basis":"typical","conditions":{"product_form":"stock_shape"},"id":"obs-e3b1a5fb0bed6d0b623e","material_id":"tecasint-1011","notes":"Machined specimen; tested after machining. Humidity affects polyamides; orientation and exact test temperature are not specified in this table.","property_id":"flexural_strength","result":{"canonical":{"unit":"Pa","value":210000000.0},"kind":"point","reported":{"significant_figures":3,"unit":"MPa","value":210.0}},"source_id":"ensinger-manual","source_locator":{"label":"Page 96, Material standard values, column 2 (TECASINT 1011), row Flexural strength","page":96},"state_id":null,"status":"active","supersedes_observation_ids":[],"test_method":{"reported_label":"DIN EN ISO 178"},"uncertainty":null},{"basis":"typical","conditions":{"product_form":"stock_shape"},"id":"obs-fc5d65edbd6f1906b9c1","material_id":"tecasint-1021","notes":"Machined specimen; tested after machining. Humidity affects polyamides; orientation and exact test temperature are not specified in this table.","property_id":"density","result":{"canonical":{"unit":"kg/m^3","value":1420.0},"kind":"point","reported":{"significant_figures":3,"unit":"g/cm³","value":1.42}},"source_id":"ensinger-manual","source_locator":{"label":"Page 96, Material standard values, column 3 (TECASINT 1021), row Density","page":96},"state_id":null,"status":"active","supersedes_observation_ids":[],"test_method":{"reported_label":"DIN EN ISO 1183"},"uncertainty":null},{"basis":"typical","conditions":{"product_form":"stock_shape"},"id":"obs-e761858aa5d4dd5cde65","material_id":"tecasint-1021","notes":"Machined specimen; tested after machining. Humidity affects polyamides; orientation and exact test temperature are not specified in this table.","property_id":"youngs_modulus","result":{"canonical":{"unit":"Pa","value":4000000000.0},"kind":"point","reported":{"significant_figures":4,"unit":"MPa","value":4000.0}},"source_id":"ensinger-manual","source_locator":{"label":"Page 96, Material standard values, column 3 (TECASINT 1021), row Modulus of elasticity (tensile test)","page":96},"state_id":null,"status":"active","supersedes_observation_ids":[],"test_method":{"reported_label":"DIN EN ISO 527-2"},"uncertainty":null},{"basis":"typical","conditions":{"product_form":"stock_shape"},"id":"obs-78a0a042adcac664c44f","material_id":"tecasint-1021","notes":"Machined specimen; tested after machining. Humidity affects polyamides; orientation and exact test temperature are not specified in this table.","property_id":"ultimate_tensile_strength","result":{"canonical":{"unit":"Pa","value":97000000.0},"kind":"point","reported":{"significant_figures":2,"unit":"MPa","value":97.0}},"source_id":"ensinger-manual","source_locator":{"label":"Page 96, Material standard values, column 3 (TECASINT 1021), row Tensile strength","page":96},"state_id":null,"status":"active","supersedes_observation_ids":[],"test_method":{"reported_label":"DIN EN ISO 527-2"},"uncertainty":null},{"basis":"typical","conditions":{"product_form":"stock_shape"},"id":"obs-a3b67ac995cdea291744","material_id":"tecasint-1021","notes":"Machined specimen; tested after machining. Humidity affects polyamides; orientation and exact test temperature are not specified in this table.","property_id":"elongation_at_break","result":{"canonical":{"unit":"1","value":0.027999999999999997},"kind":"point","reported":{"significant_figures":2,"unit":"%","value":2.8}},"source_id":"ensinger-manual","source_locator":{"label":"Page 96, Material standard values, column 3 (TECASINT 1021), row Elongation at break","page":96},"state_id":null,"status":"active","supersedes_observation_ids":[],"test_method":{"reported_label":"DIN EN ISO 527-2"},"uncertainty":null},{"basis":"typical","conditions":{"product_form":"stock_shape"},"id":"obs-c296f09eed9de90ec5d3","material_id":"tecasint-1021","notes":"Machined specimen; tested after machining. Humidity affects polyamides; orientation and exact test temperature are not specified in this table.","property_id":"thermal_conductivity","result":{"canonical":{"unit":"W/(m*K)","value":0.53},"kind":"point","reported":{"significant_figures":2,"unit":"W/(m·K)","value":0.53}},"source_id":"ensinger-manual","source_locator":{"label":"Page 96, Material standard values, column 3 (TECASINT 1021), row Thermal conductivity","page":96},"state_id":null,"status":"active","supersedes_observation_ids":[],"test_method":{"reported_label":"ISO 8302"},"uncertainty":null},{"basis":"typical","conditions":{"product_form":"stock_shape"},"id":"obs-f481ce7ddd775ff28556","material_id":"tecasint-1021","notes":"Machined specimen; tested after machining. Humidity affects polyamides; orientation and exact test temperature are not specified in this table.","property_id":"flexural_strength","result":{"canonical":{"unit":"Pa","value":150000000.0},"kind":"point","reported":{"significant_figures":3,"unit":"MPa","value":150.0}},"source_id":"ensinger-manual","source_locator":{"label":"Page 96, Material standard values, column 3 (TECASINT 1021), row Flexural strength","page":96},"state_id":null,"status":"active","supersedes_observation_ids":[],"test_method":{"reported_label":"DIN EN ISO 178"},"uncertainty":null},{"basis":"typical","conditions":{"product_form":"stock_shape"},"id":"obs-69a63e6173e06d4de544","material_id":"tecasint-1031","notes":"Machined specimen; tested after machining. Humidity affects polyamides; orientation and exact test temperature are not specified in this table.","property_id":"density","result":{"canonical":{"unit":"kg/m^3","value":1570.0},"kind":"point","reported":{"significant_figures":3,"unit":"g/cm³","value":1.57}},"source_id":"ensinger-manual","source_locator":{"label":"Page 96, Material standard values, column 4 (TECASINT 1031), row Density","page":96},"state_id":null,"status":"active","supersedes_observation_ids":[],"test_method":{"reported_label":"DIN EN ISO 1183"},"uncertainty":null},{"basis":"typical","conditions":{"product_form":"stock_shape"},"id":"obs-c80cd5a792ed0d0bcc0f","material_id":"tecasint-1031","notes":"Machined specimen; tested after machining. Humidity affects polyamides; orientation and exact test temperature are not specified in this table.","property_id":"ultimate_tensile_strength","result":{"canonical":{"unit":"Pa","value":65000000.0},"kind":"point","reported":{"significant_figures":2,"unit":"MPa","value":65.0}},"source_id":"ensinger-manual","source_locator":{"label":"Page 96, Material standard values, column 4 (TECASINT 1031), row Tensile strength","page":96},"state_id":null,"status":"active","supersedes_observation_ids":[],"test_method":{"reported_label":"DIN EN ISO 527-2"},"uncertainty":null},{"basis":"typical","conditions":{"product_form":"stock_shape"},"id":"obs-17a33d66b306562609d3","material_id":"tecasint-1031","notes":"Machined specimen; tested after machining. Humidity affects polyamides; orientation and exact test temperature are not specified in this table.","property_id":"elongation_at_break","result":{"canonical":{"unit":"1","value":0.022000000000000002},"kind":"point","reported":{"significant_figures":2,"unit":"%","value":2.2}},"source_id":"ensinger-manual","source_locator":{"label":"Page 96, Material standard values, column 4 (TECASINT 1031), row Elongation at break","page":96},"state_id":null,"status":"active","supersedes_observation_ids":[],"test_method":{"reported_label":"DIN EN ISO 527-2"},"uncertainty":null},{"basis":"typical","conditions":{"product_form":"stock_shape"},"id":"obs-722ea7f32015cd33dc56","material_id":"tecasint-1031","notes":"Machined specimen; tested after machining. Humidity affects polyamides; orientation and exact test temperature are not specified in this table.","property_id":"flexural_strength","result":{"canonical":{"unit":"Pa","value":88000000.0},"kind":"point","reported":{"significant_figures":2,"unit":"MPa","value":88.0}},"source_id":"ensinger-manual","source_locator":{"label":"Page 96, Material standard values, column 4 (TECASINT 1031), row Flexural strength","page":96},"state_id":null,"status":"active","supersedes_observation_ids":[],"test_method":{"reported_label":"DIN EN ISO 178"},"uncertainty":null},{"basis":"typical","conditions":{"product_form":"stock_shape"},"id":"obs-e3d68bd73b9c7b589108","material_id":"tecasint-1041","notes":"Machined specimen; tested after machining. Humidity affects polyamides; orientation and exact test temperature are not specified in this table.","property_id":"density","result":{"canonical":{"unit":"kg/m^3","value":1670.0},"kind":"point","reported":{"significant_figures":3,"unit":"g/cm³","value":1.67}},"source_id":"ensinger-manual","source_locator":{"label":"Page 96, Material standard values, column 5 (TECASINT 1041), row Density","page":96},"state_id":null,"status":"active","supersedes_observation_ids":[],"test_method":{"reported_label":"DIN EN ISO 1183"},"uncertainty":null},{"basis":"typical","conditions":{"product_form":"stock_shape"},"id":"obs-56b08a24908f673f80f0","material_id":"tecasint-1041","notes":"Machined specimen; tested after machining. Humidity affects polyamides; orientation and exact test temperature are not specified in this table.","property_id":"youngs_modulus","result":{"canonical":{"unit":"Pa","value":4340000000.0},"kind":"point","reported":{"significant_figures":4,"unit":"MPa","value":4340.0}},"source_id":"ensinger-manual","source_locator":{"label":"Page 96, Material standard values, column 5 (TECASINT 1041), row Modulus of elasticity (tensile test)","page":96},"state_id":null,"status":"active","supersedes_observation_ids":[],"test_method":{"reported_label":"DIN EN ISO 527-2"},"uncertainty":null},{"basis":"typical","conditions":{"product_form":"stock_shape"},"id":"obs-fd96c3816665d0391cbf","material_id":"tecasint-1041","notes":"Machined specimen; tested after machining. Humidity affects polyamides; orientation and exact test temperature are not specified in this table.","property_id":"ultimate_tensile_strength","result":{"canonical":{"unit":"Pa","value":82000000.0},"kind":"point","reported":{"significant_figures":2,"unit":"MPa","value":82.0}},"source_id":"ensinger-manual","source_locator":{"label":"Page 96, Material standard values, column 5 (TECASINT 1041), row Tensile strength","page":96},"state_id":null,"status":"active","supersedes_observation_ids":[],"test_method":{"reported_label":"DIN EN ISO 527-2"},"uncertainty":null},{"basis":"typical","conditions":{"product_form":"stock_shape"},"id":"obs-bc69a15139d778870c2e","material_id":"tecasint-1041","notes":"Machined specimen; tested after machining. Humidity affects polyamides; orientation and exact test temperature are not specified in this table.","property_id":"elongation_at_break","result":{"canonical":{"unit":"1","value":0.027999999999999997},"kind":"point","reported":{"significant_figures":2,"unit":"%","value":2.8}},"source_id":"ensinger-manual","source_locator":{"label":"Page 96, Material standard values, column 5 (TECASINT 1041), row Elongation at break","page":96},"state_id":null,"status":"active","supersedes_observation_ids":[],"test_method":{"reported_label":"DIN EN ISO 527-2"},"uncertainty":null},{"basis":"typical","conditions":{"product_form":"stock_shape"},"id":"obs-a45091945b441567ac0e","material_id":"tecasint-1041","notes":"Machined specimen; tested after machining. Humidity affects polyamides; orientation and exact test temperature are not specified in this table.","property_id":"flexural_strength","result":{"canonical":{"unit":"Pa","value":126000000.0},"kind":"point","reported":{"significant_figures":3,"unit":"MPa","value":126.0}},"source_id":"ensinger-manual","source_locator":{"label":"Page 96, Material standard values, column 5 (TECASINT 1041), row Flexural strength","page":96},"state_id":null,"status":"active","supersedes_observation_ids":[],"test_method":{"reported_label":"DIN EN ISO 178"},"uncertainty":null},{"basis":"typical","conditions":{"product_form":"stock_shape"},"id":"obs-eae6d223822c8fead058","material_id":"tecasint-1061","notes":"Machined specimen; tested after machining. Humidity affects polyamides; orientation and exact test temperature are not specified in this table.","property_id":"density","result":{"canonical":{"unit":"kg/m^3","value":1480.0},"kind":"point","reported":{"significant_figures":3,"unit":"g/cm³","value":1.48}},"source_id":"ensinger-manual","source_locator":{"label":"Page 96, Material standard values, column 6 (TECASINT 1061), row Density","page":96},"state_id":null,"status":"active","supersedes_observation_ids":[],"test_method":{"reported_label":"DIN EN ISO 1183"},"uncertainty":null},{"basis":"typical","conditions":{"product_form":"stock_shape"},"id":"obs-7b0c54ec569885c73a13","material_id":"tecasint-1061","notes":"Machined specimen; tested after machining. Humidity affects polyamides; orientation and exact test temperature are not specified in this table.","property_id":"ultimate_tensile_strength","result":{"canonical":{"unit":"Pa","value":77000000.0},"kind":"point","reported":{"significant_figures":2,"unit":"MPa","value":77.0}},"source_id":"ensinger-manual","source_locator":{"label":"Page 96, Material standard values, column 6 (TECASINT 1061), row Tensile strength","page":96},"state_id":null,"status":"active","supersedes_observation_ids":[],"test_method":{"reported_label":"DIN EN ISO 527-2"},"uncertainty":null},{"basis":"typical","conditions":{"product_form":"stock_shape"},"id":"obs-90109a936492b6822574","material_id":"tecasint-1061","notes":"Machined specimen; tested after machining. Humidity affects polyamides; orientation and exact test temperature are not specified in this table.","property_id":"elongation_at_break","result":{"canonical":{"unit":"1","value":0.028999999999999998},"kind":"point","reported":{"significant_figures":2,"unit":"%","value":2.9}},"source_id":"ensinger-manual","source_locator":{"label":"Page 96, Material standard values, column 6 (TECASINT 1061), row Elongation at break","page":96},"state_id":null,"status":"active","supersedes_observation_ids":[],"test_method":{"reported_label":"DIN EN ISO 527-2"},"uncertainty":null},{"basis":"typical","conditions":{"product_form":"stock_shape"},"id":"obs-c716f25a3332cd750543","material_id":"tecasint-1061","notes":"Machined specimen; tested after machining. Humidity affects polyamides; orientation and exact test temperature are not specified in this table.","property_id":"flexural_strength","result":{"canonical":{"unit":"Pa","value":120000000.0},"kind":"point","reported":{"significant_figures":3,"unit":"MPa","value":120.0}},"source_id":"ensinger-manual","source_locator":{"label":"Page 96, Material standard values, column 6 (TECASINT 1061), row Flexural strength","page":96},"state_id":null,"status":"active","supersedes_observation_ids":[],"test_method":{"reported_label":"DIN EN ISO 178"},"uncertainty":null},{"basis":"typical","conditions":{"product_form":"stock_shape"},"id":"obs-0c15ab9ba616a0f9da39","material_id":"tecasint-1101","notes":"Machined specimen; tested after machining. Humidity affects polyamides; orientation and exact test temperature are not specified in this table.","property_id":"density","result":{"canonical":{"unit":"kg/m^3","value":1340.0},"kind":"point","reported":{"significant_figures":3,"unit":"g/cm³","value":1.34}},"source_id":"ensinger-manual","source_locator":{"label":"Page 96, Material standard values, column 7 (TECASINT 1101), row Density","page":96},"state_id":null,"status":"active","supersedes_observation_ids":[],"test_method":{"reported_label":"DIN EN ISO 1183"},"uncertainty":null},{"basis":"typical","conditions":{"product_form":"stock_shape"},"id":"obs-ca73a006aca947024514","material_id":"tecasint-1101","notes":"Machined specimen; tested after machining. Humidity affects polyamides; orientation and exact test temperature are not specified in this table.","property_id":"youngs_modulus","result":{"canonical":{"unit":"Pa","value":4000000000.0},"kind":"point","reported":{"significant_figures":4,"unit":"MPa","value":4000.0}},"source_id":"ensinger-manual","source_locator":{"label":"Page 96, Material standard values, column 7 (TECASINT 1101), row Modulus of elasticity (tensile test)","page":96},"state_id":null,"status":"active","supersedes_observation_ids":[],"test_method":{"reported_label":"DIN EN ISO 527-2"},"uncertainty":null},{"basis":"typical","conditions":{"product_form":"stock_shape"},"id":"obs-08f13cac03bedd540150","material_id":"tecasint-1101","notes":"Machined specimen; tested after machining. Humidity affects polyamides; orientation and exact test temperature are not specified in this table.","property_id":"ultimate_tensile_strength","result":{"canonical":{"unit":"Pa","value":153000000.0},"kind":"point","reported":{"significant_figures":3,"unit":"MPa","value":153.0}},"source_id":"ensinger-manual","source_locator":{"label":"Page 96, Material standard values, column 7 (TECASINT 1101), row Tensile strength","page":96},"state_id":null,"status":"active","supersedes_observation_ids":[],"test_method":{"reported_label":"DIN EN ISO 527-2"},"uncertainty":null},{"basis":"typical","conditions":{"product_form":"stock_shape"},"id":"obs-ee243f89a4b9527c6a6f","material_id":"tecasint-1101","notes":"Machined specimen; tested after machining. Humidity affects polyamides; orientation and exact test temperature are not specified in this table.","property_id":"elongation_at_break","result":{"canonical":{"unit":"1","value":0.07400000000000001},"kind":"point","reported":{"significant_figures":2,"unit":"%","value":7.4}},"source_id":"ensinger-manual","source_locator":{"label":"Page 96, Material standard values, column 7 (TECASINT 1101), row Elongation at break","page":96},"state_id":null,"status":"active","supersedes_observation_ids":[],"test_method":{"reported_label":"DIN EN ISO 527-2"},"uncertainty":null},{"basis":"typical","conditions":{"product_form":"stock_shape"},"id":"obs-d2f88aed76003640a120","material_id":"tecasint-1101","notes":"Machined specimen; tested after machining. Humidity affects polyamides; orientation and exact test temperature are not specified in this table.","property_id":"thermal_conductivity","result":{"canonical":{"unit":"W/(m*K)","value":0.22},"kind":"point","reported":{"significant_figures":2,"unit":"W/(m·K)","value":0.22}},"source_id":"ensinger-manual","source_locator":{"label":"Page 96, Material standard values, column 7 (TECASINT 1101), row Thermal conductivity","page":96},"state_id":null,"status":"active","supersedes_observation_ids":[],"test_method":{"reported_label":"ISO 8302"},"uncertainty":null},{"basis":"typical","conditions":{"product_form":"stock_shape"},"id":"obs-49a35ea62a5968bc1dc4","material_id":"tecasint-1101","notes":"Machined specimen; tested after machining. Humidity affects polyamides; orientation and exact test temperature are not specified in this table.","property_id":"flexural_strength","result":{"canonical":{"unit":"Pa","value":209000000.0},"kind":"point","reported":{"significant_figures":3,"unit":"MPa","value":209.0}},"source_id":"ensinger-manual","source_locator":{"label":"Page 96, Material standard values, column 7 (TECASINT 1101), row Flexural strength","page":96},"state_id":null,"status":"active","supersedes_observation_ids":[],"test_method":{"reported_label":"DIN EN ISO 178"},"uncertainty":null},{"basis":"typical","conditions":{"product_form":"stock_shape"},"id":"obs-c180ae68e5f49b21e137","material_id":"tecasint-1611","notes":"Machined specimen; tested after machining. Humidity affects polyamides; orientation and exact test temperature are not specified in this table.","property_id":"density","result":{"canonical":{"unit":"kg/m^3","value":1510.0},"kind":"point","reported":{"significant_figures":3,"unit":"g/cm³","value":1.51}},"source_id":"ensinger-manual","source_locator":{"label":"Page 96, Material standard values, column 8 (TECASINT 1611), row Density","page":96},"state_id":null,"status":"active","supersedes_observation_ids":[],"test_method":{"reported_label":"DIN EN ISO 1183"},"uncertainty":null},{"basis":"typical","conditions":{"product_form":"stock_shape"},"id":"obs-9dcba6ad4e9e46359a98","material_id":"tecasint-1611","notes":"Machined specimen; tested after machining. Humidity affects polyamides; orientation and exact test temperature are not specified in this table.","property_id":"ultimate_tensile_strength","result":{"canonical":{"unit":"Pa","value":82000000.0},"kind":"point","reported":{"significant_figures":2,"unit":"MPa","value":82.0}},"source_id":"ensinger-manual","source_locator":{"label":"Page 96, Material standard values, column 8 (TECASINT 1611), row Tensile strength","page":96},"state_id":null,"status":"active","supersedes_observation_ids":[],"test_method":{"reported_label":"DIN EN ISO 527-2"},"uncertainty":null},{"basis":"typical","conditions":{"product_form":"stock_shape"},"id":"obs-68cce0ef9ad4bb2024b7","material_id":"tecasint-1611","notes":"Machined specimen; tested after machining. Humidity affects polyamides; orientation and exact test temperature are not specified in this table.","property_id":"elongation_at_break","result":{"canonical":{"unit":"1","value":0.040999999999999995},"kind":"point","reported":{"significant_figures":2,"unit":"%","value":4.1}},"source_id":"ensinger-manual","source_locator":{"label":"Page 96, Material standard values, column 8 (TECASINT 1611), row Elongation at break","page":96},"state_id":null,"status":"active","supersedes_observation_ids":[],"test_method":{"reported_label":"DIN EN ISO 527-2"},"uncertainty":null},{"basis":"typical","conditions":{"product_form":"stock_shape"},"id":"obs-1209002607443dee0307","material_id":"tecasint-1611","notes":"Machined specimen; tested after machining. Humidity affects polyamides; orientation and exact test temperature are not specified in this table.","property_id":"flexural_strength","result":{"canonical":{"unit":"Pa","value":122000000.0},"kind":"point","reported":{"significant_figures":3,"unit":"MPa","value":122.0}},"source_id":"ensinger-manual","source_locator":{"label":"Page 96, Material standard values, column 8 (TECASINT 1611), row Flexural strength","page":96},"state_id":null,"status":"active","supersedes_observation_ids":[],"test_method":{"reported_label":"DIN EN ISO 178"},"uncertainty":null},{"basis":"typical","conditions":{"product_form":"stock_shape"},"id":"obs-cbf2a7bb7324568e2661","material_id":"tecasint-2011","notes":"Machined specimen; tested after machining. Humidity affects polyamides; orientation and exact test temperature are not specified in this table.","property_id":"density","result":{"canonical":{"unit":"kg/m^3","value":1380.0},"kind":"point","reported":{"significant_figures":3,"unit":"g/cm³","value":1.38}},"source_id":"ensinger-manual","source_locator":{"label":"Page 96, Material standard values, column 9 (TECASINT 2011), row Density","page":96},"state_id":null,"status":"active","supersedes_observation_ids":[],"test_method":{"reported_label":"DIN EN ISO 1183"},"uncertainty":null},{"basis":"typical","conditions":{"product_form":"stock_shape"},"id":"obs-c50659a03eeceab975bf","material_id":"tecasint-2011","notes":"Machined specimen; tested after machining. Humidity affects polyamides; orientation and exact test temperature are not specified in this table.","property_id":"youngs_modulus","result":{"canonical":{"unit":"Pa","value":3700000000.0},"kind":"point","reported":{"significant_figures":4,"unit":"MPa","value":3700.0}},"source_id":"ensinger-manual","source_locator":{"label":"Page 96, Material standard values, column 9 (TECASINT 2011), row Modulus of elasticity (tensile test)","page":96},"state_id":null,"status":"active","supersedes_observation_ids":[],"test_method":{"reported_label":"DIN EN ISO 527-2"},"uncertainty":null},{"basis":"typical","conditions":{"product_form":"stock_shape"},"id":"obs-cc128e75ccd5bbf0c51a","material_id":"tecasint-2011","notes":"Machined specimen; tested after machining. Humidity affects polyamides; orientation and exact test temperature are not specified in this table.","property_id":"ultimate_tensile_strength","result":{"canonical":{"unit":"Pa","value":118000000.0},"kind":"point","reported":{"significant_figures":3,"unit":"MPa","value":118.0}},"source_id":"ensinger-manual","source_locator":{"label":"Page 96, Material standard values, column 9 (TECASINT 2011), row Tensile strength","page":96},"state_id":null,"status":"active","supersedes_observation_ids":[],"test_method":{"reported_label":"DIN EN ISO 527-2"},"uncertainty":null},{"basis":"typical","conditions":{"product_form":"stock_shape"},"id":"obs-4b0eae986fe60cdc6ff6","material_id":"tecasint-2011","notes":"Machined specimen; tested after machining. Humidity affects polyamides; orientation and exact test temperature are not specified in this table.","property_id":"elongation_at_break","result":{"canonical":{"unit":"1","value":0.045},"kind":"point","reported":{"significant_figures":2,"unit":"%","value":4.5}},"source_id":"ensinger-manual","source_locator":{"label":"Page 96, Material standard values, column 9 (TECASINT 2011), row Elongation at break","page":96},"state_id":null,"status":"active","supersedes_observation_ids":[],"test_method":{"reported_label":"DIN EN ISO 527-2"},"uncertainty":null},{"basis":"typical","conditions":{"product_form":"stock_shape"},"id":"obs-4ba536035a30f38db1a5","material_id":"tecasint-2011","notes":"Machined specimen; tested after machining. Humidity affects polyamides; orientation and exact test temperature are not specified in this table.","property_id":"thermal_conductivity","result":{"canonical":{"unit":"W/(m*K)","value":0.22},"kind":"point","reported":{"significant_figures":2,"unit":"W/(m·K)","value":0.22}},"source_id":"ensinger-manual","source_locator":{"label":"Page 96, Material standard values, column 9 (TECASINT 2011), row Thermal conductivity","page":96},"state_id":null,"status":"active","supersedes_observation_ids":[],"test_method":{"reported_label":"ISO 8302"},"uncertainty":null},{"basis":"typical","conditions":{"product_form":"stock_shape"},"id":"obs-0d208cd5935d4c0736b4","material_id":"tecasint-2011","notes":"Machined specimen; tested after machining. Humidity affects polyamides; orientation and exact test temperature are not specified in this table.","property_id":"flexural_strength","result":{"canonical":{"unit":"Pa","value":177000000.0},"kind":"point","reported":{"significant_figures":3,"unit":"MPa","value":177.0}},"source_id":"ensinger-manual","source_locator":{"label":"Page 96, Material standard values, column 9 (TECASINT 2011), row Flexural strength","page":96},"state_id":null,"status":"active","supersedes_observation_ids":[],"test_method":{"reported_label":"DIN EN ISO 178"},"uncertainty":null},{"basis":"typical","conditions":{"product_form":"stock_shape"},"id":"obs-f9b80ca2b7351b94ab4c","material_id":"tecasint-2021","notes":"Machined specimen; tested after machining. Humidity affects polyamides; orientation and exact test temperature are not specified in this table.","property_id":"density","result":{"canonical":{"unit":"kg/m^3","value":1450.0},"kind":"point","reported":{"significant_figures":3,"unit":"g/cm³","value":1.45}},"source_id":"ensinger-manual","source_locator":{"label":"Page 96, Material standard values, column 10 (TECASINT 2021), row Density","page":96},"state_id":null,"status":"active","supersedes_observation_ids":[],"test_method":{"reported_label":"DIN EN ISO 1183"},"uncertainty":null},{"basis":"typical","conditions":{"product_form":"stock_shape"},"id":"obs-d81ec3322ef47df05d33","material_id":"tecasint-2021","notes":"Machined specimen; tested after machining. Humidity affects polyamides; orientation and exact test temperature are not specified in this table.","property_id":"youngs_modulus","result":{"canonical":{"unit":"Pa","value":4400000000.0},"kind":"point","reported":{"significant_figures":4,"unit":"MPa","value":4400.0}},"source_id":"ensinger-manual","source_locator":{"label":"Page 96, Material standard values, column 10 (TECASINT 2021), row Modulus of elasticity (tensile test)","page":96},"state_id":null,"status":"active","supersedes_observation_ids":[],"test_method":{"reported_label":"DIN EN ISO 527-2"},"uncertainty":null},{"basis":"typical","conditions":{"product_form":"stock_shape"},"id":"obs-c152e3d067ebef0ec9e4","material_id":"tecasint-2021","notes":"Machined specimen; tested after machining. Humidity affects polyamides; orientation and exact test temperature are not specified in this table.","property_id":"ultimate_tensile_strength","result":{"canonical":{"unit":"Pa","value":101000000.0},"kind":"point","reported":{"significant_figures":3,"unit":"MPa","value":101.0}},"source_id":"ensinger-manual","source_locator":{"label":"Page 96, Material standard values, column 10 (TECASINT 2021), row Tensile strength","page":96},"state_id":null,"status":"active","supersedes_observation_ids":[],"test_method":{"reported_label":"DIN EN ISO 527-2"},"uncertainty":null},{"basis":"typical","conditions":{"product_form":"stock_shape"},"id":"obs-da7f67f3fa34baeae3c9","material_id":"tecasint-2021","notes":"Machined specimen; tested after machining. Humidity affects polyamides; orientation and exact test temperature are not specified in this table.","property_id":"elongation_at_break","result":{"canonical":{"unit":"1","value":0.037000000000000005},"kind":"point","reported":{"significant_figures":2,"unit":"%","value":3.7}},"source_id":"ensinger-manual","source_locator":{"label":"Page 96, Material standard values, column 10 (TECASINT 2021), row Elongation at break","page":96},"state_id":null,"status":"active","supersedes_observation_ids":[],"test_method":{"reported_label":"DIN EN ISO 527-2"},"uncertainty":null},{"basis":"typical","conditions":{"product_form":"stock_shape"},"id":"obs-00691403eabb29cfb3a6","material_id":"tecasint-2021","notes":"Machined specimen; tested after machining. Humidity affects polyamides; orientation and exact test temperature are not specified in this table.","property_id":"flexural_strength","result":{"canonical":{"unit":"Pa","value":145000000.0},"kind":"point","reported":{"significant_figures":3,"unit":"MPa","value":145.0}},"source_id":"ensinger-manual","source_locator":{"label":"Page 96, Material standard values, column 10 (TECASINT 2021), row Flexural strength","page":96},"state_id":null,"status":"active","supersedes_observation_ids":[],"test_method":{"reported_label":"DIN EN ISO 178"},"uncertainty":null},{"basis":"typical","conditions":{"product_form":"stock_shape"},"id":"obs-cd26fd4b873e9b8f9d0c","material_id":"tecasint-2031","notes":"Machined specimen; tested after machining. Humidity affects polyamides; orientation and exact test temperature are not specified in this table.","property_id":"density","result":{"canonical":{"unit":"kg/m^3","value":1590.0},"kind":"point","reported":{"significant_figures":3,"unit":"g/cm³","value":1.59}},"source_id":"ensinger-manual","source_locator":{"label":"Page 97, Material standard values, column 1 (TECASINT 2031), row Density","page":97},"state_id":null,"status":"active","supersedes_observation_ids":[],"test_method":{"reported_label":"DIN EN ISO 1183"},"uncertainty":null},{"basis":"typical","conditions":{"product_form":"stock_shape"},"id":"obs-5c6c57875a101c34d074","material_id":"tecasint-2031","notes":"Machined specimen; tested after machining. Humidity affects polyamides; orientation and exact test temperature are not specified in this table.","property_id":"youngs_modulus","result":{"canonical":{"unit":"Pa","value":6300000000.0},"kind":"point","reported":{"significant_figures":4,"unit":"MPa","value":6300.0}},"source_id":"ensinger-manual","source_locator":{"label":"Page 97, Material standard values, column 1 (TECASINT 2031), row Modulus of elasticity (tensile test)","page":97},"state_id":null,"status":"active","supersedes_observation_ids":[],"test_method":{"reported_label":"DIN EN ISO 527-2"},"uncertainty":null},{"basis":"typical","conditions":{"product_form":"stock_shape"},"id":"obs-f30891c2d476ca446175","material_id":"tecasint-2031","notes":"Machined specimen; tested after machining. Humidity affects polyamides; orientation and exact test temperature are not specified in this table.","property_id":"ultimate_tensile_strength","result":{"canonical":{"unit":"Pa","value":65000000.0},"kind":"point","reported":{"significant_figures":2,"unit":"MPa","value":65.0}},"source_id":"ensinger-manual","source_locator":{"label":"Page 97, Material standard values, column 1 (TECASINT 2031), row Tensile strength","page":97},"state_id":null,"status":"active","supersedes_observation_ids":[],"test_method":{"reported_label":"DIN EN ISO 527-2"},"uncertainty":null},{"basis":"typical","conditions":{"product_form":"stock_shape"},"id":"obs-7880b2bd373d656e83ff","material_id":"tecasint-2031","notes":"Machined specimen; tested after machining. Humidity affects polyamides; orientation and exact test temperature are not specified in this table.","property_id":"elongation_at_break","result":{"canonical":{"unit":"1","value":0.021},"kind":"point","reported":{"significant_figures":2,"unit":"%","value":2.1}},"source_id":"ensinger-manual","source_locator":{"label":"Page 97, Material standard values, column 1 (TECASINT 2031), row Elongation at break","page":97},"state_id":null,"status":"active","supersedes_observation_ids":[],"test_method":{"reported_label":"DIN EN ISO 527-2"},"uncertainty":null},{"basis":"typical","conditions":{"product_form":"stock_shape"},"id":"obs-cbd178f9e4ce6ed279f0","material_id":"tecasint-2031","notes":"Machined specimen; tested after machining. Humidity affects polyamides; orientation and exact test temperature are not specified in this table.","property_id":"flexural_strength","result":{"canonical":{"unit":"Pa","value":87500000.0},"kind":"point","reported":{"significant_figures":3,"unit":"MPa","value":87.5}},"source_id":"ensinger-manual","source_locator":{"label":"Page 97, Material standard values, column 1 (TECASINT 2031), row Flexural strength","page":97},"state_id":null,"status":"active","supersedes_observation_ids":[],"test_method":{"reported_label":"DIN EN ISO 178"},"uncertainty":null},{"basis":"typical","conditions":{"product_form":"stock_shape"},"id":"obs-6b135a3774ee4703d102","material_id":"tecasint-2391","notes":"Machined specimen; tested after machining. Humidity affects polyamides; orientation and exact test temperature are not specified in this table.","property_id":"density","result":{"canonical":{"unit":"kg/m^3","value":1540.0},"kind":"point","reported":{"significant_figures":3,"unit":"g/cm³","value":1.54}},"source_id":"ensinger-manual","source_locator":{"label":"Page 97, Material standard values, column 2 (TECASINT 2391), row Density",
