Repository: amarschn/tools

# Materials data project

The source of truth behind the **Materials** tool. This directory holds the
curated data, the builder, and the validation gates. The published site it
generates lives at `tools/materials/` and is registered in `catalog.json` like
any other tool.

Adding a material happens here, not anywhere else. The project this came from
is closed; nothing upstream is maintained.

Current contents: **222 material identities, 92 named states, 1,593
observations, 10 registered properties and references to 28 source documents**.
The generated site has no runtime dependencies, backend, accounts, or network
search service.

Material queries open complete datasheets.

File: materials/data/7590e5cc8c5dc6ac83ec/catalog.json (part 14 of 21)
"property_id":"density","result":{"canonical":{"unit":"kg/m^3","value":2650.0},"kind":"point","reported":{"significant_figures":3,"unit":"g/cm³","value":2.65}},"source_id":"coorstek","source_locator":{"label":"Page 1, column 21 (RBB4C), row Density","page":1},"state_id":null,"status":"active","supersedes_observation_ids":[],"test_method":{"reported_label":"ASTM C20"},"uncertainty":null},{"basis":"typical","conditions":{"temperature_K":293.15},"id":"obs-b772c34171d8060d0bf0","material_id":"coorstek-rbb4c","notes":"","property_id":"youngs_modulus","result":{"canonical":{"unit":"Pa","value":379000000000.0},"kind":"point","reported":{"significant_figures":3,"unit":"GPa","value":379.0}},"source_id":"coorstek","source_locator":{"label":"Page 1, column 21 (RBB4C), row Elastic Modulus, 20 °C","page":1},"state_id":null,"status":"active","supersedes_observation_ids":[],"test_method":{"reported_label":"ASTM C848"},"uncertainty":null},{"basis":"typical","conditions":{"temperature_K":293.15},"id":"obs-13808f1a29f616dd395e","material_id":"coorstek-rbb4c","notes":"","property_id":"thermal_conductivity","result":{"canonical":{"unit":"W/(m*K)","value":50.0},"kind":"point","reported":{"significant_figures":3,"unit":"W/(m·K)","value":50.0}},"source_id":"coorstek","source_locator":{"label":"Page 1, column 21 (RBB4C), row Thermal Conductivity, 20 °C","page":1},"state_id":null,"status":"active","supersedes_observation_ids":[],"test_method":{"reported_label":"ASTM C408"},"uncertainty":null},{"basis":"typical","conditions":{"temperature_K":293.15},"id":"obs-619fc088619095da65d6","material_id":"coorstek-rbb4c","notes":"","property_id":"flexural_strength","result":{"canonical":{"unit":"Pa","value":250000000.0},"kind":"point","reported":{"significant_figures":3,"unit":"MPa","value":250.0}},"source_id":"coorstek","source_locator":{"label":"Page 1, column 21 (RBB4C), row Flexural Strength (MOR), 20 °C","page":1},"state_id":null,"status":"active","supersedes_observation_ids":[],"test_method":{"reported_label":"ASTM F417; four-point bend"},"uncertainty":null},{"basis":"typical","conditions":{"temperature_K":293.15},"id":"obs-a0605cd736caff82bbfe","material_id":"coorstek-rbb4c","notes":"","property_id":"poissons_ratio","result":{"canonical":{"unit":"1","value":0.18},"kind":"point","reported":{"significant_figures":2,"unit":"1","value":0.18}},"source_id":"coorstek","source_locator":{"label":"Page 1, column 21 (RBB4C), row Poisson’s Ratio, 20 °C","page":1},"state_id":null,"status":"active","supersedes_observation_ids":[],"test_method":{"reported_label":"ASTM C848"},"uncertainty":null},{"basis":"typical","conditions":{},"id":"obs-30a80ab1316288d05245","material_id":"coorstek-hpb4c","notes":"","property_id":"density","result":{"canonical":{"unit":"kg/m^3","value":2500.0},"kind":"point","reported":{"significant_figures":2,"unit":"g/cm³","value":2.5}},"source_id":"coorstek","source_locator":{"label":"Page 1, column 22 (HPB4C), row Density","page":1},"state_id":null,"status":"active","supersedes_observation_ids":[],"test_method":{"reported_label":"ASTM C20"},"uncertainty":null},{"basis":"typical","conditions":{"temperature_K":293.15},"id":"obs-3ba634e7f82f4d5396eb","material_id":"coorstek-hpb4c","notes":"","property_id":"youngs_modulus","result":{"canonical":{"unit":"Pa","value":460000000000.0},"kind":"point","reported":{"significant_figures":3,"unit":"GPa","value":460.0}},"source_id":"coorstek","source_locator":{"label":"Page 1, column 22 (HPB4C), row Elastic Modulus, 20 °C","page":1},"state_id":null,"status":"active","supersedes_observation_ids":[],"test_method":{"reported_label":"ASTM C848"},"uncertainty":null},{"basis":"typical","conditions":{"temperature_K":293.15},"id":"obs-3ab7d2d980c5bfa5e36a","material_id":"coorstek-hpb4c","notes":"","property_id":"thermal_conductivity","result":{"canonical":{"unit":"W/(m*K)","value":90.0},"kind":"point","reported":{"significant_figures":2,"unit":"W/(m·K)","value":90.0}},"source_id":"coorstek","source_locator":{"label":"Page 1, column 22 (HPB4C), row Thermal Conductivity, 20 °C","page":1},"state_id":null,"status":"active","supersedes_observation_ids":[],"test_method":{"reported_label":"ASTM C408"},"uncertainty":null},{"basis":"typical","conditions":{"temperature_K":293.15},"id":"obs-3e9b16b0b1b00720572e","material_id":"coorstek-hpb4c","notes":"","property_id":"flexural_strength","result":{"canonical":{"unit":"Pa","value":410000000.0},"kind":"point","reported":{"significant_figures":3,"unit":"MPa","value":410.0}},"source_id":"coorstek","source_locator":{"label":"Page 1, column 22 (HPB4C), row Flexural Strength (MOR), 20 °C","page":1},"state_id":null,"status":"active","supersedes_observation_ids":[],"test_method":{"reported_label":"ASTM F417; four-point bend"},"uncertainty":null},{"basis":"typical","conditions":{"temperature_K":293.15},"id":"obs-24b411d4181a19be499a","material_id":"coorstek-hpb4c","notes":"","property_id":"poissons_ratio","result":{"canonical":{"unit":"1","value":0.17},"kind":"point","reported":{"significant_figures":2,"unit":"1","value":0.17}},"source_id":"coorstek","source_locator":{"label":"Page 1, column 22 (HPB4C), row Poisson’s Ratio, 20 °C","page":1},"state_id":null,"status":"active","supersedes_observation_ids":[],"test_method":{"reported_label":"ASTM C848"},"uncertainty":null},{"basis":"typical","conditions":{},"id":"obs-ef316f50417a26960f09","material_id":"coorstek-wc-aci-ni6","notes":"","property_id":"density","result":{"canonical":{"unit":"kg/m^3","value":14900.0},"kind":"point","reported":{"significant_figures":4,"unit":"g/cm³","value":14.9}},"source_id":"coorstek","source_locator":{"label":"Page 1, column 23 (WC ACI-NI6), row Density","page":1},"state_id":null,"status":"active","supersedes_observation_ids":[],"test_method":{"reported_label":"ASTM C20"},"uncertainty":null},{"basis":"typical","conditions":{"temperature_K":293.15},"id":"obs-b0fb7f618b72453fd912","material_id":"coorstek-wc-aci-ni6","notes":"","property_id":"youngs_modulus","result":{"canonical":{"unit":"Pa","value":614000000000.0},"kind":"point","reported":{"significant_figures":3,"unit":"GPa","value":614.0}},"source_id":"coorstek","source_locator":{"label":"Page 1, column 23 (WC ACI-NI6), row Elastic Modulus, 20 °C","page":1},"state_id":null,"status":"active","supersedes_observation_ids":[],"test_method":{"reported_label":"ASTM C848"},"uncertainty":null},{"basis":"typical","conditions":{"temperature_K":293.15},"id":"obs-2cae3ec5ff664b2696b9","material_id":"coorstek-wc-aci-ni6","notes":"","property_id":"thermal_conductivity","result":{"canonical":{"unit":"W/(m*K)","value":84.0},"kind":"point","reported":{"significant_figures":3,"unit":"W/(m·K)","value":84.0}},"source_id":"coorstek","source_locator":{"label":"Page 1, column 23 (WC ACI-NI6), row Thermal Conductivity, 20 °C","page":1},"state_id":null,"status":"active","supersedes_observation_ids":[],"test_method":{"reported_label":"ASTM C408"},"uncertainty":null},{"basis":"typical","conditions":{"temperature_K":293.15},"id":"obs-a8fa4963dbf651a8b257","material_id":"coorstek-wc-aci-ni6","notes":"","property_id":"flexural_strength","result":{"canonical":{"unit":"Pa","value":2330000000.0},"kind":"point","reported":{"significant_figures":4,"unit":"MPa","value":2330.0}},"source_id":"coorstek","source_locator":{"label":"Page 1, column 23 (WC ACI-NI6), row Flexural Strength (MOR), 20 °C","page":1},"state_id":null,"status":"active","supersedes_observation_ids":[],"test_method":{"reported_label":"ASTM F417; four-point bend"},"uncertainty":null},{"basis":"typical","conditions":{},"id":"obs-dd7da8e82fb5896b26e1","material_id":"coorstek-hp-aln","notes":"","property_id":"density","result":{"canonical":{"unit":"kg/m^3","value":3260.0},"kind":"point","reported":{"significant_figures":3,"unit":"g/cm³","value":3.26}},"source_id":"coorstek","source_locator":{"label":"Page 1, column 24 (HP AlN), row Density","page":1},"state_id":null,"status":"active","supersedes_observation_ids":[],"test_method":{"reported_label":"ASTM C20"},"uncertainty":null},{"basis":"typical","conditions":{"temperature_K":293.15},"id":"obs-2c283fa7e1956037ca85","material_id":"coorstek-hp-aln","notes":"","property_id":"youngs_modulus","result":{"canonical":{"unit":"Pa","value":330000000000.0},"kind":"point","reported":{"significant_figures":3,"unit":"GPa","value":330.0}},"source_id":"coorstek","source_locator":{"label":"Page 1, column 24 (HP AlN), row Elastic Modulus, 20 °C","page":1},"state_id":null,"status":"active","supersedes_observation_ids":[],"test_method":{"reported_label":"ASTM C848"},"uncertainty":null},{"basis":"typical","conditions":{"temperature_K":293.15},"id":"obs-80f20bf9d46f35833c58","material_id":"coorstek-hp-aln","notes":"","property_id":"thermal_conductivity","result":{"canonical":{"unit":"W/(m*K)","value":80.0},"kind":"point","reported":{"significant_figures":3,"unit":"W/(m·K)","value":80.0}},"source_id":"coorstek","source_locator":{"label":"Page 1, column 24 (HP AlN), row Thermal Conductivity, 20 °C","page":1},"state_id":null,"status":"active","supersedes_observation_ids":[],"test_method":{"reported_label":"ASTM C408"},"uncertainty":null},{"basis":"typical","conditions":{"temperature_K":293.15},"id":"obs-820748938a8a4cf790cd","material_id":"coorstek-hp-aln","notes":"","property_id":"flexural_strength","result":{"canonical":{"unit":"Pa","value":340000000.0},"kind":"point","reported":{"significant_figures":3,"unit":"MPa","value":340.0}},"source_id":"coorstek","source_locator":{"label":"Page 1, column 24 (HP AlN), row Flexural Strength (MOR), 20 °C","page":1},"state_id":null,"status":"active","supersedes_observation_ids":[],"test_method":{"reported_label":"ASTM F417; four-point bend"},"uncertainty":null},{"basis":"typical","conditions":{"temperature_K":293.15},"id":"obs-dd66ecf8f299dc05f4a1","material_id":"coorstek-hp-aln","notes":"","property_id":"poissons_ratio","result":{"canonical":{"unit":"1","value":0.25},"kind":"point","reported":{"significant_figures":2,"unit":"1","value":0.25}},"source_id":"coorstek","source_locator":{"label":"Page 1, column 24 (HP AlN), row Poisson’s Ratio, 20 °C","page":1},"state_id":null,"status":"active","supersedes_observation_ids":[],"test_method":{"reported_label":"ASTM C848"},"uncertainty":null},{"basis":"typical","conditions":{"temperature_K":373.15},"id":"obs-59bc4f84ac78f5776dab","material_id":"coorstek-hp-aln","notes":"","property_id":"specific_heat","result":{"canonical":{"unit":"J/(kg*K)","value":740.0},"kind":"point","reported":{"significant_figures":3,"unit":"J/(kg·K)","value":740.0}},"source_id":"coorstek","source_locator":{"label":"Page 1, column 24 (HP AlN), row Specific Heat, 100 °C","page":1},"state_id":null,"status":"active","supersedes_observation_ids":[],"test_method":{"reported_label":"ASTM E1269"},"uncertainty":null},{"basis":"typical","conditions":{},"id":"obs-f4c9b19a9592ae21457e","material_id":"coorstek-sn-101c","notes":"","property_id":"density","result":{"canonical":{"unit":"kg/m^3","value":3210.0},"kind":"point","reported":{"significant_figures":3,"unit":"g/cm³","value":3.21}},"source_id":"coorstek","source_locator":{"label":"Page 1, column 25 (SN 101C), row Density","page":1},"state_id":null,"status":"active","supersedes_observation_ids":[],"test_method":{"reported_label":"ASTM C20"},"uncertainty":null},{"basis":"typical","conditions":{"temperature_K":293.15},"id":"obs-5810528c9fbd4764a030","material_id":"coorstek-sn-101c","notes":"","property_id":"youngs_modulus","result":{"canonical":{"unit":"Pa","value":310000000000.0},"kind":"point","reported":{"significant_figures":3,"unit":"GPa","value":310.0}},"source_id":"coorstek","source_locator":{"label":"Page 1, column 25 (SN 101C), row Elastic Modulus, 20 °C","page":1},"state_id":null,"status":"active","supersedes_observation_ids":[],"test_method":{"reported_label":"ASTM C848"},"uncertainty":null},{"basis":"typical","conditions":{"temperature_K":293.15},"id":"obs-82addd609a46d5e58288","material_id":"coorstek-sn-101c","notes":"","property_id":"thermal_conductivity","result":{"canonical":{"unit":"W/(m*K)","value":34.0},"kind":"point","reported":{"significant_figures":2,"unit":"W/(m·K)","value":34.0}},"source_id":"coorstek","source_locator":{"label":"Page 1, column 25 (SN 101C), row Thermal Conductivity, 20 °C","page":1},"state_id":null,"status":"active","supersedes_observation_ids":[],"test_method":{"reported_label":"ASTM C408"},"uncertainty":null},{"basis":"typical","conditions":{"temperature_K":293.15},"id":"obs-fecf1a5903cfa69c4ab3","material_id":"coorstek-sn-101c","notes":"","property_id":"flexural_strength","result":{"canonical":{"unit":"Pa","value":1000000000.0},"kind":"point","reported":{"significant_figures":4,"unit":"MPa","value":1000.0}},"source_id":"coorstek","source_locator":{"label":"Page 1, column 25 (SN 101C), row Flexural Strength (MOR), 20 °C","page":1},"state_id":null,"status":"active","supersedes_observation_ids":[],"test_method":{"reported_label":"ASTM F417; four-point bend"},"uncertainty":null},{"basis":"typical","conditions":{"temperature_K":293.15},"id":"obs-7967f5143ca5b75c1156","material_id":"coorstek-sn-101c","notes":"","property_id":"poissons_ratio","result":{"canonical":{"unit":"1","value":0.27},"kind":"point","reported":{"significant_figures":2,"unit":"1","value":0.27}},"source_id":"coorstek","source_locator":{"label":"Page 1, column 25 (SN 101C), row Poisson’s Ratio, 20 °C","page":1},"state_id":null,"status":"active","supersedes_observation_ids":[],"test_method":{"reported_label":"ASTM C848"},"uncertainty":null},{"basis":"typical","conditions":{},"id":"obs-650c75bf6a3284d62824","material_id":"coorstek-nbd-200","notes":"","property_id":"density","result":{"canonical":{"unit":"kg/m^3","value":3160.0},"kind":"point","reported":{"significant_figures":3,"unit":"g/cm³","value":3.16}},"source_id":"coorstek","source_locator":{"label":"Page 1, column 26 (NBD-200), row Density","page":1},"state_id":null,"status":"active","supersedes_observation_ids":[],"test_method":{"reported_label":"ASTM C20"},"uncertainty":null},{"basis":"typical","conditions":{"temperature_K":293.15},"id":"obs-0d728fbbc59fa7251ee3","material_id":"coorstek-nbd-200","notes":"","property_id":"youngs_modulus","result":{"canonical":{"unit":"Pa","value":320000000000.0},"kind":"point","reported":{"significant_figures":3,"unit":"GPa","value":320.0}},"source_id":"coorstek","source_locator":{"label":"Page 1, column 26 (NBD-200), row Elastic Modulus, 20 °C","page":1},"state_id":null,"status":"active","supersedes_observation_ids":[],"test_method":{"reported_label":"ASTM C848"},"uncertainty":null},{"basis":"typical","conditions":{"temperature_K":293.15},"id":"obs-58487a48840a72b78f63","material_id":"coorstek-nbd-200","notes":"","property_id":"thermal_conductivity","result":{"canonical":{"unit":"W/(m*K)","value":29.0},"kind":"point","reported":{"significant_figures":2,"unit":"W/(m·K)","value":29.0}},"source_id":"coorstek","source_locator":{"label":"Page 1, column 26 (NBD-200), row Thermal Conductivity, 20 °C","page":1},"state_id":null,"status":"active","supersedes_observation_ids":[],"test_method":{"reported_label":"ASTM C408"},"uncertainty":null},{"basis":"typical","conditions":{"temperature_K":293.15},"id":"obs-f07d726fa7d330d90846","material_id":"coorstek-nbd-200","notes":"","property_id":"flexural_strength","result":{"canonical":{"unit":"Pa","value":900000000.0},"kind":"point","reported":{"significant_figures":3,"unit":"MPa","value":900.0}},"source_id":"coorstek","source_locator":{"label":"Page 1, column 26 (NBD-200), row Flexural Strength (MOR), 20 °C","page":1},"state_id":null,"status":"active","supersedes_observation_ids":[],"test_method":{"reported_label":"ASTM F417; four-point bend"},"uncertainty":null},{"basis":"typical","conditions":{"temperature_K":293.15},"id":"obs-7013b0822c9683f9edd8","material_id":"coorstek-nbd-200","notes":"","property_id":"poissons_ratio","result":{"canonical":{"unit":"1","value":0.26},"kind":"point","reported":{"significant_figures":2,"unit":"1","value":0.26}},"source_id":"coorstek","source_locator":{"label":"Page 1, column 26 (NBD-200), row Poisson’s Ratio, 20 °C","page":1},"state_id":null,"status":"active","supersedes_observation_ids":[],"test_method":{"reported_label":"ASTM C848"},"uncertainty":null},{"basis":"typical","conditions":{},"id":"obs-edc9249f82b95afb2257","material_id":"coorstek-nt-154","notes":"","property_id":"density","result":{"canonical":{"unit":"kg/m^3","value":3220.0},"kind":"point","reported":{"significant_figures":3,"unit":"g/cm³","value":3.22}},"source_id":"coorstek","source_locator":{"label":"Page 1, column 27 (NT 154), row Density","page":1},"state_id":null,"status":"active","supersedes_observation_ids":[],"test_method":{"reported_label":"ASTM C20"},"uncertainty":null},{"basis":"typical","conditions":{"temperature_K":293.15},"id":"obs-c1fba99ebccc5854364a","material_id":"coorstek-nt-154","notes":"","property_id":"youngs_modulus","result":{"canonical":{"unit":"Pa","value":310000000000.0},"kind":"point","reported":{"significant_figures":3,"unit":"GPa","value":310.0}},"source_id":"coorstek","source_locator":{"label":"Page 1, column 27 (NT 154), row Elastic Modulus, 20 °C","page":1},"state_id":null,"status":"active","supersedes_observation_ids":[],"test_method":{"reported_label":"ASTM C848"},"uncertainty":null},{"basis":"typical","conditions":{"temperature_K":293.15},"id":"obs-c8ae69dd7b5d45abeb49","material_id":"coorstek-nt-154","notes":"","property_id":"thermal_conductivity","result":{"canonical":{"unit":"W/(m*K)","value":38.0},"kind":"point","reported":{"significant_figures":2,"unit":"W/(m·K)","value":38.0}},"source_id":"coorstek","source_locator":{"label":"Page 1, column 27 (NT 154), row Thermal Conductivity, 20 °C","page":1},"state_id":null,"status":"active","supersedes_observation_ids":[],"test_method":{"reported_label":"ASTM C408"},"uncertainty":null},{"basis":"typical","conditions":{"temperature_K":293.15},"id":"obs-1b608037f28c2105368d","material_id":"coorstek-nt-154","notes":"","property_id":"flexural_strength","result":{"canonical":{"unit":"Pa","value":900000000.0},"kind":"point","reported":{"significant_figures":3,"unit":"MPa","value":900.0}},"source_id":"coorstek","source_locator":{"label":"Page 1, column 27 (NT 154), row Flexural Strength (MOR), 20 °C","page":1},"state_id":null,"status":"active","supersedes_observation_ids":[],"test_method":{"reported_label":"ASTM F417; four-point bend"},"uncertainty":null},{"basis":"typical","conditions":{"temperature_K":293.15},"id":"obs-cde392c04700c44df2b3","material_id":"coorstek-nt-154","notes":"","property_id":"poissons_ratio","result":{"canonical":{"unit":"1","value":0.27},"kind":"point","reported":{"significant_figures":2,"unit":"1","value":0.27}},"source_id":"coorstek","source_locator":{"label":"Page 1, column 27 (NT 154), row Poisson’s Ratio, 20 °C","page":1},"state_id":null,"status":"active","supersedes_observation_ids":[],"test_method":{"reported_label":"ASTM C848"},"uncertainty":null},{"basis":"typical","conditions":{"temperature_K":373.15},"id":"obs-977761b267059eab1dd4","material_id":"coorstek-nt-154","notes":"","property_id":"specific_heat","result":{"canonical":{"unit":"J/(kg*K)","value":724.0},"kind":"point","reported":{"significant_figures":3,"unit":"J/(kg·K)","value":724.0}},"source_id":"coorstek","source_locator":{"label":"Page 1, column 27 (NT 154), row Specific Heat, 100 °C","page":1},"state_id":null,"status":"active","supersedes_observation_ids":[],"test_method":{"reported_label":"ASTM E1269"},"uncertainty":null},{"basis":"minimum","conditions":{"product_form":"sheet","temperature_K":293.15},"id":"obs-fce1969c6006558f33eb","material_id":"stainless-core-304-4301","notes":"Cold rolled coil and sheet (C); datasheet delivery condition","property_id":"tensile_yield_strength","result":{"canonical":{"unit":"Pa","value":230000000.0},"kind":"lower_bound","reported":{"significant_figures":3,"unit":"MPa","value":230.0}},"source_id":"outokumpu-core","source_locator":{"label":"Page 8, Core 304/4301, product form C, row Table 5, Rp0.2","page":8},"state_id":"stainless-core-304-4301-reference","status":"active","supersedes_observation_ids":[],"test_method":{"reported_label":"EN 10088-2"},"uncertainty":null},{"basis":"specified_range","conditions":{"product_form":"sheet","temperature_K":293.15},"id":"obs-e1730efbb68a89e0b3e0","material_id":"stainless-core-304-4301","notes":"Cold rolled coil and sheet (C); datasheet delivery condition","property_id":"ultimate_tensile_strength","result":{"canonical":{"maximum":750000000.0,"minimum":540000000.0,"unit":"Pa"},"kind":"interval","reported":{"maximum":750.0,"minimum":540.0,"significant_figures":3,"unit":"MPa"}},"source_id":"outokumpu-core","source_locator":{"label":"Page 8, Core 304/4301, product form C, row Table 5, Rm","page":8},"state_id":"stainless-core-304-4301-reference","status":"active","supersedes_observation_ids":[],"test_method":{"reported_label":"EN 10088-2"},"uncertainty":null},{"basis":"minimum","conditions":{"product_form":"sheet","temperature_K":293.15},"id":"obs-7c93b5563829a430b062","material_id":"stainless-core-304-4301","notes":"Cold rolled coil and sheet (C); datasheet delivery condition","property_id":"elongation_at_break","result":{"canonical":{"unit":"1","value":0.45},"kind":"lower_bound","reported":{"significant_figures":2,"unit":"%","value":45.0}},"source_id":"outokumpu-core","source_locator":{"label":"Page 8, Core 304/4301, product form C, row Table 5, A80 (80 mm gauge length)","page":8},"state_id":"stainless-core-304-4301-reference","status":"active","supersedes_observation_ids":[],"test_method":{"reported_label":"EN 10088-2"},"uncertainty":null},{"basis":"typical","conditions":{},"id":"obs-f3ee5ec2e3419eeb50c8","material_id":"stainless-core-304-4301","notes":"","property_id":"density","result":{"canonical":{"unit":"kg/m^3","value":7900.0},"kind":"point","reported":{"significant_figures":2,"unit":"kg/dm³","value":7.9}},"source_id":"outokumpu-core","source_locator":{"label":"Page 10, Core 304/4301, row Table 7, Density","page":10},"state_id":null,"status":"active","supersedes_observation_ids":[],"test_method":{"reported_label":"EN 10088-1"},"uncertainty":null},{"basis":"typical","conditions":{"temperature_K":293.15},"id":"obs-6f47de9d69396a488f1a","material_id":"stainless-core-304-4301","notes":"","property_id":"youngs_modulus","result":{"canonical":{"unit":"Pa","value":200000000000.0},"kind":"point","reported":{"significant_figures":3,"unit":"GPa","value":200.0}},"source_id":"outokumpu-core","source_locator":{"label":"Page 10, Core 304/4301, row Table 7, Modulus of elasticity at 20 °C","page":10},"state_id":null,"status":"active","supersedes_observation_ids":[],"test_method":{"reported_label":"EN 10088-1"},"uncertainty":null},{"basis":"typical","conditions":{"temperature_K":293.15},"id":"obs-26cd0079e2bd25180773","material_id":"stainless-core-304-4301","notes":"","property_id":"thermal_conductivity","result":{"canonical":{"unit":"W/(m*K)","value":15.0},"kind":"point","reported":{"significant_figures":2,"unit":"W/(m·K)","value":15.0}},"source_id":"outokumpu-core","source_locator":{"label":"Page 10, Core 304/4301, row Table 7, Thermal conductivity at 20 °C","page":10},"state_id":null,"status":"active","supersedes_observation_ids":[],"test_method":{"reported_label":"EN 10088-1"},"uncertainty":null},{"basis":"typical","conditions":{"temperature_K":293.15},"id":"obs-8e6e51ad2aca5d8ef007","material_id":"stainless-core-304-4301","notes":"","property_id":"specific_heat","result":{"canonical":{"unit":"J/(kg*K)","value":500.0},"kind":"point","reported":{"significant_figures":3,"unit":"J/(kg·K)","value":500.0}},"source_id":"outokumpu-core","source_locator":{"label":"Page 10, Core 304/4301, row Table 7, Thermal capacity at 20 °C","page":10},"state_id":null,"status":"active","supersedes_observation_ids":[],"test_method":{"reported_label":"EN 10088-1"},"uncertainty":null},{"basis":"minimum","conditions":{"product_form":"sheet","temperature_K":293.15},"id":"obs-65e5f52338938d1e3496","material_id":"stainless-core-304l-4307","notes":"Cold rolled coil and sheet (C); datasheet delivery condition","property_id":"tensile_yield_strength","result":{"canonical":{"unit":"Pa","value":220000000.0},"kind":"lower_bound","reported":{"significant_figures":3,"unit":"MPa","value":220.0}},"source_id":"outokumpu-core","source_locator":{"label":"Page 8, Core 304L/4307, product form C, row Table 5, Rp0.2","page":8},"state_id":"stainless-core-304l-4307-reference","status":"active","supersedes_observation_ids":[],"test_method":{"reported_label":"EN 10088-2"},"uncertainty":null},{"basis":"specified_range","conditions":{"product_form":"sheet","temperature_K":293.15},"id":"obs-e0c080897fdd884a3995","material_id":"stainless-core-304l-4307","notes":"Cold rolled coil and sheet (C); datasheet delivery condition","property_id":"ultimate_tensile_strength","result":{"canonical":{"maximum":700000000.0,"minimum":520000000.0,"unit":"Pa"},"kind":"interval","reported":{"maximum":700.0,"minimum":520.0,"significant_figures":3,"unit":"MPa"}},"source_id":"outokumpu-core","source_locator":{"label":"Page 8, Core 304L/4307, product form C, row Table 5, Rm","page":8},"state_id":"stainless-core-304l-4307-reference","status":"active","supersedes_observation_ids":[],"test_method":{"reported_label":"EN 10088-2"},"uncertainty":null},{"basis":"minimum","conditions":{"product_form":"sheet","temperature_K":293.15},"id":"obs-30353993057aa441601f","material_id":"stainless-core-304l-4307","notes":"Cold rolled coil and sheet (C); datasheet delivery condition","property_id":"elongation_at_break","result":{"canonical":{"unit":"1","value":0.45},"kind":"lower_bound","reported":{"significant_figures":2,"unit":"%","value":45.0}},"source_id":"outokumpu-core","source_locator":{"label":"Page 8, Core 304L/4307, product form C, row Table 5, A80 (80 mm gauge length)","page":8},"state_id":"stainless-core-304l-4307-reference","status":"active","supersedes_observation_ids":[],"test_method":{"reported_label":"EN 10088-2"},"uncertainty":null},{"basis":"typical","conditions":{},"id":"obs-b35538fb7617e3dc3436","material_id":"stainless-core-304l-4307","notes":"","property_id":"density","result":{"canonical":{"unit":"kg/m^3","value":7900.0},"kind":"point","reported":{"significant_figures":2,"unit":"kg/dm³","value":7.9}},"source_id":"outokumpu-core","source_locator":{"label":"Page 10, Core 304L/4307, row Table 7, Density","page":10},"state_id":null,"status":"active","supersedes_observation_ids":[],"test_method":{"reported_label":"EN 10088-1"},"uncertainty":null},{"basis":"typical","conditions":{"temperature_K":293.15},"id":"obs-15840a0046a47320ba09","material_id":"stainless-core-304l-4307","notes":"","property_id":"youngs_modulus","result":{"canonical":{"unit":"Pa","value":200000000000.0},"kind":"point","reported":{"significant_figures":3,"unit":"GPa","value":200.0}},"source_id":"outokumpu-core","source_locator":{"label":"Page 10, Core 304L/4307, row Table 7, Modulus of elasticity at 20 °C","page":10},"state_id":null,"status":"active","supersedes_observation_ids":[],"test_method":{"reported_label":"EN 10088-1"},"uncertainty":null},{"basis":"typical","conditions":{"temperature_K":293.15},"id":"obs-cc25483ad3211a8a2637","material_id":"stainless-core-304l-4307","notes":"","property_id":"thermal_conductivity","result":{"canonical":{"unit":"W/(m*K)","value":15.0},"kind":"point","reported":{"significant_figures":2,"unit":"W/(m·K)","value":15.0}},"source_id":"outokumpu-core","source_locator":{"label":"Page 10, Core 304L/4307, row Table 7, Thermal conductivity at 20 °C","page":10},"state_id":null,"status":"active","supersedes_observation_ids":[],"test_method":{"reported_label":"EN 10088-1"},"uncertainty":null},{"basis":"typical","conditions":{"temperature_K":293.15},"id":"obs-af5fad3384a7269b0c93","material_id":"stainless-core-304l-4307","notes":"","property_id":"specific_heat","result":{"canonical":{"unit":"J/(kg*K)","value":500.0},"kind":"point","reported":{"significant_figures":3,"unit":"J/(kg·K)","value":500.0}},"source_id":"outokumpu-core","source_locator":{"label":"Page 10, Core 304L/4307, row Table 7, Thermal capacity at 20 °C","page":10},"state_id":null,"status":"active","supersedes_observation_ids":[],"test_method":{"reported_label":"EN 10088-1"},"uncertainty":null},{"basis":"minimum","conditions":{"product_form":"sheet","temperature_K":293.15},"id":"obs-9c11abbd5f21f0861b07","material_id":"stainless-core-304ln-4311","notes":"Cold rolled coil and sheet (C); datasheet delivery condition","property_id":"tensile_yield_strength","result":{"canonical":{"unit":"Pa","value":290000000.0},"kind":"lower_bound","reported":{"significant_figures":3,"unit":"MPa","value":290.0}},"source_id":"outokumpu-core","source_locator":{"label":"Page 8, Core 304LN/4311, product form C, row Table 5, Rp0.2","page":8},"state_id":"stainless-core-304ln-4311-reference","status":"active","supersedes_observation_ids":[],"test_method":{"reported_label":"EN 10088-2"},"uncertainty":null},{"basis":"specified_range","conditions":{"product_form":"sheet","temperature_K":293.15},"id":"obs-9b603e04b1c9cc550b8a","material_id":"stainless-core-304ln-4311","notes":"Cold rolled coil and sheet (C); datasheet delivery condition","property_id":"ultimate_tensile_strength","result":{"canonical":{"maximum":750000000.0,"minimum":550000000.0,"unit":"Pa"},"kind":"interval","reported":{"maximum":750.0,"minimum":550.0,"significant_figures":3,"unit":"MPa"}},"source_id":"outokumpu-core","source_locator":{"label":"Page 8, Core 304LN/4311, product form C, row Table 5, Rm","page":8},"state_id":"stainless-core-304ln-4311-reference","status":"active","supersedes_observation_ids":[],"test_method":{"reported_label":"EN 10088-2"},"uncertainty":null},{"basis":"minimum","conditions":{"product_form":"sheet","temperature_K":293.15},"id":"obs-90b5b6eb8762516112bc","material_id":"stainless-core-304ln-4311","notes":"Cold rolled coil and sheet (C); datasheet delivery condition","property_id":"elongation_at_break","result":{"canonical":{"unit":"1","value":0.4},"kind":"lower_bound","reported":{"significant_figures":2,"unit":"%","value":40.0}},"source_id":"outokumpu-core","source_locator":{"label":"Page 8, Core 304LN/4311, product form C, row Table 5, A80 (80 mm gauge length)","page":8},"state_id":"stainless-core-304ln-4311-reference","status":"active","supersedes_observation_ids":[],"test_method":{"reported_label":"EN 10088-2"},"uncertainty":null},{"basis":"typical","conditions":{},"id":"obs-c84af4655a117b5ee129","material_id":"stainless-core-304ln-4311","notes":"","property_id":"density","result":{"canonical":{"unit":"kg/m^3","value":7900.0},"kind":"point","reported":{"significant_figures":2,"unit":"kg/dm³","value":7.9}},"source_id":"outokumpu-core","source_locator":{"label":"Page 10, Core 304LN/4311, row Table 7, Density","page":10},"state_id":null,"status":"active","supersedes_observation_ids":[],"test_method":{"reported_label":"EN 10088-1"},"uncertainty":null},{"basis":"typical","conditions":{"temperature_K":293.15},"id":"obs-e07cd688784451f093b4","material_id":"stainless-core-304ln-4311","notes":"","property_id":"youngs_modulus","result":{"canonical":{"unit":"Pa","value":200000000000.0},"kind":"point","reported":{"significant_figures":3,"unit":"GPa","value":200.0}},"source_id":"outokumpu-core","source_locator":{"label":"Page 10, Core 304LN/4311, row Table 7, Modulus of elasticity at 20 °C","page":10},"state_id":null,"status":"active","supersedes_observation_ids":[],"test_method":{"reported_label":"EN 10088-1"},"uncertainty":null},{"basis":"typical","conditions":{"temperature_K":293.15},"id":"obs-00f9e02678500e7d4380","material_id":"stainless-core-304ln-4311","notes":"","property_id":"thermal_conductivity","result":{"canonical":{"unit":"W/(m*K)","value":15.0},"kind":"point","reported":{"significant_figures":2,"unit":"W/(m·K)","value":15.0}},"source_id":"outokumpu-core","source_locator":{"label":"Page 10, Core 304LN/4311, row Table 7, Thermal conductivity at 20 °C","page":10},"state_id":null,"status":"active","supersedes_observation_ids":[],"test_method":{"reported_label":"EN 10088-1"},"uncertainty":null},{"basis":"typical","conditions":{"temperature_K":293.15},"id":"obs-eb67ad1392de6e57b1ea","material_id":"stainless-core-304ln-4311","notes":"","property_id":"specific_heat","result":{"canonical":{"unit":"J/(kg*K)","value":500.0},"kind":"point","reported":{"significant_figures":3,"unit":"J/(kg·K)","value":500.0}},"source_id":"outokumpu-core","source_locator":{"label":"Page 10, Core 304LN/4311, row Table 7, Thermal capacity at 20 °C","page":10},"state_id":null,"status":"active","supersedes_observation_ids":[],"test_method":{"reported_label":"EN 10088-1"},"uncertainty":null},{"basis":"minimum","conditions":{"product_form":"sheet","temperature_K":293.15},"id":"obs-32dff2fe712e485654bf","material_id":"stainless-core-304l-4306","notes":"Cold rolled coil and sheet (C); datasheet delivery condition","property_id":"tensile_yield_strength","result":{"canonical":{"unit":"Pa","value":220000000.0},"kind":"lower_bound","reported":{"significant_figures":3,"unit":"MPa","value":220.0}},"source_id":"outokumpu-core","source_locator":{"label":"Page 8, Core 304L/4306, product form C, row Table 5, Rp0.2","page":8},"state_id":"stainless-core-304l-4306-reference","status":"active","supersedes_observation_ids":[],"test_method":{"reported_label":"EN 10088-2"},"uncertainty":null},{"basis":"specified_range","conditions":{"product_form":"sheet","temperature_K":293.15},"id":"obs-8909fafa773da1404553","material_id":"stainless-core-304l-4306","notes":"Cold rolled coil and sheet (C); datasheet delivery condition","property_id":"ultimate_tensile_strength","result":{"canonical":{"maximum":700000000.0,"minimum":520000000.0,"unit":"Pa"},"kind":"interval","reported":{"maximum":700.0,"minimum":520.0,"significant_figures":3,"unit":"MPa"}},"source_id":"outokumpu-core","source_locator":{"label":"Page 8, Core 304L/4306, product form C, row Table 5, Rm","page":8},"state_id":"stainless-core-304l-4306-reference","status":"active","supersedes_observation_ids":[],"test_method":{"reported_label":"EN 10088-2"},"uncertainty":null},{"basis":"minimum","conditions":{"product_form":"sheet","temperature_K":293.15},"id":"obs-149635fd5cadc00fb682","material_id":"stainless-core-304l-4306","notes":"Cold rolled coil and sheet (C); datasheet delivery condition","property_id":"elongation_at_break","result":{"canonical":{"unit":"1","value":0.45},"kind":"lower_bound","reported":{"significant_figures":2,"unit":"%","value":45.0}},"source_id":"outokumpu-core","source_locator":{"label":"Page 8, Core 304L/4306, product form C, row Table 5, A80 (80 mm gauge length)","page":8},"state_id":"stainless-core-304l-4306-reference","status":"active","supersedes_observation_ids":[],"test_method":{"reported_label":"EN 10088-2"},"uncertainty":null},{"basis":"typical","conditions":{},"id":"obs-59beb7ec5b0bd8c8048b","material_id":"stainless-core-304l-4306","notes":"","property_id":"density","result":{"canonical":{"unit":"kg/m^3","value":7900.0},"kind":"point","reported":{"significant_figures":2,"unit":"kg/dm³","value":7.9}},"source_id":"outokumpu-core","source_locator":{"label":"Page 10, Core 304L/4306, row Table 7, Density","page":10},"state_id":null,"status":"active","supersedes_observation_ids":[],"test_method":{"reported_label":"EN 10088-1"},"uncertainty":null},{"basis":"typical","conditions":{"temperature_K":293.15},"id":"obs-04a483da2392dd70423f","material_id":"stainless-core-304l-4306","notes":"","property_id":"youngs_modulus","result":{"canonical":{"unit":"Pa","value":200000000000.0},"kind":"point","reported":{"significant_figures":3,"unit":"GPa","value":200.0}},"source_id":"outokumpu-core","source_locator":{"label":"Page 10, Core 304L/4306, row Table 7, Modulus of elasticity at 20 °C","page":10},"state_id":null,"status":"active","supersedes_observation_ids":[],"test_method":{"reported_label":"EN 10088-1"},"uncertainty":null},{"basis":"typical","conditions":{"temperature_K":293.15},"id":"obs-2fcad69a495c5aceccbb","material_id":"stainless-core-304l-4306","notes":"","property_id":"thermal_conductivity","result":{"canonical":{"unit":"W/(m*K)","value":15.0},"kind":"point","reported":{"significant_figures":2,"unit":"W/(m·K)","value":15.0}},"source_id":"outokumpu-core","source_locator":{"label":"Page 10, Core 304L/4306, row Table 7, Thermal conductivity at 20 °C","page":10},"state_id":null,"status":"active","supersedes_observation_ids":[],"test_method":{"reported_label":"EN 10088-1"},"uncertainty":null},{"basis":"typical","conditions":{"temperature_K":293.15},"id":"obs-0eca03302b62b6729a3c","material_id":"stainless-core-304l-4306","notes":"","property_id":"specific_heat","result":{"canonical":{"unit":"J/(kg*K)","value":500.0},"kind":"point","reported":{"significant_figures":3,"unit":"J/(kg·K)","value":500.0}},"source_id":"outokumpu-core","source_locator":{"label":"Page 10, Core 304L/4306, row Table 7, Thermal capacity at 20 °C","page":10},"state_id":null,"status":"active","supersedes_observation_ids":[],"test_method":{"reported_label":"EN 10088-1"},"uncertainty":null},{"basis":"minimum","conditions":{"product_form":"sheet","temperature_K":293.15},"id":"obs-a64ac73e9de940de4c92","material_id":"stainless-core-305-4303","notes":"Cold rolled coil and sheet (C); datasheet delivery condition","property_id":"tensile_yield_strength","result":{"canonical":{"unit":"Pa","value":220000000.0},"kind":"lower_bound","reported":{"significant_figures":3,"unit":"MPa","value":220.0}},"source_id":"outokumpu-core","source_locator":{"label":"Page 8, Core 305/4303, product form C, row Table 5, Rp0.2","page":8},"state_id":"stainless-core-305-4303-reference","status":"active","supersedes_observation_ids":[],"test_method":{"reported_label":"EN 10088-2"},"uncertainty":null},{"basis":"specified_range","conditions":{"product_form":"sheet","temperature_K":293.15},"id":"obs-34cd28034f12b04a649b","material_id":"stainless-core-305-4303","notes":"Cold rolled coil and sheet (C); datasheet delivery condition","property_id":"ultimate_tensile_strength","result":{"canonical":{"maximum":650000000.0,"minimum":500000000.0,"unit":"Pa"},"kind":"interval","reported":{"maximum":650.0,"minimum":500.0,"significant_figures":3,"unit":"MPa"}},"source_id":"outokumpu-core","source_locator":{"label":"Page 8, Core 305/4303, product form C, row Table 5, Rm","page":8},"state_id":"stainless-core-305-4303-reference","status":"active","supersedes_observation_ids":[],"test_method":{"reported_label":"EN 10088-2"},"uncertainty":null},{"basis":"minimum","conditions":{"product_form":"sheet","temperature_K":293.15},"id":"obs-0eee57e772c6547a7ba3","material_id":"stainless-core-305-4303","notes":"Cold rolled coil and sheet (C); datasheet delivery condition","property_id":"elongation_at_break","result":{"canonical":{"unit":"1","value":0.45},"kind":"lower_bound","reported":{"significant_figures":2,"unit":"%","value":45.0}},"source_id":"outokumpu-core","source_locator":{"label":"Page 8, Core 305/4303, product form C, row Table 5, A80 (80 mm gauge length)","page":8},"state_id":"stainless-core-305-4303-reference","status":"active","supersedes_observation_ids":[],"test_method":{"reported_label":"EN 10088-2"},"uncertainty":null},{"basis":"typical","conditions":{},"id":"obs-6cdfd2c8059963ed3631","material_id":"stainless-core-305-4303","notes":"","property_id":"density","result":{"canonical":{"unit":"kg/m^3","value":7900.0},"kind":"point","reported":{"significant_figures":2,"unit":"kg/dm³","value":7.9}},"source_id":"outokumpu-core","source_locator":{"label":"Page 10, Core 305/4303, row Table 7, Density","page":10},"state_id":null,"status":"active","supersedes_observation_ids":[],"test_method":{"reported_label":"EN 10088-1"},"uncertainty":null},{"basis":"typical","conditions":{"temperature_K":293.15},"id":"obs-6c9a765ffd9cc12f393f","material_id":"stainless-core-305-4303","notes":"","property_id":"youngs_modulus","result":{"canonical":{"unit":"Pa","value":200000000000.0},
