Repository: amarschn/tools

# Materials data project

The source of truth behind the **Materials** tool. This directory holds the
curated data, the builder, and the validation gates. The published site it
generates lives at `tools/materials/` and is registered in `catalog.json` like
any other tool.

Adding a material happens here, not anywhere else. The project this came from
is closed; nothing upstream is maintained.

Current contents: **222 material identities, 92 named states, 1,593
observations, 10 registered properties and references to 28 source documents**.
The generated site has no runtime dependencies, backend, accounts, or network
search service.

Material queries open complete datasheets.

File: materials/data/ea193e23e511eb59256d/catalog.json (part 16 of 34)
"status":"active","supersedes_observation_ids":[],"test_method":{"reported_label":"EN 10088-1"},"uncertainty":null},{"basis":"minimum","conditions":{"product_form":"sheet","temperature_K":293.15},"id":"obs-d02dcaeae5833518a4ef","material_id":"stainless-core-301-4310","notes":"Cold rolled coil and sheet (C); datasheet delivery condition","property_id":"tensile_yield_strength","result":{"canonical":{"unit":"Pa","value":250000000.0},"kind":"lower_bound","reported":{"significant_figures":3,"unit":"MPa","value":250.0}},"source_id":"outokumpu-core","source_locator":{"label":"Page 8, Core 301/4310, product form C, row Table 5, Rp0.2","page":8},"state_id":"stainless-core-301-4310-reference","status":"active","supersedes_observation_ids":[],"test_method":{"reported_label":"EN 10088-2"},"uncertainty":null},{"basis":"specified_range","conditions":{"product_form":"sheet","temperature_K":293.15},"id":"obs-9c540013195311fd1f32","material_id":"stainless-core-301-4310","notes":"Cold rolled coil and sheet (C); datasheet delivery condition","property_id":"ultimate_tensile_strength","result":{"canonical":{"maximum":950000000.0,"minimum":600000000.0,"unit":"Pa"},"kind":"interval","reported":{"maximum":950.0,"minimum":600.0,"significant_figures":3,"unit":"MPa"}},"source_id":"outokumpu-core","source_locator":{"label":"Page 8, Core 301/4310, product form C, row Table 5, Rm","page":8},"state_id":"stainless-core-301-4310-reference","status":"active","supersedes_observation_ids":[],"test_method":{"reported_label":"EN 10088-2"},"uncertainty":null},{"basis":"minimum","conditions":{"product_form":"sheet","temperature_K":293.15},"id":"obs-d844fe240620ea47eea1","material_id":"stainless-core-301-4310","notes":"Cold rolled coil and sheet (C); datasheet delivery condition","property_id":"elongation_at_break","result":{"canonical":{"unit":"1","value":0.4},"kind":"lower_bound","reported":{"significant_figures":2,"unit":"%","value":40.0}},"source_id":"outokumpu-core","source_locator":{"label":"Page 8, Core 301/4310, product form C, row Table 5, A80 (80 mm gauge length)","page":8},"state_id":"stainless-core-301-4310-reference","status":"active","supersedes_observation_ids":[],"test_method":{"reported_label":"EN 10088-2"},"uncertainty":null},{"basis":"typical","conditions":{},"id":"obs-29715d2d160206b6c980","material_id":"stainless-core-301-4310","notes":"","property_id":"density","result":{"canonical":{"unit":"kg/m^3","value":7900.0},"kind":"point","reported":{"significant_figures":2,"unit":"kg/dm³","value":7.9}},"source_id":"outokumpu-core","source_locator":{"label":"Page 10, Core 301/4310, row Table 7, Density","page":10},"state_id":null,"status":"active","supersedes_observation_ids":[],"test_method":{"reported_label":"EN 10088-1"},"uncertainty":null},{"basis":"typical","conditions":{"temperature_K":293.15},"id":"obs-aa7fbf1a2ef33e52baa0","material_id":"stainless-core-301-4310","notes":"","property_id":"youngs_modulus","result":{"canonical":{"unit":"Pa","value":200000000000.0},"kind":"point","reported":{"significant_figures":3,"unit":"GPa","value":200.0}},"source_id":"outokumpu-core","source_locator":{"label":"Page 10, Core 301/4310, row Table 7, Modulus of elasticity at 20 °C","page":10},"state_id":null,"status":"active","supersedes_observation_ids":[],"test_method":{"reported_label":"EN 10088-1"},"uncertainty":null},{"basis":"typical","conditions":{"temperature_K":293.15},"id":"obs-73df096c52dc3dad7edb","material_id":"stainless-core-301-4310","notes":"","property_id":"thermal_conductivity","result":{"canonical":{"unit":"W/(m*K)","value":15.0},"kind":"point","reported":{"significant_figures":2,"unit":"W/(m·K)","value":15.0}},"source_id":"outokumpu-core","source_locator":{"label":"Page 10, Core 301/4310, row Table 7, Thermal conductivity at 20 °C","page":10},"state_id":null,"status":"active","supersedes_observation_ids":[],"test_method":{"reported_label":"EN 10088-1"},"uncertainty":null},{"basis":"typical","conditions":{"temperature_K":293.15},"id":"obs-85c9327cfb8ae686d01f","material_id":"stainless-core-301-4310","notes":"","property_id":"specific_heat","result":{"canonical":{"unit":"J/(kg*K)","value":500.0},"kind":"point","reported":{"significant_figures":3,"unit":"J/(kg·K)","value":500.0}},"source_id":"outokumpu-core","source_locator":{"label":"Page 10, Core 301/4310, row Table 7, Thermal capacity at 20 °C","page":10},"state_id":null,"status":"active","supersedes_observation_ids":[],"test_method":{"reported_label":"EN 10088-1"},"uncertainty":null},{"basis":"minimum","conditions":{"product_form":"sheet","temperature_K":293.15},"id":"obs-ed2b972c2f90efbe0e4c","material_id":"stainless-core-201-4372","notes":"Cold rolled coil and sheet (C); datasheet delivery condition","property_id":"tensile_yield_strength","result":{"canonical":{"unit":"Pa","value":350000000.0},"kind":"lower_bound","reported":{"significant_figures":3,"unit":"MPa","value":350.0}},"source_id":"outokumpu-core","source_locator":{"label":"Page 8, Core 201/4372, product form C, row Table 5, Rp0.2","page":8},"state_id":"stainless-core-201-4372-reference","status":"active","supersedes_observation_ids":[],"test_method":{"reported_label":"EN 10088-2"},"uncertainty":null},{"basis":"specified_range","conditions":{"product_form":"sheet","temperature_K":293.15},"id":"obs-e32e197791ac697fcde4","material_id":"stainless-core-201-4372","notes":"Cold rolled coil and sheet (C); datasheet delivery condition","property_id":"ultimate_tensile_strength","result":{"canonical":{"maximum":880000000.0,"minimum":680000000.0,"unit":"Pa"},"kind":"interval","reported":{"maximum":880.0,"minimum":680.0,"significant_figures":3,"unit":"MPa"}},"source_id":"outokumpu-core","source_locator":{"label":"Page 8, Core 201/4372, product form C, row Table 5, Rm","page":8},"state_id":"stainless-core-201-4372-reference","status":"active","supersedes_observation_ids":[],"test_method":{"reported_label":"EN 10088-2"},"uncertainty":null},{"basis":"minimum","conditions":{"product_form":"sheet","temperature_K":293.15},"id":"obs-999309d730fc38c5fb26","material_id":"stainless-core-201-4372","notes":"Cold rolled coil and sheet (C); datasheet delivery condition","property_id":"elongation_at_break","result":{"canonical":{"unit":"1","value":0.45},"kind":"lower_bound","reported":{"significant_figures":2,"unit":"%","value":45.0}},"source_id":"outokumpu-core","source_locator":{"label":"Page 8, Core 201/4372, product form C, row Table 5, A80 (80 mm gauge length)","page":8},"state_id":"stainless-core-201-4372-reference","status":"active","supersedes_observation_ids":[],"test_method":{"reported_label":"EN 10088-2"},"uncertainty":null},{"basis":"typical","conditions":{},"id":"obs-4989b66610e422dd565a","material_id":"stainless-core-201-4372","notes":"","property_id":"density","result":{"canonical":{"unit":"kg/m^3","value":7800.0},"kind":"point","reported":{"significant_figures":2,"unit":"kg/dm³","value":7.8}},"source_id":"outokumpu-core","source_locator":{"label":"Page 10, Core 201/4372, row Table 7, Density","page":10},"state_id":null,"status":"active","supersedes_observation_ids":[],"test_method":{"reported_label":"EN 10088-1"},"uncertainty":null},{"basis":"typical","conditions":{"temperature_K":293.15},"id":"obs-9dc82457e31cec04e7ac","material_id":"stainless-core-201-4372","notes":"","property_id":"youngs_modulus","result":{"canonical":{"unit":"Pa","value":200000000000.0},"kind":"point","reported":{"significant_figures":3,"unit":"GPa","value":200.0}},"source_id":"outokumpu-core","source_locator":{"label":"Page 10, Core 201/4372, row Table 7, Modulus of elasticity at 20 °C","page":10},"state_id":null,"status":"active","supersedes_observation_ids":[],"test_method":{"reported_label":"EN 10088-1"},"uncertainty":null},{"basis":"typical","conditions":{"temperature_K":293.15},"id":"obs-c8377c3f07a46e1c182f","material_id":"stainless-core-201-4372","notes":"","property_id":"thermal_conductivity","result":{"canonical":{"unit":"W/(m*K)","value":15.0},"kind":"point","reported":{"significant_figures":2,"unit":"W/(m·K)","value":15.0}},"source_id":"outokumpu-core","source_locator":{"label":"Page 10, Core 201/4372, row Table 7, Thermal conductivity at 20 °C","page":10},"state_id":null,"status":"active","supersedes_observation_ids":[],"test_method":{"reported_label":"EN 10088-1"},"uncertainty":null},{"basis":"minimum","conditions":{"product_form":"sheet","temperature_K":293.15},"id":"obs-c886c0e853409b0943be","material_id":"stainless-core-201ln-4372","notes":"Cold rolled coil and sheet (C); datasheet delivery condition","property_id":"tensile_yield_strength","result":{"canonical":{"unit":"Pa","value":350000000.0},"kind":"lower_bound","reported":{"significant_figures":3,"unit":"MPa","value":350.0}},"source_id":"outokumpu-core","source_locator":{"label":"Page 8, Core 201LN/4372, product form C, row Table 5, Rp0.2","page":8},"state_id":"stainless-core-201ln-4372-reference","status":"active","supersedes_observation_ids":[],"test_method":{"reported_label":"EN 10088-2"},"uncertainty":null},{"basis":"specified_range","conditions":{"product_form":"sheet","temperature_K":293.15},"id":"obs-291886338316aeabb9a9","material_id":"stainless-core-201ln-4372","notes":"Cold rolled coil and sheet (C); datasheet delivery condition","property_id":"ultimate_tensile_strength","result":{"canonical":{"maximum":880000000.0,"minimum":680000000.0,"unit":"Pa"},"kind":"interval","reported":{"maximum":880.0,"minimum":680.0,"significant_figures":3,"unit":"MPa"}},"source_id":"outokumpu-core","source_locator":{"label":"Page 8, Core 201LN/4372, product form C, row Table 5, Rm","page":8},"state_id":"stainless-core-201ln-4372-reference","status":"active","supersedes_observation_ids":[],"test_method":{"reported_label":"EN 10088-2"},"uncertainty":null},{"basis":"minimum","conditions":{"product_form":"sheet","temperature_K":293.15},"id":"obs-51b12d3163c058a6760a","material_id":"stainless-core-201ln-4372","notes":"Cold rolled coil and sheet (C); datasheet delivery condition","property_id":"elongation_at_break","result":{"canonical":{"unit":"1","value":0.45},"kind":"lower_bound","reported":{"significant_figures":2,"unit":"%","value":45.0}},"source_id":"outokumpu-core","source_locator":{"label":"Page 8, Core 201LN/4372, product form C, row Table 5, A80 (80 mm gauge length)","page":8},"state_id":"stainless-core-201ln-4372-reference","status":"active","supersedes_observation_ids":[],"test_method":{"reported_label":"EN 10088-2"},"uncertainty":null},{"basis":"typical","conditions":{},"id":"obs-f5843f323610609d6910","material_id":"stainless-core-201ln-4372","notes":"","property_id":"density","result":{"canonical":{"unit":"kg/m^3","value":7800.0},"kind":"point","reported":{"significant_figures":2,"unit":"kg/dm³","value":7.8}},"source_id":"outokumpu-core","source_locator":{"label":"Page 10, Core 201LN/4372, row Table 7, Density","page":10},"state_id":null,"status":"active","supersedes_observation_ids":[],"test_method":{"reported_label":"EN 10088-1"},"uncertainty":null},{"basis":"typical","conditions":{"temperature_K":293.15},"id":"obs-67c5c3a1fe7686ddb84c","material_id":"stainless-core-201ln-4372","notes":"","property_id":"youngs_modulus","result":{"canonical":{"unit":"Pa","value":200000000000.0},"kind":"point","reported":{"significant_figures":3,"unit":"GPa","value":200.0}},"source_id":"outokumpu-core","source_locator":{"label":"Page 10, Core 201LN/4372, row Table 7, Modulus of elasticity at 20 °C","page":10},"state_id":null,"status":"active","supersedes_observation_ids":[],"test_method":{"reported_label":"EN 10088-1"},"uncertainty":null},{"basis":"typical","conditions":{"temperature_K":293.15},"id":"obs-f0019486c5ec4a839249","material_id":"stainless-core-201ln-4372","notes":"","property_id":"thermal_conductivity","result":{"canonical":{"unit":"W/(m*K)","value":15.0},"kind":"point","reported":{"significant_figures":2,"unit":"W/(m·K)","value":15.0}},"source_id":"outokumpu-core","source_locator":{"label":"Page 10, Core 201LN/4372, row Table 7, Thermal conductivity at 20 °C","page":10},"state_id":null,"status":"active","supersedes_observation_ids":[],"test_method":{"reported_label":"EN 10088-1"},"uncertainty":null},{"basis":"minimum","conditions":{"product_form":"sheet","temperature_K":293.15},"id":"obs-741d9ea378875c96e247","material_id":"stainless-core-441-4509","notes":"Cold rolled coil and sheet (C); datasheet delivery condition","property_id":"tensile_yield_strength","result":{"canonical":{"unit":"Pa","value":250000000.0},"kind":"lower_bound","reported":{"significant_figures":3,"unit":"MPa","value":250.0}},"source_id":"outokumpu-core","source_locator":{"label":"Page 8, Core 441/4509, product form C, row Table 5, Rp0.2","page":8},"state_id":"stainless-core-441-4509-reference","status":"active","supersedes_observation_ids":[],"test_method":{"reported_label":"EN 10088-2"},"uncertainty":null},{"basis":"specified_range","conditions":{"product_form":"sheet","temperature_K":293.15},"id":"obs-88df3fe22be4898de263","material_id":"stainless-core-441-4509","notes":"Cold rolled coil and sheet (C); datasheet delivery condition","property_id":"ultimate_tensile_strength","result":{"canonical":{"maximum":630000000.0,"minimum":430000000.0,"unit":"Pa"},"kind":"interval","reported":{"maximum":630.0,"minimum":430.0,"significant_figures":3,"unit":"MPa"}},"source_id":"outokumpu-core","source_locator":{"label":"Page 8, Core 441/4509, product form C, row Table 5, Rm","page":8},"state_id":"stainless-core-441-4509-reference","status":"active","supersedes_observation_ids":[],"test_method":{"reported_label":"EN 10088-2"},"uncertainty":null},{"basis":"minimum","conditions":{"product_form":"sheet","temperature_K":293.15},"id":"obs-ef3fb6c78cf9536634e4","material_id":"stainless-core-441-4509","notes":"Cold rolled coil and sheet (C); datasheet delivery condition","property_id":"elongation_at_break","result":{"canonical":{"unit":"1","value":0.18},"kind":"lower_bound","reported":{"significant_figures":2,"unit":"%","value":18.0}},"source_id":"outokumpu-core","source_locator":{"label":"Page 8, Core 441/4509, product form C, row Table 5, A80 (80 mm gauge length)","page":8},"state_id":"stainless-core-441-4509-reference","status":"active","supersedes_observation_ids":[],"test_method":{"reported_label":"EN 10088-2"},"uncertainty":null},{"basis":"typical","conditions":{},"id":"obs-9c5df414faa023291749","material_id":"stainless-core-441-4509","notes":"","property_id":"density","result":{"canonical":{"unit":"kg/m^3","value":7700.0},"kind":"point","reported":{"significant_figures":2,"unit":"kg/dm³","value":7.7}},"source_id":"outokumpu-core","source_locator":{"label":"Page 10, Core 441/4509, row Table 7, Density","page":10},"state_id":null,"status":"active","supersedes_observation_ids":[],"test_method":{"reported_label":"EN 10088-1"},"uncertainty":null},{"basis":"typical","conditions":{"temperature_K":293.15},"id":"obs-c55bb33dd3c82fd6e306","material_id":"stainless-core-441-4509","notes":"","property_id":"youngs_modulus","result":{"canonical":{"unit":"Pa","value":220000000000.0},"kind":"point","reported":{"significant_figures":3,"unit":"GPa","value":220.0}},"source_id":"outokumpu-core","source_locator":{"label":"Page 10, Core 441/4509, row Table 7, Modulus of elasticity at 20 °C","page":10},"state_id":null,"status":"active","supersedes_observation_ids":[],"test_method":{"reported_label":"EN 10088-1"},"uncertainty":null},{"basis":"typical","conditions":{"temperature_K":293.15},"id":"obs-d5bee7e86783717200f7","material_id":"stainless-core-441-4509","notes":"","property_id":"thermal_conductivity","result":{"canonical":{"unit":"W/(m*K)","value":25.0},"kind":"point","reported":{"significant_figures":2,"unit":"W/(m·K)","value":25.0}},"source_id":"outokumpu-core","source_locator":{"label":"Page 10, Core 441/4509, row Table 7, Thermal conductivity at 20 °C","page":10},"state_id":null,"status":"active","supersedes_observation_ids":[],"test_method":{"reported_label":"EN 10088-1"},"uncertainty":null},{"basis":"typical","conditions":{"temperature_K":293.15},"id":"obs-473dcbb1c7c2a3939788","material_id":"stainless-core-441-4509","notes":"","property_id":"specific_heat","result":{"canonical":{"unit":"J/(kg*K)","value":460.0},"kind":"point","reported":{"significant_figures":3,"unit":"J/(kg·K)","value":460.0}},"source_id":"outokumpu-core","source_locator":{"label":"Page 10, Core 441/4509, row Table 7, Thermal capacity at 20 °C","page":10},"state_id":null,"status":"active","supersedes_observation_ids":[],"test_method":{"reported_label":"EN 10088-1"},"uncertainty":null},{"basis":"minimum","conditions":{"product_form":"sheet","temperature_K":293.15},"id":"obs-52afd2b09cf67b6241de","material_id":"stainless-core-439m","notes":"Cold rolled coil and sheet (C); datasheet delivery condition","property_id":"tensile_yield_strength","result":{"canonical":{"unit":"Pa","value":205000000.0},"kind":"lower_bound","reported":{"significant_figures":3,"unit":"MPa","value":205.0}},"source_id":"outokumpu-core","source_locator":{"label":"Page 8, Core 439M, product form C*, row Table 5, Rp0.2","page":8},"state_id":"stainless-core-439m-reference","status":"active","supersedes_observation_ids":[],"test_method":{"reported_label":"ASTM A240"},"uncertainty":null},{"basis":"minimum","conditions":{"product_form":"sheet","temperature_K":293.15},"id":"obs-3a518f54fb9bff4bf756","material_id":"stainless-core-439m","notes":"Cold rolled coil and sheet (C); datasheet delivery condition","property_id":"ultimate_tensile_strength","result":{"canonical":{"unit":"Pa","value":415000000.0},"kind":"lower_bound","reported":{"significant_figures":3,"unit":"MPa","value":415.0}},"source_id":"outokumpu-core","source_locator":{"label":"Page 8, Core 439M, product form C*, row Table 5, Rm","page":8},"state_id":"stainless-core-439m-reference","status":"active","supersedes_observation_ids":[],"test_method":{"reported_label":"ASTM A240"},"uncertainty":null},{"basis":"minimum","conditions":{"product_form":"sheet","temperature_K":293.15},"id":"obs-2aafa5c8bd5458071dfb","material_id":"stainless-core-439m","notes":"Cold rolled coil and sheet (C); datasheet delivery condition","property_id":"elongation_at_break","result":{"canonical":{"unit":"1","value":0.22},"kind":"lower_bound","reported":{"significant_figures":2,"unit":"%","value":22.0}},"source_id":"outokumpu-core","source_locator":{"label":"Page 8, Core 439M, product form C*, row Table 5, A80 (80 mm gauge length)","page":8},"state_id":"stainless-core-439m-reference","status":"active","supersedes_observation_ids":[],"test_method":{"reported_label":"ASTM A240"},"uncertainty":null},{"basis":"typical","conditions":{},"id":"obs-1eed26351d74d7c816fd","material_id":"stainless-core-439m","notes":"","property_id":"density","result":{"canonical":{"unit":"kg/m^3","value":7700.0},"kind":"point","reported":{"significant_figures":2,"unit":"kg/dm³","value":7.7}},"source_id":"outokumpu-core","source_locator":{"label":"Page 10, Core 439M, row Table 7, Density","page":10},"state_id":null,"status":"active","supersedes_observation_ids":[],"test_method":{"reported_label":"Outokumpu values (Table 7 footnote)"},"uncertainty":null},{"basis":"typical","conditions":{"temperature_K":293.15},"id":"obs-94decc163d0e0926d88d","material_id":"stainless-core-439m","notes":"","property_id":"youngs_modulus","result":{"canonical":{"unit":"Pa","value":220000000000.0},"kind":"point","reported":{"significant_figures":3,"unit":"GPa","value":220.0}},"source_id":"outokumpu-core","source_locator":{"label":"Page 10, Core 439M, row Table 7, Modulus of elasticity at 20 °C","page":10},"state_id":null,"status":"active","supersedes_observation_ids":[],"test_method":{"reported_label":"Outokumpu values (Table 7 footnote)"},"uncertainty":null},{"basis":"typical","conditions":{"temperature_K":293.15},"id":"obs-036e754c8d71c86fb9dd","material_id":"stainless-core-439m","notes":"","property_id":"thermal_conductivity","result":{"canonical":{"unit":"W/(m*K)","value":25.0},"kind":"point","reported":{"significant_figures":2,"unit":"W/(m·K)","value":25.0}},"source_id":"outokumpu-core","source_locator":{"label":"Page 10, Core 439M, row Table 7, Thermal conductivity at 20 °C","page":10},"state_id":null,"status":"active","supersedes_observation_ids":[],"test_method":{"reported_label":"Outokumpu values (Table 7 footnote)"},"uncertainty":null},{"basis":"typical","conditions":{"temperature_K":293.15},"id":"obs-ddfc528508a89db32807","material_id":"stainless-core-439m","notes":"","property_id":"specific_heat","result":{"canonical":{"unit":"J/(kg*K)","value":460.0},"kind":"point","reported":{"significant_figures":3,"unit":"J/(kg·K)","value":460.0}},"source_id":"outokumpu-core","source_locator":{"label":"Page 10, Core 439M, row Table 7, Thermal capacity at 20 °C","page":10},"state_id":null,"status":"active","supersedes_observation_ids":[],"test_method":{"reported_label":"Outokumpu values (Table 7 footnote)"},"uncertainty":null},{"basis":"minimum","conditions":{"product_form":"sheet","temperature_K":293.15},"id":"obs-99cbdd7d271565ca2b7e","material_id":"stainless-core-4622","notes":"Cold rolled coil and sheet (C); datasheet delivery condition","property_id":"tensile_yield_strength","result":{"canonical":{"unit":"Pa","value":300000000.0},"kind":"lower_bound","reported":{"significant_figures":3,"unit":"MPa","value":300.0}},"source_id":"outokumpu-core","source_locator":{"label":"Page 8, Core 4622, product form C**, row Table 5, Rp0.2","page":8},"state_id":"stainless-core-4622-reference","status":"active","supersedes_observation_ids":[],"test_method":{"reported_label":"EN 10028-7"},"uncertainty":null},{"basis":"specified_range","conditions":{"product_form":"sheet","temperature_K":293.15},"id":"obs-b0eccd62601941814a39","material_id":"stainless-core-4622","notes":"Cold rolled coil and sheet (C); datasheet delivery condition","property_id":"ultimate_tensile_strength","result":{"canonical":{"maximum":630000000.0,"minimum":430000000.0,"unit":"Pa"},"kind":"interval","reported":{"maximum":630.0,"minimum":430.0,"significant_figures":3,"unit":"MPa"}},"source_id":"outokumpu-core","source_locator":{"label":"Page 8, Core 4622, product form C**, row Table 5, Rm","page":8},"state_id":"stainless-core-4622-reference","status":"active","supersedes_observation_ids":[],"test_method":{"reported_label":"EN 10028-7"},"uncertainty":null},{"basis":"minimum","conditions":{"product_form":"sheet","temperature_K":293.15},"id":"obs-9bbe63c52128cf15b5f9","material_id":"stainless-core-4622","notes":"Cold rolled coil and sheet (C); datasheet delivery condition","property_id":"elongation_at_break","result":{"canonical":{"unit":"1","value":0.22},"kind":"lower_bound","reported":{"significant_figures":2,"unit":"%","value":22.0}},"source_id":"outokumpu-core","source_locator":{"label":"Page 8, Core 4622, product form C**, row Table 5, A80 (80 mm gauge length)","page":8},"state_id":"stainless-core-4622-reference","status":"active","supersedes_observation_ids":[],"test_method":{"reported_label":"EN 10028-7"},"uncertainty":null},{"basis":"typical","conditions":{},"id":"obs-3597e663e5e9614a1b3e","material_id":"stainless-core-4622","notes":"","property_id":"density","result":{"canonical":{"unit":"kg/m^3","value":7700.0},"kind":"point","reported":{"significant_figures":2,"unit":"kg/dm³","value":7.7}},"source_id":"outokumpu-core","source_locator":{"label":"Page 10, Core 4622, row Table 7, Density","page":10},"state_id":null,"status":"active","supersedes_observation_ids":[],"test_method":{"reported_label":"Outokumpu values (Table 7 footnote)"},"uncertainty":null},{"basis":"typical","conditions":{"temperature_K":293.15},"id":"obs-acba2157823c173e3b17","material_id":"stainless-core-4622","notes":"","property_id":"youngs_modulus","result":{"canonical":{"unit":"Pa","value":220000000000.0},"kind":"point","reported":{"significant_figures":3,"unit":"GPa","value":220.0}},"source_id":"outokumpu-core","source_locator":{"label":"Page 10, Core 4622, row Table 7, Modulus of elasticity at 20 °C","page":10},"state_id":null,"status":"active","supersedes_observation_ids":[],"test_method":{"reported_label":"Outokumpu values (Table 7 footnote)"},"uncertainty":null},{"basis":"typical","conditions":{"temperature_K":293.15},"id":"obs-47e72103dede43121686","material_id":"stainless-core-4622","notes":"","property_id":"thermal_conductivity","result":{"canonical":{"unit":"W/(m*K)","value":21.0},"kind":"point","reported":{"significant_figures":2,"unit":"W/(m·K)","value":21.0}},"source_id":"outokumpu-core","source_locator":{"label":"Page 10, Core 4622, row Table 7, Thermal conductivity at 20 °C","page":10},"state_id":null,"status":"active","supersedes_observation_ids":[],"test_method":{"reported_label":"Outokumpu values (Table 7 footnote)"},"uncertainty":null},{"basis":"typical","conditions":{"temperature_K":293.15},"id":"obs-823206892f5ebffc9450","material_id":"stainless-core-4622","notes":"","property_id":"specific_heat","result":{"canonical":{"unit":"J/(kg*K)","value":460.0},"kind":"point","reported":{"significant_figures":3,"unit":"J/(kg·K)","value":460.0}},"source_id":"outokumpu-core","source_locator":{"label":"Page 10, Core 4622, row Table 7, Thermal capacity at 20 °C","page":10},"state_id":null,"status":"active","supersedes_observation_ids":[],"test_method":{"reported_label":"Outokumpu values (Table 7 footnote)"},"uncertainty":null},{"basis":"minimum","conditions":{"product_form":"sheet","temperature_K":293.15},"id":"obs-03aef7fc6ff88cc5db0d","material_id":"stainless-supra-316-4401","notes":"Cold rolled coil and sheet (C); datasheet delivery condition","property_id":"tensile_yield_strength","result":{"canonical":{"unit":"Pa","value":240000000.0},"kind":"lower_bound","reported":{"significant_figures":3,"unit":"MPa","value":240.0}},"source_id":"outokumpu-supra","source_locator":{"label":"Page 6, Supra 316/4401, product form C, row Table 5, Rp0.2","page":6},"state_id":"stainless-supra-316-4401-reference","status":"active","supersedes_observation_ids":[],"test_method":{"reported_label":"EN 10088-2"},"uncertainty":null},{"basis":"specified_range","conditions":{"product_form":"sheet","temperature_K":293.15},"id":"obs-e99f66cf7460f01702ac","material_id":"stainless-supra-316-4401","notes":"Cold rolled coil and sheet (C); datasheet delivery condition","property_id":"ultimate_tensile_strength","result":{"canonical":{"maximum":680000000.0,"minimum":530000000.0,"unit":"Pa"},"kind":"interval","reported":{"maximum":680.0,"minimum":530.0,"significant_figures":3,"unit":"MPa"}},"source_id":"outokumpu-supra","source_locator":{"label":"Page 6, Supra 316/4401, product form C, row Table 5, Rm","page":6},"state_id":"stainless-supra-316-4401-reference","status":"active","supersedes_observation_ids":[],"test_method":{"reported_label":"EN 10088-2"},"uncertainty":null},{"basis":"minimum","conditions":{"product_form":"sheet","temperature_K":293.15},"id":"obs-e33b327df53475a79953","material_id":"stainless-supra-316-4401","notes":"Cold rolled coil and sheet (C); datasheet delivery condition","property_id":"elongation_at_break","result":{"canonical":{"unit":"1","value":0.4},"kind":"lower_bound","reported":{"significant_figures":2,"unit":"%","value":40.0}},"source_id":"outokumpu-supra","source_locator":{"label":"Page 6, Supra 316/4401, product form C, row Table 5, A80 (80 mm gauge length)","page":6},"state_id":"stainless-supra-316-4401-reference","status":"active","supersedes_observation_ids":[],"test_method":{"reported_label":"EN 10088-2"},"uncertainty":null},{"basis":"typical","conditions":{},"id":"obs-1af4fdfa05e3294e380e","material_id":"stainless-supra-316-4401","notes":"","property_id":"density","result":{"canonical":{"unit":"kg/m^3","value":8000.0},"kind":"point","reported":{"significant_figures":2,"unit":"kg/dm³","value":8.0}},"source_id":"outokumpu-supra","source_locator":{"label":"Page 8, Supra 316/4401, row Table 7, Density","page":8},"state_id":null,"status":"active","supersedes_observation_ids":[],"test_method":{"reported_label":"EN 10088-1"},"uncertainty":null},{"basis":"typical","conditions":{"temperature_K":293.15},"id":"obs-068a244d2eb59c5d82e0","material_id":"stainless-supra-316-4401","notes":"","property_id":"youngs_modulus","result":{"canonical":{"unit":"Pa","value":200000000000.0},"kind":"point","reported":{"significant_figures":3,"unit":"GPa","value":200.0}},"source_id":"outokumpu-supra","source_locator":{"label":"Page 8, Supra 316/4401, row Table 7, Modulus of elasticity at 20 °C","page":8},"state_id":null,"status":"active","supersedes_observation_ids":[],"test_method":{"reported_label":"EN 10088-1"},"uncertainty":null},{"basis":"typical","conditions":{"temperature_K":293.15},"id":"obs-00e330482a211b161d34","material_id":"stainless-supra-316-4401","notes":"","property_id":"thermal_conductivity","result":{"canonical":{"unit":"W/(m*K)","value":15.0},"kind":"point","reported":{"significant_figures":2,"unit":"W/(m·K)","value":15.0}},"source_id":"outokumpu-supra","source_locator":{"label":"Page 8, Supra 316/4401, row Table 7, Thermal conductivity at 20 °C","page":8},"state_id":null,"status":"active","supersedes_observation_ids":[],"test_method":{"reported_label":"EN 10088-1"},"uncertainty":null},{"basis":"typical","conditions":{"temperature_K":293.15},"id":"obs-1bbfdd9a9b6e9268c516","material_id":"stainless-supra-316-4401","notes":"","property_id":"specific_heat","result":{"canonical":{"unit":"J/(kg*K)","value":500.0},"kind":"point","reported":{"significant_figures":3,"unit":"J/(kg·K)","value":500.0}},"source_id":"outokumpu-supra","source_locator":{"label":"Page 8, Supra 316/4401, row Table 7, Thermal capacity at 20 °C","page":8},"state_id":null,"status":"active","supersedes_observation_ids":[],"test_method":{"reported_label":"EN 10088-1"},"uncertainty":null},{"basis":"minimum","conditions":{"product_form":"sheet","temperature_K":293.15},"id":"obs-7e9e062a8ec5486ec308","material_id":"stainless-supra-316l-4404","notes":"Cold rolled coil and sheet (C); datasheet delivery condition","property_id":"tensile_yield_strength","result":{"canonical":{"unit":"Pa","value":240000000.0},"kind":"lower_bound","reported":{"significant_figures":3,"unit":"MPa","value":240.0}},"source_id":"outokumpu-supra","source_locator":{"label":"Page 6, Supra 316L/4404, product form C, row Table 5, Rp0.2","page":6},"state_id":"stainless-supra-316l-4404-reference","status":"active","supersedes_observation_ids":[],"test_method":{"reported_label":"EN 10088-2"},"uncertainty":null},{"basis":"specified_range","conditions":{"product_form":"sheet","temperature_K":293.15},"id":"obs-a919ddc3354647747a3d","material_id":"stainless-supra-316l-4404","notes":"Cold rolled coil and sheet (C); datasheet delivery condition","property_id":"ultimate_tensile_strength","result":{"canonical":{"maximum":680000000.0,"minimum":530000000.0,"unit":"Pa"},"kind":"interval","reported":{"maximum":680.0,"minimum":530.0,"significant_figures":3,"unit":"MPa"}},"source_id":"outokumpu-supra","source_locator":{"label":"Page 6, Supra 316L/4404, product form C, row Table 5, Rm","page":6},"state_id":"stainless-supra-316l-4404-reference","status":"active","supersedes_observation_ids":[],"test_method":{"reported_label":"EN 10088-2"},"uncertainty":null},{"basis":"minimum","conditions":{"product_form":"sheet","temperature_K":293.15},"id":"obs-0d38ea3c464b54398222","material_id":"stainless-supra-316l-4404","notes":"Cold rolled coil and sheet (C); datasheet delivery condition","property_id":"elongation_at_break","result":{"canonical":{"unit":"1","value":0.4},"kind":"lower_bound","reported":{"significant_figures":2,"unit":"%","value":40.0}},"source_id":"outokumpu-supra","source_locator":{"label":"Page 6, Supra 316L/4404, product form C, row Table 5, A80 (80 mm gauge length)","page":6},"state_id":"stainless-supra-316l-4404-reference","status":"active","supersedes_observation_ids":[],"test_method":{"reported_label":"EN 10088-2"},"uncertainty":null},{"basis":"typical","conditions":{},"id":"obs-7c579fcc8fc28f7ed880","material_id":"stainless-supra-316l-4404","notes":"","property_id":"density","result":{"canonical":{"unit":"kg/m^3","value":8000.0},"kind":"point","reported":{"significant_figures":2,"unit":"kg/dm³","value":8.0}},"source_id":"outokumpu-supra","source_locator":{"label":"Page 8, Supra 316L/4404, row Table 7, Density","page":8},"state_id":null,"status":"active","supersedes_observation_ids":[],"test_method":{"reported_label":"EN 10088-1"},"uncertainty":null},{"basis":"typical","conditions":{"temperature_K":293.15},"id":"obs-c8ab791788cb06174b95","material_id":"stainless-supra-316l-4404","notes":"","property_id":"youngs_modulus","result":{"canonical":{"unit":"Pa","value":200000000000.0},"kind":"point","reported":{"significant_figures":3,"unit":"GPa","value":200.0}},"source_id":"outokumpu-supra","source_locator":{"label":"Page 8, Supra 316L/4404, row Table 7, Modulus of elasticity at 20 °C","page":8},"state_id":null,"status":"active","supersedes_observation_ids":[],"test_method":{"reported_label":"EN 10088-1"},"uncertainty":null},{"basis":"typical","conditions":{"temperature_K":293.15},"id":"obs-0494d93acda9f5403169","material_id":"stainless-supra-316l-4404","notes":"","property_id":"thermal_conductivity","result":{"canonical":{"unit":"W/(m*K)","value":15.0},"kind":"point","reported":{"significant_figures":2,"unit":"W/(m·K)","value":15.0}},"source_id":"outokumpu-supra","source_locator":{"label":"Page 8, Supra 316L/4404, row Table 7, Thermal conductivity at 20 °C","page":8},"state_id":null,"status":"active","supersedes_observation_ids":[],"test_method":{"reported_label":"EN 10088-1"},"uncertainty":null},{"basis":"typical","conditions":{"temperature_K":293.15},"id":"obs-27f21007e06992621e7d","material_id":"stainless-supra-316l-4404","notes":"","property_id":"specific_heat","result":{"canonical":{"unit":"J/(kg*K)","value":500.0},"kind":"point","reported":{"significant_figures":3,"unit":"J/(kg·K)","value":500.0}},"source_id":"outokumpu-supra","source_locator":{"label":"Page 8, Supra 316L/4404, row Table 7, Thermal capacity at 20 °C","page":8},"state_id":null,"status":"active","supersedes_observation_ids":[],"test_method":{"reported_label":"EN 10088-1"},"uncertainty":null},{"basis":"minimum","conditions":{"product_form":"sheet","temperature_K":293.15},"id":"obs-4773c4f0ce247cc3c230","material_id":"stainless-supra-316plus","notes":"Cold rolled coil and sheet (C); datasheet delivery condition","property_id":"tensile_yield_strength","result":{"canonical":{"unit":"Pa","value":350000000.0},"kind":"lower_bound","reported":{"significant_figures":3,"unit":"MPa","value":350.0}},"source_id":"outokumpu-supra","source_locator":{"label":"Page 6, Supra 316plus, product form C*, row Table 5, Rp0.2","page":6},"state_id":"stainless-supra-316plus-reference","status":"active","supersedes_observation_ids":[],"test_method":{"reported_label":"EN 10028-7"},"uncertainty":null},{"basis":"specified_range","conditions":{"product_form":"sheet","temperature_K":293.15},"id":"obs-2858e353671c0d915ce3","material_id":"stainless-supra-316plus","notes":"Cold rolled coil and sheet (C); datasheet delivery condition","property_id":"ultimate_tensile_strength","result":{"canonical":{"maximum":850000000.0,"minimum":650000000.0,"unit":"Pa"},"kind":"interval","reported":{"maximum":850.0,"minimum":650.0,"significant_figures":3,"unit":"MPa"}},"source_id":"outokumpu-supra","source_locator":{"label":"Page 6, Supra 316plus, product form C*, row Table 5, Rm","page":6},"state_id":"stainless-supra-316plus-reference","status":"active","supersedes_observation_ids":[],"test_method":{"reported_label":"EN 10028-7"},"uncertainty":null},{"basis":"minimum","conditions":{"product_form":"sheet","temperature_K":293.15},"id":"obs-e045cae3b7f9e959ae53","material_id":"stainless-supra-316plus","notes":"Cold rolled coil and sheet (C); datasheet delivery condition","property_id":"elongation_at_break","result":{"canonical":{"unit":"1","value":0.35000000000000003},"kind":"lower_bound","reported":{"significant_figures":2,"unit":"%","value":35.0}},"source_id":"outokumpu-supra","source_locator":{"label":"Page 6, Supra 316plus, product form C*, row Table 5, A80 (80 mm gauge length)","page":6},"state_id":"stainless-supra-316plus-reference","status":"active","supersedes_observation_ids":[],"test_method":{"reported_label":"EN 10028-7"},"uncertainty":null},{"basis":"typical","conditions":{},"id":"obs-e7f5695f25a4da09318a","material_id":"stainless-supra-316plus","notes":"","property_id":"density","result":{"canonical":{"unit":"kg/m^3","value":7900.0},"kind":"point","reported":{"significant_figures":2,"unit":"kg/dm³","value":7.9}},"source_id":"outokumpu-supra","source_locator":{"label":"Page 8, Supra 316plus, row Table 7, Density","page":8},"state_id":null,"status":"active","supersedes_observation_ids":[],"test_method":{"reported_label":"Outokumpu values (Table 7 footnote)"},"uncertainty":null},{"basis":"typical","conditions":{"temperature_K":293.15},"id":"obs-800fc479dfd61e7d94a7","material_id":"stainless-supra-316plus","notes":"","property_id":"youngs_modulus","result":{"canonical":{"unit":"Pa","value":200000000000.0},"kind":"point","reported":{"significant_figures":3,"unit":"GPa","value":200.0}},"source_id":"outokumpu-supra","source_locator":{"label":"Page 8, Supra 316plus, row Table 7, Modulus of elasticity at 20 °C","page":8},"state_id":null,"status":"active","supersedes_observation_ids":[],"test_method":{"reported_label":"Outokumpu values (Table 7 footnote)"},"uncertainty":null},{"basis":"typical","conditions":{"temperature_K":293.15},"id":"obs-105157beaa9780af5ab4","material_id":"stainless-supra-316plus","notes":"","property_id":"thermal_conductivity","result":{"canonical":{"unit":"W/(m*K)","value":15.0},"kind":"point","reported":{"significant_figures":2,"unit":"W/(m·K)","value":15.0}},"source_id":"outokumpu-supra","source_locator":{"label":"Page 8, Supra 316plus, row Table 7, Thermal conductivity at 20 °C","page":8},"state_id":null,"status":"active","supersedes_observation_ids":[],"test_method":{"reported_label":"Outokumpu values (Table 7 footnote)"},"uncertainty":null},{"basis":"typical","conditions":{"temperature_K":293.15},"id":"obs-f44d4138324c5884c180","material_id":"stainless-supra-316plus","notes":"","property_id":"specific_heat","result":{"canonical":{"unit":"J/(kg*K)","value":500.0},"kind":"point","reported":{"significant_figures":3,"unit":"J/(kg·K)","value":500.0}},"source_id":"outokumpu-supra","source_locator":{"label":"Page 8, Supra 316plus, row Table 7, Thermal capacity at 20 °C","page":8},"state_id":null,"status":"active","supersedes_observation_ids":[],"test_method":{"reported_label":"Outokumpu values (Table 7 footnote)"},"uncertainty":null},{"basis":"minimum","conditions":{"product_form":"sheet","temperature_K":293.15},"id":"obs-6111d48f77a0436f1e94","material_id":"stainless-supra-316-4436","notes":"Cold rolled coil and sheet (C); datasheet delivery condition","property_id":"tensile_yield_strength","result":{"canonical":{"unit":"Pa","value":240000000.0},"kind":"lower_bound","reported":{"significant_figures":3,"unit":"MPa","value":240.0}},"source_id":"outokumpu-supra","source_locator":{"label":"Page 6, Supra 316/4436, product form C, row Table 5, Rp0.2","page":6},"state_id":"stainless-supra-316-4436-reference","status":"active","supersedes_observation_ids":[],"test_method":{"reported_label":"EN 10088-2"},"uncertainty":null},{"basis":"specified_range","conditions":{"product_form":"sheet","temperature_K":293.15},"id":"obs-a2e968fa7f48cf6ab461","material_id":"stainless-supra-316-4436","notes":"Cold rolled coil and sheet (C); datasheet delivery condition","property_id":"ultimate_tensile_strength","result":{"canonical":{"maximum":700000000.0,"minimum":550000000.0,"unit":"Pa"},"kind":"interval","reported":{"maximum":700.0,"minimum":550.0,"significant_figures":3,"unit":"MPa"}},"source_id":"outokumpu-supra","source_locator":{"label":"Page 6, Supra 316/4436, product form C, row Table 5, Rm","page":6},"state_id":"stainless-supra-316-4436-reference","status":"active",
