Repository: amarschn/tools

# Materials data project

The source of truth behind the **Materials** tool. This directory holds the
curated data, the builder, and the validation gates. The published site it
generates lives at `tools/materials/` and is registered in `catalog.json` like
any other tool.

Adding a material happens here, not anywhere else. The project this came from
is closed; nothing upstream is maintained.

Current contents: **222 material identities, 92 named states, 1,593
observations, 10 registered properties and references to 28 source documents**.
The generated site has no runtime dependencies, backend, accounts, or network
search service.

Material queries open complete datasheets.

File: materials/data/b67d37b4f6ec672994de/catalog.json (part 19 of 28)
"reported":{"significant_figures":3,"unit":"MPa","value":390.0}},"source_id":"outokumpu-therma","source_locator":{"label":"Page 8, Therma 304H/4948, 200 °C, row Table 7, Rm","page":8},"state_id":null,"status":"active","supersedes_observation_ids":[],"test_method":{"reported_label":"Outokumpu values based on EN 10028-7 (footnote 1)"},"uncertainty":null},{"basis":"minimum","conditions":{"temperature_K":523.15},"id":"obs-125cabf089a11565c97b","material_id":"stainless-therma-304h-4948","notes":"","property_id":"ultimate_tensile_strength","result":{"canonical":{"unit":"Pa","value":385000000.0},"kind":"lower_bound","reported":{"significant_figures":3,"unit":"MPa","value":385.0}},"source_id":"outokumpu-therma","source_locator":{"label":"Page 8, Therma 304H/4948, 250 °C, row Table 7, Rm","page":8},"state_id":null,"status":"active","supersedes_observation_ids":[],"test_method":{"reported_label":"Outokumpu values based on EN 10028-7 (footnote 1)"},"uncertainty":null},{"basis":"minimum","conditions":{"temperature_K":573.15},"id":"obs-ab2c70e3b5d91cc9fd4f","material_id":"stainless-therma-304h-4948","notes":"","property_id":"ultimate_tensile_strength","result":{"canonical":{"unit":"Pa","value":375000000.0},"kind":"lower_bound","reported":{"significant_figures":3,"unit":"MPa","value":375.0}},"source_id":"outokumpu-therma","source_locator":{"label":"Page 8, Therma 304H/4948, 300 °C, row Table 7, Rm","page":8},"state_id":null,"status":"active","supersedes_observation_ids":[],"test_method":{"reported_label":"Outokumpu values based on EN 10028-7 (footnote 1)"},"uncertainty":null},{"basis":"minimum","conditions":{"temperature_K":623.15},"id":"obs-aaca01f9107d6b856abd","material_id":"stainless-therma-304h-4948","notes":"","property_id":"ultimate_tensile_strength","result":{"canonical":{"unit":"Pa","value":375000000.0},"kind":"lower_bound","reported":{"significant_figures":3,"unit":"MPa","value":375.0}},"source_id":"outokumpu-therma","source_locator":{"label":"Page 8, Therma 304H/4948, 350 °C, row Table 7, Rm","page":8},"state_id":null,"status":"active","supersedes_observation_ids":[],"test_method":{"reported_label":"Outokumpu values based on EN 10028-7 (footnote 1)"},"uncertainty":null},{"basis":"minimum","conditions":{"temperature_K":673.15},"id":"obs-31f41e54c4831b865722","material_id":"stainless-therma-304h-4948","notes":"","property_id":"ultimate_tensile_strength","result":{"canonical":{"unit":"Pa","value":375000000.0},"kind":"lower_bound","reported":{"significant_figures":3,"unit":"MPa","value":375.0}},"source_id":"outokumpu-therma","source_locator":{"label":"Page 8, Therma 304H/4948, 400 °C, row Table 7, Rm","page":8},"state_id":null,"status":"active","supersedes_observation_ids":[],"test_method":{"reported_label":"Outokumpu values based on EN 10028-7 (footnote 1)"},"uncertainty":null},{"basis":"minimum","conditions":{"temperature_K":723.15},"id":"obs-cbeed920fb6239048de8","material_id":"stainless-therma-304h-4948","notes":"","property_id":"ultimate_tensile_strength","result":{"canonical":{"unit":"Pa","value":370000000.0},"kind":"lower_bound","reported":{"significant_figures":3,"unit":"MPa","value":370.0}},"source_id":"outokumpu-therma","source_locator":{"label":"Page 8, Therma 304H/4948, 450 °C, row Table 7, Rm","page":8},"state_id":null,"status":"active","supersedes_observation_ids":[],"test_method":{"reported_label":"Outokumpu values based on EN 10028-7 (footnote 1)"},"uncertainty":null},{"basis":"typical","conditions":{"temperature_K":293.15},"id":"obs-5dd2eddcbab80c94e5ae","material_id":"stainless-therma-321h-4878","notes":"","property_id":"density","result":{"canonical":{"unit":"kg/m^3","value":7900.0},"kind":"point","reported":{"significant_figures":2,"unit":"kg/dm³","value":7.9}},"source_id":"outokumpu-therma","source_locator":{"label":"Page 11, Therma 321H/4878, row Table 14, Density at 20 °C","page":11},"state_id":null,"status":"active","supersedes_observation_ids":[],"test_method":{"reported_label":"Outokumpu values and European standards (Table 14)"},"uncertainty":null},{"basis":"typical","conditions":{"temperature_K":293.15},"id":"obs-a474c2f2e35270690454","material_id":"stainless-therma-321h-4878","notes":"","property_id":"youngs_modulus","result":{"canonical":{"unit":"Pa","value":196000000000.0},"kind":"point","reported":{"significant_figures":3,"unit":"GPa","value":196.0}},"source_id":"outokumpu-therma","source_locator":{"label":"Page 11, Therma 321H/4878, row Table 14, Modulus of elasticity at 20 °C","page":11},"state_id":null,"status":"active","supersedes_observation_ids":[],"test_method":{"reported_label":"Outokumpu values and European standards (Table 14)"},"uncertainty":null},{"basis":"typical","conditions":{"temperature_K":873.15},"id":"obs-f1007a28338eca099da1","material_id":"stainless-therma-321h-4878","notes":"","property_id":"youngs_modulus","result":{"canonical":{"unit":"Pa","value":150000000000.0},"kind":"point","reported":{"significant_figures":3,"unit":"GPa","value":150.0}},"source_id":"outokumpu-therma","source_locator":{"label":"Page 11, Therma 321H/4878, row Table 14, Modulus of elasticity at 600 °C","page":11},"state_id":null,"status":"active","supersedes_observation_ids":[],"test_method":{"reported_label":"Outokumpu values and European standards (Table 14)"},"uncertainty":null},{"basis":"typical","conditions":{"temperature_K":293.15},"id":"obs-87b0b0ef1a6bb853aade","material_id":"stainless-therma-321h-4878","notes":"","property_id":"thermal_conductivity","result":{"canonical":{"unit":"W/(m*K)","value":15.0},"kind":"point","reported":{"significant_figures":2,"unit":"W/(m·K)","value":15.0}},"source_id":"outokumpu-therma","source_locator":{"label":"Page 11, Therma 321H/4878, row Table 14, Thermal conductivity at 20 °C","page":11},"state_id":null,"status":"active","supersedes_observation_ids":[],"test_method":{"reported_label":"Outokumpu values and European standards (Table 14)"},"uncertainty":null},{"basis":"typical","conditions":{"temperature_K":773.15},"id":"obs-7e96da16cc9bc820320d","material_id":"stainless-therma-321h-4878","notes":"","property_id":"thermal_conductivity","result":{"canonical":{"unit":"W/(m*K)","value":21.0},"kind":"point","reported":{"significant_figures":2,"unit":"W/(m·K)","value":21.0}},"source_id":"outokumpu-therma","source_locator":{"label":"Page 11, Therma 321H/4878, row Table 14, Thermal conductivity at 500 °C","page":11},"state_id":null,"status":"active","supersedes_observation_ids":[],"test_method":{"reported_label":"Outokumpu values and European standards (Table 14)"},"uncertainty":null},{"basis":"typical","conditions":{"temperature_K":1073.15},"id":"obs-077e6b0a93b6689be368","material_id":"stainless-therma-321h-4878","notes":"","property_id":"thermal_conductivity","result":{"canonical":{"unit":"W/(m*K)","value":26.0},"kind":"point","reported":{"significant_figures":2,"unit":"W/(m·K)","value":26.0}},"source_id":"outokumpu-therma","source_locator":{"label":"Page 11, Therma 321H/4878, row Table 14, Thermal conductivity at 800 °C","page":11},"state_id":null,"status":"active","supersedes_observation_ids":[],"test_method":{"reported_label":"Outokumpu values and European standards (Table 14)"},"uncertainty":null},{"basis":"typical","conditions":{"temperature_K":293.15},"id":"obs-d9e337c8287a5850e062","material_id":"stainless-therma-321h-4878","notes":"","property_id":"specific_heat","result":{"canonical":{"unit":"J/(kg*K)","value":472.0},"kind":"point","reported":{"significant_figures":3,"unit":"J/(kg·K)","value":472.0}},"source_id":"outokumpu-therma","source_locator":{"label":"Page 11, Therma 321H/4878, row Table 14, Thermal capacity at 20 °C","page":11},"state_id":null,"status":"active","supersedes_observation_ids":[],"test_method":{"reported_label":"Outokumpu values and European standards (Table 14)"},"uncertainty":null},{"basis":"minimum","conditions":{"temperature_K":373.15},"id":"obs-0a089bbbc08d73acfbbf","material_id":"stainless-therma-321h-4878","notes":"","property_id":"tensile_yield_strength","result":{"canonical":{"unit":"Pa","value":162000000.0},"kind":"lower_bound","reported":{"significant_figures":3,"unit":"MPa","value":162.0}},"source_id":"outokumpu-therma","source_locator":{"label":"Page 8, Therma 321H/4878, 100 °C, row Table 5, Rp0.2","page":8},"state_id":null,"status":"active","supersedes_observation_ids":[],"test_method":{"reported_label":"Outokumpu values based on EN 10028-7 (footnote 1)"},"uncertainty":null},{"basis":"minimum","conditions":{"temperature_K":423.15},"id":"obs-9bf1f531a4863b93f9a2","material_id":"stainless-therma-321h-4878","notes":"","property_id":"tensile_yield_strength","result":{"canonical":{"unit":"Pa","value":152000000.0},"kind":"lower_bound","reported":{"significant_figures":3,"unit":"MPa","value":152.0}},"source_id":"outokumpu-therma","source_locator":{"label":"Page 8, Therma 321H/4878, 150 °C, row Table 5, Rp0.2","page":8},"state_id":null,"status":"active","supersedes_observation_ids":[],"test_method":{"reported_label":"Outokumpu values based on EN 10028-7 (footnote 1)"},"uncertainty":null},{"basis":"minimum","conditions":{"temperature_K":473.15},"id":"obs-109e93e479c4125d36ae","material_id":"stainless-therma-321h-4878","notes":"","property_id":"tensile_yield_strength","result":{"canonical":{"unit":"Pa","value":142000000.0},"kind":"lower_bound","reported":{"significant_figures":3,"unit":"MPa","value":142.0}},"source_id":"outokumpu-therma","source_locator":{"label":"Page 8, Therma 321H/4878, 200 °C, row Table 5, Rp0.2","page":8},"state_id":null,"status":"active","supersedes_observation_ids":[],"test_method":{"reported_label":"Outokumpu values based on EN 10028-7 (footnote 1)"},"uncertainty":null},{"basis":"minimum","conditions":{"temperature_K":523.15},"id":"obs-225992d2482fdcb8a30a","material_id":"stainless-therma-321h-4878","notes":"","property_id":"tensile_yield_strength","result":{"canonical":{"unit":"Pa","value":137000000.0},"kind":"lower_bound","reported":{"significant_figures":3,"unit":"MPa","value":137.0}},"source_id":"outokumpu-therma","source_locator":{"label":"Page 8, Therma 321H/4878, 250 °C, row Table 5, Rp0.2","page":8},"state_id":null,"status":"active","supersedes_observation_ids":[],"test_method":{"reported_label":"Outokumpu values based on EN 10028-7 (footnote 1)"},"uncertainty":null},{"basis":"minimum","conditions":{"temperature_K":573.15},"id":"obs-61c75b39627faf9d1868","material_id":"stainless-therma-321h-4878","notes":"","property_id":"tensile_yield_strength","result":{"canonical":{"unit":"Pa","value":132000000.0},"kind":"lower_bound","reported":{"significant_figures":3,"unit":"MPa","value":132.0}},"source_id":"outokumpu-therma","source_locator":{"label":"Page 8, Therma 321H/4878, 300 °C, row Table 5, Rp0.2","page":8},"state_id":null,"status":"active","supersedes_observation_ids":[],"test_method":{"reported_label":"Outokumpu values based on EN 10028-7 (footnote 1)"},"uncertainty":null},{"basis":"minimum","conditions":{"temperature_K":623.15},"id":"obs-66aee9834fa0cd7e0c49","material_id":"stainless-therma-321h-4878","notes":"","property_id":"tensile_yield_strength","result":{"canonical":{"unit":"Pa","value":127000000.0},"kind":"lower_bound","reported":{"significant_figures":3,"unit":"MPa","value":127.0}},"source_id":"outokumpu-therma","source_locator":{"label":"Page 8, Therma 321H/4878, 350 °C, row Table 5, Rp0.2","page":8},"state_id":null,"status":"active","supersedes_observation_ids":[],"test_method":{"reported_label":"Outokumpu values based on EN 10028-7 (footnote 1)"},"uncertainty":null},{"basis":"minimum","conditions":{"temperature_K":673.15},"id":"obs-a2de8d0e68edcd5e0f35","material_id":"stainless-therma-321h-4878","notes":"","property_id":"tensile_yield_strength","result":{"canonical":{"unit":"Pa","value":123000000.0},"kind":"lower_bound","reported":{"significant_figures":3,"unit":"MPa","value":123.0}},"source_id":"outokumpu-therma","source_locator":{"label":"Page 8, Therma 321H/4878, 400 °C, row Table 5, Rp0.2","page":8},"state_id":null,"status":"active","supersedes_observation_ids":[],"test_method":{"reported_label":"Outokumpu values based on EN 10028-7 (footnote 1)"},"uncertainty":null},{"basis":"minimum","conditions":{"temperature_K":723.15},"id":"obs-7528aa27b8777c00c29a","material_id":"stainless-therma-321h-4878","notes":"","property_id":"tensile_yield_strength","result":{"canonical":{"unit":"Pa","value":118000000.0},"kind":"lower_bound","reported":{"significant_figures":3,"unit":"MPa","value":118.0}},"source_id":"outokumpu-therma","source_locator":{"label":"Page 8, Therma 321H/4878, 450 °C, row Table 5, Rp0.2","page":8},"state_id":null,"status":"active","supersedes_observation_ids":[],"test_method":{"reported_label":"Outokumpu values based on EN 10028-7 (footnote 1)"},"uncertainty":null},{"basis":"minimum","conditions":{"temperature_K":373.15},"id":"obs-b5ccb2be1f9fb62505eb","material_id":"stainless-therma-321h-4878","notes":"","property_id":"ultimate_tensile_strength","result":{"canonical":{"unit":"Pa","value":410000000.0},"kind":"lower_bound","reported":{"significant_figures":3,"unit":"MPa","value":410.0}},"source_id":"outokumpu-therma","source_locator":{"label":"Page 8, Therma 321H/4878, 100 °C, row Table 7, Rm","page":8},"state_id":null,"status":"active","supersedes_observation_ids":[],"test_method":{"reported_label":"Outokumpu values based on EN 10028-7 (footnote 1)"},"uncertainty":null},{"basis":"minimum","conditions":{"temperature_K":423.15},"id":"obs-a94df44a202bf597d19e","material_id":"stainless-therma-321h-4878","notes":"","property_id":"ultimate_tensile_strength","result":{"canonical":{"unit":"Pa","value":390000000.0},"kind":"lower_bound","reported":{"significant_figures":3,"unit":"MPa","value":390.0}},"source_id":"outokumpu-therma","source_locator":{"label":"Page 8, Therma 321H/4878, 150 °C, row Table 7, Rm","page":8},"state_id":null,"status":"active","supersedes_observation_ids":[],"test_method":{"reported_label":"Outokumpu values based on EN 10028-7 (footnote 1)"},"uncertainty":null},{"basis":"minimum","conditions":{"temperature_K":473.15},"id":"obs-2209b392cdd337ac17c7","material_id":"stainless-therma-321h-4878","notes":"","property_id":"ultimate_tensile_strength","result":{"canonical":{"unit":"Pa","value":370000000.0},"kind":"lower_bound","reported":{"significant_figures":3,"unit":"MPa","value":370.0}},"source_id":"outokumpu-therma","source_locator":{"label":"Page 8, Therma 321H/4878, 200 °C, row Table 7, Rm","page":8},"state_id":null,"status":"active","supersedes_observation_ids":[],"test_method":{"reported_label":"Outokumpu values based on EN 10028-7 (footnote 1)"},"uncertainty":null},{"basis":"minimum","conditions":{"temperature_K":523.15},"id":"obs-e520305188df789885dd","material_id":"stainless-therma-321h-4878","notes":"","property_id":"ultimate_tensile_strength","result":{"canonical":{"unit":"Pa","value":360000000.0},"kind":"lower_bound","reported":{"significant_figures":3,"unit":"MPa","value":360.0}},"source_id":"outokumpu-therma","source_locator":{"label":"Page 8, Therma 321H/4878, 250 °C, row Table 7, Rm","page":8},"state_id":null,"status":"active","supersedes_observation_ids":[],"test_method":{"reported_label":"Outokumpu values based on EN 10028-7 (footnote 1)"},"uncertainty":null},{"basis":"minimum","conditions":{"temperature_K":573.15},"id":"obs-1ce2b3f6f81c200c48cb","material_id":"stainless-therma-321h-4878","notes":"","property_id":"ultimate_tensile_strength","result":{"canonical":{"unit":"Pa","value":350000000.0},"kind":"lower_bound","reported":{"significant_figures":3,"unit":"MPa","value":350.0}},"source_id":"outokumpu-therma","source_locator":{"label":"Page 8, Therma 321H/4878, 300 °C, row Table 7, Rm","page":8},"state_id":null,"status":"active","supersedes_observation_ids":[],"test_method":{"reported_label":"Outokumpu values based on EN 10028-7 (footnote 1)"},"uncertainty":null},{"basis":"minimum","conditions":{"temperature_K":623.15},"id":"obs-a38da59222c7ba2958aa","material_id":"stainless-therma-321h-4878","notes":"","property_id":"ultimate_tensile_strength","result":{"canonical":{"unit":"Pa","value":345000000.0},"kind":"lower_bound","reported":{"significant_figures":3,"unit":"MPa","value":345.0}},"source_id":"outokumpu-therma","source_locator":{"label":"Page 8, Therma 321H/4878, 350 °C, row Table 7, Rm","page":8},"state_id":null,"status":"active","supersedes_observation_ids":[],"test_method":{"reported_label":"Outokumpu values based on EN 10028-7 (footnote 1)"},"uncertainty":null},{"basis":"minimum","conditions":{"temperature_K":673.15},"id":"obs-eab424013cbc3be19c64","material_id":"stainless-therma-321h-4878","notes":"","property_id":"ultimate_tensile_strength","result":{"canonical":{"unit":"Pa","value":340000000.0},"kind":"lower_bound","reported":{"significant_figures":3,"unit":"MPa","value":340.0}},"source_id":"outokumpu-therma","source_locator":{"label":"Page 8, Therma 321H/4878, 400 °C, row Table 7, Rm","page":8},"state_id":null,"status":"active","supersedes_observation_ids":[],"test_method":{"reported_label":"Outokumpu values based on EN 10028-7 (footnote 1)"},"uncertainty":null},{"basis":"minimum","conditions":{"temperature_K":723.15},"id":"obs-475868e1db61a25aac0e","material_id":"stainless-therma-321h-4878","notes":"","property_id":"ultimate_tensile_strength","result":{"canonical":{"unit":"Pa","value":335000000.0},"kind":"lower_bound","reported":{"significant_figures":3,"unit":"MPa","value":335.0}},"source_id":"outokumpu-therma","source_locator":{"label":"Page 8, Therma 321H/4878, 450 °C, row Table 7, Rm","page":8},"state_id":null,"status":"active","supersedes_observation_ids":[],"test_method":{"reported_label":"Outokumpu values based on EN 10028-7 (footnote 1)"},"uncertainty":null},{"basis":"typical","conditions":{"temperature_K":293.15},"id":"obs-e27e7e94b86a8a4def2c","material_id":"stainless-therma-347h","notes":"","property_id":"density","result":{"canonical":{"unit":"kg/m^3","value":7900.0},"kind":"point","reported":{"significant_figures":2,"unit":"kg/dm³","value":7.9}},"source_id":"outokumpu-therma","source_locator":{"label":"Page 11, Therma 347H, row Table 14, Density at 20 °C","page":11},"state_id":null,"status":"active","supersedes_observation_ids":[],"test_method":{"reported_label":"Outokumpu values and European standards (Table 14)"},"uncertainty":null},{"basis":"typical","conditions":{"temperature_K":293.15},"id":"obs-e24a23f65bc61f687846","material_id":"stainless-therma-347h","notes":"","property_id":"youngs_modulus","result":{"canonical":{"unit":"Pa","value":200000000000.0},"kind":"point","reported":{"significant_figures":3,"unit":"GPa","value":200.0}},"source_id":"outokumpu-therma","source_locator":{"label":"Page 11, Therma 347H, row Table 14, Modulus of elasticity at 20 °C","page":11},"state_id":null,"status":"active","supersedes_observation_ids":[],"test_method":{"reported_label":"Outokumpu values and European standards (Table 14)"},"uncertainty":null},{"basis":"typical","conditions":{"temperature_K":873.15},"id":"obs-b855cf5021fcb78dde02","material_id":"stainless-therma-347h","notes":"","property_id":"youngs_modulus","result":{"canonical":{"unit":"Pa","value":155000000000.0},"kind":"point","reported":{"significant_figures":3,"unit":"GPa","value":155.0}},"source_id":"outokumpu-therma","source_locator":{"label":"Page 11, Therma 347H, row Table 14, Modulus of elasticity at 600 °C","page":11},"state_id":null,"status":"active","supersedes_observation_ids":[],"test_method":{"reported_label":"Outokumpu values and European standards (Table 14)"},"uncertainty":null},{"basis":"typical","conditions":{"temperature_K":293.15},"id":"obs-3ceb92aab21b4ec7dcef","material_id":"stainless-therma-347h","notes":"","property_id":"thermal_conductivity","result":{"canonical":{"unit":"W/(m*K)","value":15.0},"kind":"point","reported":{"significant_figures":2,"unit":"W/(m·K)","value":15.0}},"source_id":"outokumpu-therma","source_locator":{"label":"Page 11, Therma 347H, row Table 14, Thermal conductivity at 20 °C","page":11},"state_id":null,"status":"active","supersedes_observation_ids":[],"test_method":{"reported_label":"Outokumpu values and European standards (Table 14)"},"uncertainty":null},{"basis":"typical","conditions":{"temperature_K":773.15},"id":"obs-9b3879383126b1307f6e","material_id":"stainless-therma-347h","notes":"","property_id":"thermal_conductivity","result":{"canonical":{"unit":"W/(m*K)","value":21.0},"kind":"point","reported":{"significant_figures":2,"unit":"W/(m·K)","value":21.0}},"source_id":"outokumpu-therma","source_locator":{"label":"Page 11, Therma 347H, row Table 14, Thermal conductivity at 500 °C","page":11},"state_id":null,"status":"active","supersedes_observation_ids":[],"test_method":{"reported_label":"Outokumpu values and European standards (Table 14)"},"uncertainty":null},{"basis":"typical","conditions":{"temperature_K":293.15},"id":"obs-c74231efdfe04397e105","material_id":"stainless-therma-347h","notes":"","property_id":"specific_heat","result":{"canonical":{"unit":"J/(kg*K)","value":500.0},"kind":"point","reported":{"significant_figures":3,"unit":"J/(kg·K)","value":500.0}},"source_id":"outokumpu-therma","source_locator":{"label":"Page 11, Therma 347H, row Table 14, Thermal capacity at 20 °C","page":11},"state_id":null,"status":"active","supersedes_observation_ids":[],"test_method":{"reported_label":"Outokumpu values and European standards (Table 14)"},"uncertainty":null},{"basis":"minimum","conditions":{"temperature_K":323.15},"id":"obs-30d2232c426864c45cb9","material_id":"stainless-therma-347h","notes":"","property_id":"tensile_yield_strength","result":{"canonical":{"unit":"Pa","value":191000000.0},"kind":"lower_bound","reported":{"significant_figures":3,"unit":"MPa","value":191.0}},"source_id":"outokumpu-therma","source_locator":{"label":"Page 8, Therma 347H, 50 °C, row Table 5, Rp0.2","page":8},"state_id":null,"status":"active","supersedes_observation_ids":[],"test_method":{"reported_label":"Outokumpu values based on EN 10028-7 (footnote 1)"},"uncertainty":null},{"basis":"minimum","conditions":{"temperature_K":373.15},"id":"obs-efc73c5af88ea118367a","material_id":"stainless-therma-347h","notes":"","property_id":"tensile_yield_strength","result":{"canonical":{"unit":"Pa","value":177000000.0},"kind":"lower_bound","reported":{"significant_figures":3,"unit":"MPa","value":177.0}},"source_id":"outokumpu-therma","source_locator":{"label":"Page 8, Therma 347H, 100 °C, row Table 5, Rp0.2","page":8},"state_id":null,"status":"active","supersedes_observation_ids":[],"test_method":{"reported_label":"Outokumpu values based on EN 10028-7 (footnote 1)"},"uncertainty":null},{"basis":"minimum","conditions":{"temperature_K":423.15},"id":"obs-4ed1421de3da4181a3ec","material_id":"stainless-therma-347h","notes":"","property_id":"tensile_yield_strength","result":{"canonical":{"unit":"Pa","value":167000000.0},"kind":"lower_bound","reported":{"significant_figures":3,"unit":"MPa","value":167.0}},"source_id":"outokumpu-therma","source_locator":{"label":"Page 8, Therma 347H, 150 °C, row Table 5, Rp0.2","page":8},"state_id":null,"status":"active","supersedes_observation_ids":[],"test_method":{"reported_label":"Outokumpu values based on EN 10028-7 (footnote 1)"},"uncertainty":null},{"basis":"minimum","conditions":{"temperature_K":473.15},"id":"obs-fce725d2464de9c56cfe","material_id":"stainless-therma-347h","notes":"","property_id":"tensile_yield_strength","result":{"canonical":{"unit":"Pa","value":157000000.0},"kind":"lower_bound","reported":{"significant_figures":3,"unit":"MPa","value":157.0}},"source_id":"outokumpu-therma","source_locator":{"label":"Page 8, Therma 347H, 200 °C, row Table 5, Rp0.2","page":8},"state_id":null,"status":"active","supersedes_observation_ids":[],"test_method":{"reported_label":"Outokumpu values based on EN 10028-7 (footnote 1)"},"uncertainty":null},{"basis":"minimum","conditions":{"temperature_K":523.15},"id":"obs-a4a4aeaa50c087120160","material_id":"stainless-therma-347h","notes":"","property_id":"tensile_yield_strength","result":{"canonical":{"unit":"Pa","value":147000000.0},"kind":"lower_bound","reported":{"significant_figures":3,"unit":"MPa","value":147.0}},"source_id":"outokumpu-therma","source_locator":{"label":"Page 8, Therma 347H, 250 °C, row Table 5, Rp0.2","page":8},"state_id":null,"status":"active","supersedes_observation_ids":[],"test_method":{"reported_label":"Outokumpu values based on EN 10028-7 (footnote 1)"},"uncertainty":null},{"basis":"minimum","conditions":{"temperature_K":573.15},"id":"obs-fc5b98d2a648ecf26229","material_id":"stainless-therma-347h","notes":"","property_id":"tensile_yield_strength","result":{"canonical":{"unit":"Pa","value":136000000.0},"kind":"lower_bound","reported":{"significant_figures":3,"unit":"MPa","value":136.0}},"source_id":"outokumpu-therma","source_locator":{"label":"Page 8, Therma 347H, 300 °C, row Table 5, Rp0.2","page":8},"state_id":null,"status":"active","supersedes_observation_ids":[],"test_method":{"reported_label":"Outokumpu values based on EN 10028-7 (footnote 1)"},"uncertainty":null},{"basis":"minimum","conditions":{"temperature_K":623.15},"id":"obs-811ce2ab70f436207c4e","material_id":"stainless-therma-347h","notes":"","property_id":"tensile_yield_strength","result":{"canonical":{"unit":"Pa","value":130000000.0},"kind":"lower_bound","reported":{"significant_figures":3,"unit":"MPa","value":130.0}},"source_id":"outokumpu-therma","source_locator":{"label":"Page 8, Therma 347H, 350 °C, row Table 5, Rp0.2","page":8},"state_id":null,"status":"active","supersedes_observation_ids":[],"test_method":{"reported_label":"Outokumpu values based on EN 10028-7 (footnote 1)"},"uncertainty":null},{"basis":"minimum","conditions":{"temperature_K":673.15},"id":"obs-52084765d3450510260b","material_id":"stainless-therma-347h","notes":"","property_id":"tensile_yield_strength","result":{"canonical":{"unit":"Pa","value":125000000.0},"kind":"lower_bound","reported":{"significant_figures":3,"unit":"MPa","value":125.0}},"source_id":"outokumpu-therma","source_locator":{"label":"Page 8, Therma 347H, 400 °C, row Table 5, Rp0.2","page":8},"state_id":null,"status":"active","supersedes_observation_ids":[],"test_method":{"reported_label":"Outokumpu values based on EN 10028-7 (footnote 1)"},"uncertainty":null},{"basis":"minimum","conditions":{"temperature_K":723.15},"id":"obs-6780ecd507a82cd2a678","material_id":"stainless-therma-347h","notes":"","property_id":"tensile_yield_strength","result":{"canonical":{"unit":"Pa","value":121000000.0},"kind":"lower_bound","reported":{"significant_figures":3,"unit":"MPa","value":121.0}},"source_id":"outokumpu-therma","source_locator":{"label":"Page 8, Therma 347H, 450 °C, row Table 5, Rp0.2","page":8},"state_id":null,"status":"active","supersedes_observation_ids":[],"test_method":{"reported_label":"Outokumpu values based on EN 10028-7 (footnote 1)"},"uncertainty":null},{"basis":"minimum","conditions":{"temperature_K":323.15},"id":"obs-3b35d5748e4b7501ecd8","material_id":"stainless-therma-347h","notes":"","property_id":"ultimate_tensile_strength","result":{"canonical":{"unit":"Pa","value":476000000.0},"kind":"lower_bound","reported":{"significant_figures":3,"unit":"MPa","value":476.0}},"source_id":"outokumpu-therma","source_locator":{"label":"Page 8, Therma 347H, 50 °C, row Table 7, Rm","page":8},"state_id":null,"status":"active","supersedes_observation_ids":[],"test_method":{"reported_label":"Outokumpu values based on EN 10028-7 (footnote 1)"},"uncertainty":null},{"basis":"minimum","conditions":{"temperature_K":373.15},"id":"obs-f53a71b4425513a309d4","material_id":"stainless-therma-347h","notes":"","property_id":"ultimate_tensile_strength","result":{"canonical":{"unit":"Pa","value":435000000.0},"kind":"lower_bound","reported":{"significant_figures":3,"unit":"MPa","value":435.0}},"source_id":"outokumpu-therma","source_locator":{"label":"Page 8, Therma 347H, 100 °C, row Table 7, Rm","page":8},"state_id":null,"status":"active","supersedes_observation_ids":[],"test_method":{"reported_label":"Outokumpu values based on EN 10028-7 (footnote 1)"},"uncertainty":null},{"basis":"minimum","conditions":{"temperature_K":423.15},"id":"obs-3ef66e0e6500f51bad15","material_id":"stainless-therma-347h","notes":"","property_id":"ultimate_tensile_strength","result":{"canonical":{"unit":"Pa","value":400000000.0},"kind":"lower_bound","reported":{"significant_figures":3,"unit":"MPa","value":400.0}},"source_id":"outokumpu-therma","source_locator":{"label":"Page 8, Therma 347H, 150 °C, row Table 7, Rm","page":8},"state_id":null,"status":"active","supersedes_observation_ids":[],"test_method":{"reported_label":"Outokumpu values based on EN 10028-7 (footnote 1)"},"uncertainty":null},{"basis":"minimum","conditions":{"temperature_K":473.15},"id":"obs-4ca8e5a4d5e76076d2ef","material_id":"stainless-therma-347h","notes":"","property_id":"ultimate_tensile_strength","result":{"canonical":{"unit":"Pa","value":370000000.0},"kind":"lower_bound","reported":{"significant_figures":3,"unit":"MPa","value":370.0}},"source_id":"outokumpu-therma","source_locator":{"label":"Page 8, Therma 347H, 200 °C, row Table 7, Rm","page":8},"state_id":null,"status":"active","supersedes_observation_ids":[],"test_method":{"reported_label":"Outokumpu values based on EN 10028-7 (footnote 1)"},"uncertainty":null},{"basis":"minimum","conditions":{"temperature_K":523.15},"id":"obs-84d674d2e681dd592d9a","material_id":"stainless-therma-347h","notes":"","property_id":"ultimate_tensile_strength","result":{"canonical":{"unit":"Pa","value":350000000.0},"kind":"lower_bound","reported":{"significant_figures":3,"unit":"MPa","value":350.0}},"source_id":"outokumpu-therma","source_locator":{"label":"Page 8, Therma 347H, 250 °C, row Table 7, Rm","page":8},"state_id":null,"status":"active","supersedes_observation_ids":[],"test_method":{"reported_label":"Outokumpu values based on EN 10028-7 (footnote 1)"},"uncertainty":null},{"basis":"minimum","conditions":{"temperature_K":573.15},"id":"obs-61febb1e096df5976ced","material_id":"stainless-therma-347h","notes":"","property_id":"ultimate_tensile_strength","result":{"canonical":{"unit":"Pa","value":340000000.0},"kind":"lower_bound","reported":{"significant_figures":3,"unit":"MPa","value":340.0}},"source_id":"outokumpu-therma","source_locator":{"label":"Page 8, Therma 347H, 300 °C, row Table 7, Rm","page":8},"state_id":null,"status":"active","supersedes_observation_ids":[],"test_method":{"reported_label":"Outokumpu values based on EN 10028-7 (footnote 1)"},"uncertainty":null},{"basis":"minimum","conditions":{"temperature_K":623.15},"id":"obs-8c0c06a6c378b6ed1027","material_id":"stainless-therma-347h","notes":"","property_id":"ultimate_tensile_strength","result":{"canonical":{"unit":"Pa","value":335000000.0},"kind":"lower_bound","reported":{"significant_figures":3,"unit":"MPa","value":335.0}},"source_id":"outokumpu-therma","source_locator":{"label":"Page 8, Therma 347H, 350 °C, row Table 7, Rm","page":8},"state_id":null,"status":"active","supersedes_observation_ids":[],"test_method":{"reported_label":"Outokumpu values based on EN 10028-7 (footnote 1)"},"uncertainty":null},{"basis":"minimum","conditions":{"temperature_K":673.15},"id":"obs-57ef3ef553824901e166","material_id":"stainless-therma-347h","notes":"","property_id":"ultimate_tensile_strength","result":{"canonical":{"unit":"Pa","value":330000000.0},"kind":"lower_bound","reported":{"significant_figures":3,"unit":"MPa","value":330.0}},"source_id":"outokumpu-therma","source_locator":{"label":"Page 8, Therma 347H, 400 °C, row Table 7, Rm","page":8},"state_id":null,"status":"active","supersedes_observation_ids":[],"test_method":{"reported_label":"Outokumpu values based on EN 10028-7 (footnote 1)"},"uncertainty":null},{"basis":"minimum","conditions":{"temperature_K":723.15},"id":"obs-291b4a8781792c3935a8","material_id":"stainless-therma-347h","notes":"","property_id":"ultimate_tensile_strength","result":{"canonical":{"unit":"Pa","value":320000000.0},"kind":"lower_bound","reported":{"significant_figures":3,"unit":"MPa","value":320.0}},"source_id":"outokumpu-therma","source_locator":{"label":"Page 8, Therma 347H, 450 °C, row Table 7, Rm","page":8},"state_id":null,"status":"active","supersedes_observation_ids":[],"test_method":{"reported_label":"Outokumpu values based on EN 10028-7 (footnote 1)"},"uncertainty":null},{"basis":"typical","conditions":{"temperature_K":293.15},"id":"obs-284dd2bd29ba3db57740","material_id":"stainless-therma-4828","notes":"","property_id":"density","result":{"canonical":{"unit":"kg/m^3","value":7800.0},"kind":"point","reported":{"significant_figures":2,"unit":"kg/dm³","value":7.8}},"source_id":"outokumpu-therma","source_locator":{"label":"Page 11, Therma 4828, row Table 14, Density at 20 °C","page":11},"state_id":null,"status":"active","supersedes_observation_ids":[],"test_method":{"reported_label":"Outokumpu values and European standards (Table 14)"},"uncertainty":null},{"basis":"typical","conditions":{"temperature_K":293.15},"id":"obs-1bdd7b705c53077d8c9b","material_id":"stainless-therma-4828","notes":"","property_id":"youngs_modulus","result":{"canonical":{"unit":"Pa","value":196000000000.0},"kind":"point","reported":{"significant_figures":3,"unit":"GPa","value":196.0}},"source_id":"outokumpu-therma","source_locator":{"label":"Page 11, Therma 4828, row Table 14, Modulus of elasticity at 20 °C","page":11},"state_id":null,"status":"active","supersedes_observation_ids":[],"test_method":{"reported_label":"Outokumpu values and European standards (Table 14)"},"uncertainty":null},{"basis":"typical","conditions":{"temperature_K":873.15},"id":"obs-b7a82773d0dc7a7badd3","material_id":"stainless-therma-4828","notes":"","property_id":"youngs_modulus","result":{"canonical":{"unit":"Pa","value":150000000000.0},"kind":"point","reported":{"significant_figures":3,"unit":"GPa","value":150.0}},"source_id":"outokumpu-therma","source_locator":{"label":"Page 11, Therma 4828, row Table 14, Modulus of elasticity at 600 °C","page":11},"state_id":null,"status":"active","supersedes_observation_ids":[],"test_method":{"reported_label":"Outokumpu values and European standards (Table 14)"},"uncertainty":null},{"basis":"typical","conditions":{"temperature_K":1273.15},"id":"obs-e6bedc6ecf434ae8d05d","material_id":"stainless-therma-4828","notes":"","property_id":"youngs_modulus","result":{"canonical":{"unit":"Pa","value":120000000000.0},"kind":"point","reported":{"significant_figures":3,"unit":"GPa","value":120.0}},"source_id":"outokumpu-therma","source_locator":{"label":"Page 11, Therma 4828, row Table 14, Modulus of elasticity at 1000 °C","page":11},"state_id":null,"status":"active","supersedes_observation_ids":[],"test_method":{"reported_label":"Outokumpu values and European standards (Table 14)"},"uncertainty":null},{"basis":"typical","conditions":{"temperature_K":293.15},"id":"obs-c2d23388f73da4067abd","material_id":"stainless-therma-4828","notes":"","property_id":"thermal_conductivity","result":{"canonical":{"unit":"W/(m*K)","value":15.0},"kind":"point","reported":{"significant_figures":2,"unit":"W/(m·K)","value":15.0}},"source_id":"outokumpu-therma","source_locator":{"label":"Page 11, Therma 4828, row Table 14, Thermal conductivity at 20 °C","page":11},"state_id":null,"status":"active","supersedes_observation_ids":[],"test_method":{"reported_label":"Outokumpu values and European standards (Table 14)"},"uncertainty":null},{"basis":"typical","conditions":{"temperature_K":773.15},"id":"obs-b895ffca6947d2fc2d21","material_id":"stainless-therma-4828","notes":"","property_id":"thermal_conductivity","result":{"canonical":{"unit":"W/(m*K)","value":21.0},"kind":"point","reported":{"significant_figures":2,"unit":"W/(m·K)","value":21.0}},"source_id":"outokumpu-therma","source_locator":{"label":"Page 11, Therma 4828, row Table 14, Thermal conductivity at 500 °C","page":11},"state_id":null,"status":"active","supersedes_observation_ids":[],"test_method":{"reported_label":"Outokumpu values and European standards (Table 14)"},"uncertainty":null},{"basis":"typical","conditions":{"temperature_K":1073.15},"id":"obs-ebfe21734d22b09c132a","material_id":"stainless-therma-4828","notes":"","property_id":"thermal_conductivity","result":{"canonical":{"unit":"W/(m*K)","value":25.0},"kind":"point","reported":{"significant_figures":2,"unit":"W/(m·K)","value":25.0}},"source_id":"outokumpu-therma","source_locator":{"label":"Page 11, Therma 4828, row Table 14, Thermal conductivity at 800 °C","page":11},"state_id":null,"status":"active","supersedes_observation_ids":[],"test_method":{"reported_label":"Outokumpu values and European standards (Table 14)"},"uncertainty":null},{"basis":"typical","conditions":{"temperature_K":293.15},"id":"obs-34cb41b38a8189da8b95","material_id":"stainless-therma-4828","notes":"","property_id":"specific_heat","result":{"canonical":{"unit":"J/(kg*K)","value":472.0},"kind":"point","reported":{"significant_figures":3,"unit":"J/(kg·K)","value":472.0}},"source_id":"outokumpu-therma","source_locator":{"label":"Page 11, Therma 4828, row Table 14, Thermal capacity at 20 °C","page":11},"state_id":null,"status":"active","supersedes_observation_ids":[],"test_method":{"reported_label":"Outokumpu values and European standards (Table 14)"},"uncertainty":null},{"basis":"minimum","conditions":{"temperature_K":373.15},"id":"obs-fc01d397725bb2f302a9","material_id":"stainless-therma-4828","notes":"","property_id":"tensile_yield_strength","result":{"canonical":{"unit":"Pa","value":140000000.0},"kind":"lower_bound","reported":{"significant_figures":3,"unit":"MPa","value":140.0}},"source_id":"outokumpu-therma","source_locator":{"label":"Page 8, Therma 4828, 100 °C, row Table 5, Rp0.2","page":8},"state_id":null,"status":"active","supersedes_observation_ids":[],"test_method":{"reported_label":"Outokumpu values based on EN 10028-7 (footnote 1)"},"uncertainty":null},{"basis":"minimum","conditions":{"temperature_K":423.15},"id":"obs-9d6df63febdf74199ab5","material_id":"stainless-therma-4828","notes":"","property_id":"tensile_yield_strength","result":{"canonical":{"unit":"Pa","value":128000000.0},"kind":"lower_bound","reported":{"significant_figures":3,"unit":"MPa","value":128.0}},"source_id":"outokumpu-therma","source_locator":{"label":"Page 8, Therma 4828, 150 °C, row Table 5, Rp0.2","page":8},"state_id":null,"status":"active","supersedes_observation_ids":[],"test_method":{"reported_label":"Outokumpu values based on EN 10028-7 (footnote 1)"},"uncertainty":null},{"basis":"minimum","conditions":{"temperature_K":473.15},"id":"obs-f58e488776a4a2c8c142","material_id":"stainless-therma-4828","notes":"","property_id":"tensile_yield_strength","result":{"canonical":{"unit":"Pa","value":116000000.0},"kind":"lower_bound","reported":{"significant_figures":3,"unit":"MPa","value":116.0}},"source_id":"outokumpu-therma","source_locator":{"label":"Page 8, Therma 4828, 200 °C, row Table 5, Rp0.2","page":8},"state_id":null,"status":"active","supersedes_observation_ids":[],"test_method":{"reported_label":"Outokumpu values based on EN 10028-7 (footnote 1)"},"uncertainty":null},{"basis":"minimum","conditions":{"temperature_K":523.15},"id":"obs-488f4df4f344ac9f826f","material_id":"stainless-therma-4828","notes":"","property_id":"tensile_yield_strength","result":{"canonical":{"unit":"Pa","value":108000000.0},"kind":"lower_bound","reported":{"significant_figures":3,"unit":"MPa","value":108.0}},"source_id":"outokumpu-therma","source_locator":{"label":"Page 8, Therma 4828, 250 °C, row Table 5, Rp0.2","page":8},"state_id":null,"status":"active","supersedes_observation_ids":[],"test_method":{"reported_label":"Outokumpu values based on EN 10028-7 (footnote 1)"},"uncertainty":null},{"basis":"minimum","conditions":{"temperature_K":573.15},"id":"obs-d4953130ff9c7af294fd","material_id":"stainless-therma-4828","notes":"","property_id":"tensile_yield_strength","result":{"canonical":{"unit":"Pa","value":100000000.0},"kind":"lower_bound","reported":{"significant_figures":3,"unit":"MPa","value":100.0}},"source_id":"outokumpu-therma",
