Repository: amarschn/tools

# Materials

## Purpose

Look up a material and read its measured properties, with the source behind
every value. This is the entry point for material and property lookup on the
site: type a grade (`6061-T6`, `316L`, `PEEK`) to open a datasheet, or type a
property (`density`, `plastic strength`) to open category-grouped reference
ranges.

It answers "what is this material's yield strength, and who says so". For
choosing between materials, use [Ashby Chart](../ashby-chart/).
Its Ashby charts use a generated projection of this same catalog and link each
plotted grade back to its datasheet here.

File: tools/materials/data/14390d4f45f453f0f717/records/al-6082.json
{"build_id":"14390d4f45f453f0f717","contract_version":"0.1.0","material":{"aliases":["6082","Al 6082","Aluminum 6082","AA 6082"],"designations":[{"system_id":"aa","value":"6082"}],"id":"al-6082","identity_kind":"standard_grade","name":"Aluminium 6082","notes":"Hydro extrusion reference. Alloy-wide density and selected standard temper properties.","primary_taxon_id":"aluminium-alloys","supplemental_taxon_ids":[]},"observations":[{"basis":"reference","conditions":{},"id":"obs-9a6a415a6e264730664d","material_id":"al-6082","notes":"","property_id":"density","result":{"canonical":{"unit":"kg/m^3","value":2712.630661599906},"kind":"point","reported":{"significant_figures":2,"unit":"lb/in³","value":0.098}},"source_id":"hydro-6082","source_locator":{"label":"Page 1, Alloy 6082, row Density above chemical composition","page":1},"state_id":null,"status":"active","supersedes_observation_ids":[],"test_method":{"reported_label":"Hydro alloy reference"},"uncertainty":null},{"basis":"minimum","conditions":{"product_form":"extrusion","thickness_m":{"maximum":0.0127,"minimum":0.002032}},"id":"obs-3c2d2cd60b4ca5b436e8","material_id":"al-6082","notes":"Thickness follows the source inches column; cross section of the tensile specimen determines the applicable limits.","property_id":"ultimate_tensile_strength","result":{"canonical":{"unit":"Pa","value":270000000.0},"kind":"lower_bound","reported":{"significant_figures":3,"unit":"MPa","value":270.0}},"source_id":"hydro-6082","source_locator":{"label":"Page 2, 6082-T5, thickness 0.080 to 0.500 in, row Ultimate tensile strength","page":2},"state_id":"al-6082-t5","status":"active","supersedes_observation_ids":[],"test_method":{"reported_label":"Hydro extrusion property limits (Aluminum Association)"},"uncertainty":null},{"basis":"minimum","conditions":{"product_form":"extrusion","thickness_m":{"maximum":0.0127,"minimum":0.002032}},"id":"obs-42f30fd1241ac67be7a9","material_id":"al-6082","notes":"Thickness follows the source inches column; cross section of the tensile specimen determines the applicable limits.","property_id":"tensile_yield_strength","result":{"canonical":{"unit":"Pa","value":230000000.0},"kind":"lower_bound","reported":{"significant_figures":3,"unit":"MPa","value":230.0}},"source_id":"hydro-6082","source_locator":{"label":"Page 2, 6082-T5, thickness 0.080 to 0.500 in, row Yield strength, 0.2% offset","page":2},"state_id":"al-6082-t5","status":"active","supersedes_observation_ids":[],"test_method":{"reported_label":"Hydro extrusion property limits (Aluminum Association)"},"uncertainty":null},{"basis":"minimum","conditions":{"product_form":"extrusion","thickness_m":{"maximum":0.0127,"minimum":0.002032}},"id":"obs-d8f8441a393a258d3cf5","material_id":"al-6082","notes":"Thickness follows the source inches column; cross section of the tensile specimen determines the applicable limits. Elongation testing is not required when a standard specimen cannot be taken or thickness is below .062 in.","property_id":"elongation_at_break","result":{"canonical":{"unit":"1","value":0.08},"kind":"lower_bound","reported":{"significant_figures":1,"unit":"%","value":8.0}},"source_id":"hydro-6082","source_locator":{"label":"Page 2, 6082-T5, thickness 0.080 to 0.500 in, row Elongation, gauge length 2 in or 4 specimen diameters","page":2},"state_id":"al-6082-t5","status":"active","supersedes_observation_ids":[],"test_method":{"reported_label":"Hydro extrusion property limits (Aluminum Association)"},"uncertainty":null},{"basis":"minimum","conditions":{"product_form":"extrusion","thickness_m":{"maximum":0.019049999999999997,"minimum":0.00508}},"id":"obs-631881f39d3bd60c7e94","material_id":"al-6082","notes":"Thickness follows the source inches column; cross section of the tensile specimen determines the applicable limits.","property_id":"ultimate_tensile_strength","result":{"canonical":{"unit":"Pa","value":310000000.0},"kind":"lower_bound","reported":{"significant_figures":3,"unit":"MPa","value":310.0}},"source_id":"hydro-6082","source_locator":{"label":"Page 2, 6082-T6, thickness 0.200 to 0.750 in, row Ultimate tensile strength","page":2},"state_id":"al-6082-t6","status":"active","supersedes_observation_ids":[],"test_method":{"reported_label":"Hydro extrusion property limits (Aluminum Association)"},"uncertainty":null},{"basis":"minimum","conditions":{"product_form":"extrusion","thickness_m":{"maximum":0.019049999999999997,"minimum":0.00508}},"id":"obs-a8f00f0d3850520045e7","material_id":"al-6082","notes":"Thickness follows the source inches column; cross section of the tensile specimen determines the applicable limits.","property_id":"tensile_yield_strength","result":{"canonical":{"unit":"Pa","value":260000000.0},"kind":"lower_bound","reported":{"significant_figures":3,"unit":"MPa","value":260.0}},"source_id":"hydro-6082","source_locator":{"label":"Page 2, 6082-T6, thickness 0.200 to 0.750 in, row Yield strength, 0.2% offset","page":2},"state_id":"al-6082-t6","status":"active","supersedes_observation_ids":[],"test_method":{"reported_label":"Hydro extrusion property limits (Aluminum Association)"},"uncertainty":null},{"basis":"minimum","conditions":{"product_form":"extrusion","thickness_m":{"maximum":0.019049999999999997,"minimum":0.00508}},"id":"obs-1a49f0d3d7f06bea18e5","material_id":"al-6082","notes":"Thickness follows the source inches column; cross section of the tensile specimen determines the applicable limits. Elongation testing is not required when a standard specimen cannot be taken or thickness is below .062 in.","property_id":"elongation_at_break","result":{"canonical":{"unit":"1","value":0.06},"kind":"lower_bound","reported":{"significant_figures":1,"unit":"%","value":6.0}},"source_id":"hydro-6082","source_locator":{"label":"Page 2, 6082-T6, thickness 0.200 to 0.750 in, row Elongation, gauge length 2 in or 4 specimen diameters","page":2},"state_id":"al-6082-t6","status":"active","supersedes_observation_ids":[],"test_method":{"reported_label":"Hydro extrusion property limits (Aluminum Association)"},"uncertainty":null},{"basis":"typical","conditions":{"product_form":"extrusion","temperature_K":298.15,"thickness_m":{"maximum":0.019049999999999997,"minimum":0.00508}},"id":"obs-aa266d42c598cf899916","material_id":"al-6082","notes":"Thickness follows the source inches column; cross section of the tensile specimen determines the applicable limits.","property_id":"thermal_conductivity","result":{"canonical":{"unit":"W/(m*K)","value":172.0},"kind":"point","reported":{"significant_figures":3,"unit":"W/(m·K)","value":172.0}},"source_id":"hydro-6082","source_locator":{"label":"Page 2, 6082-T6, thickness 0.200 to 0.750 in, row Typical thermal conductivity at 25 °C","page":2},"state_id":"al-6082-t6","status":"active","supersedes_observation_ids":[],"test_method":{"reported_label":"Hydro extrusion property limits (Aluminum Association)"},"uncertainty":null},{"basis":"minimum","conditions":{"product_form":"extrusion","thickness_m":{"maximum":0.15239999999999998,"minimum":0.0190754}},"id":"obs-68123a202fd1fc43f110","material_id":"al-6082","notes":"Thickness follows the source inches column; cross section of the tensile specimen determines the applicable limits.","property_id":"ultimate_tensile_strength","result":{"canonical":{"unit":"Pa","value":310000000.0},"kind":"lower_bound","reported":{"significant_figures":3,"unit":"MPa","value":310.0}},"source_id":"hydro-6082","source_locator":{"label":"Page 2, 6082-T6, thickness 0.751 to 6.000 in, row Ultimate tensile strength","page":2},"state_id":"al-6082-t6","status":"active","supersedes_observation_ids":[],"test_method":{"reported_label":"Hydro extrusion property limits (Aluminum Association)"},"uncertainty":null},{"basis":"minimum","conditions":{"product_form":"extrusion","thickness_m":{"maximum":0.15239999999999998,"minimum":0.0190754}},"id":"obs-cd710e3691d77d29e099","material_id":"al-6082","notes":"Thickness follows the source inches column; cross section of the tensile specimen determines the applicable limits.","property_id":"tensile_yield_strength","result":{"canonical":{"unit":"Pa","value":260000000.0},"kind":"lower_bound","reported":{"significant_figures":3,"unit":"MPa","value":260.0}},"source_id":"hydro-6082","source_locator":{"label":"Page 2, 6082-T6, thickness 0.751 to 6.000 in, row Yield strength, 0.2% offset","page":2},"state_id":"al-6082-t6","status":"active","supersedes_observation_ids":[],"test_method":{"reported_label":"Hydro extrusion property limits (Aluminum Association)"},"uncertainty":null},{"basis":"minimum","conditions":{"product_form":"extrusion","thickness_m":{"maximum":0.15239999999999998,"minimum":0.0190754}},"id":"obs-4a2d1c4810935754e607","material_id":"al-6082","notes":"Thickness follows the source inches column; cross section of the tensile specimen determines the applicable limits. Elongation testing is not required when a standard specimen cannot be taken or thickness is below .062 in.","property_id":"elongation_at_break","result":{"canonical":{"unit":"1","value":0.08},"kind":"lower_bound","reported":{"significant_figures":1,"unit":"%","value":8.0}},"source_id":"hydro-6082","source_locator":{"label":"Page 2, 6082-T6, thickness 0.751 to 6.000 in, row Elongation, gauge length 2 in or 4 specimen diameters","page":2},"state_id":"al-6082-t6","status":"active","supersedes_observation_ids":[],"test_method":{"reported_label":"Hydro extrusion property limits (Aluminum Association)"},"uncertainty":null},{"basis":"typical","conditions":{"product_form":"extrusion","temperature_K":298.15,"thickness_m":{"maximum":0.15239999999999998,"minimum":0.0190754}},"id":"obs-74e21dd57ffa08eea4c4","material_id":"al-6082","notes":"Thickness follows the source inches column; cross section of the tensile specimen determines the applicable limits.","property_id":"thermal_conductivity","result":{"canonical":{"unit":"W/(m*K)","value":172.0},"kind":"point","reported":{"significant_figures":3,"unit":"W/(m·K)","value":172.0}},"source_id":"hydro-6082","source_locator":{"label":"Page 2, 6082-T6, thickness 0.751 to 6.000 in, row Typical thermal conductivity at 25 °C","page":2},"state_id":"al-6082-t6","status":"active","supersedes_observation_ids":[],"test_method":{"reported_label":"Hydro extrusion property limits (Aluminum Association)"},"uncertainty":null},{"basis":"minimum","conditions":{"product_form":"extrusion","thickness_m":{"maximum":0.2032,"minimum":0.1524254}},"id":"obs-57e4c0ce898b76ac4901","material_id":"al-6082","notes":"Thickness follows the source inches column; cross section of the tensile specimen determines the applicable limits.","property_id":"ultimate_tensile_strength","result":{"canonical":{"unit":"Pa","value":280000000.0},"kind":"lower_bound","reported":{"significant_figures":3,"unit":"MPa","value":280.0}},"source_id":"hydro-6082","source_locator":{"label":"Page 2, 6082-T6, thickness 6.001 to 8.000 in, row Ultimate tensile strength","page":2},"state_id":"al-6082-t6","status":"active","supersedes_observation_ids":[],"test_method":{"reported_label":"Hydro extrusion property limits (Aluminum Association)"},"uncertainty":null},{"basis":"minimum","conditions":{"product_form":"extrusion","thickness_m":{"maximum":0.2032,"minimum":0.1524254}},"id":"obs-ea5bcbd22cb5151120b4","material_id":"al-6082","notes":"Thickness follows the source inches column; cross section of the tensile specimen determines the applicable limits.","property_id":"tensile_yield_strength","result":{"canonical":{"unit":"Pa","value":240000000.0},"kind":"lower_bound","reported":{"significant_figures":3,"unit":"MPa","value":240.0}},"source_id":"hydro-6082","source_locator":{"label":"Page 2, 6082-T6, thickness 6.001 to 8.000 in, row Yield strength, 0.2% offset","page":2},"state_id":"al-6082-t6","status":"active","supersedes_observation_ids":[],"test_method":{"reported_label":"Hydro extrusion property limits (Aluminum Association)"},"uncertainty":null},{"basis":"minimum","conditions":{"product_form":"extrusion","thickness_m":{"maximum":0.2032,"minimum":0.1524254}},"id":"obs-64dfa5515af67cef5b74","material_id":"al-6082","notes":"Thickness follows the source inches column; cross section of the tensile specimen determines the applicable limits. Elongation testing is not required when a standard specimen cannot be taken or thickness is below .062 in.","property_id":"elongation_at_break","result":{"canonical":{"unit":"1","value":0.06},"kind":"lower_bound","reported":{"significant_figures":1,"unit":"%","value":6.0}},"source_id":"hydro-6082","source_locator":{"label":"Page 2, 6082-T6, thickness 6.001 to 8.000 in, row Elongation, gauge length 2 in or 4 specimen diameters","page":2},"state_id":"al-6082-t6","status":"active","supersedes_observation_ids":[],"test_method":{"reported_label":"Hydro extrusion property limits (Aluminum Association)"},"uncertainty":null},{"basis":"typical","conditions":{"product_form":"extrusion","temperature_K":298.15,"thickness_m":{"maximum":0.2032,"minimum":0.1524254}},"id":"obs-7d462f6bb379d5af6d7d","material_id":"al-6082","notes":"Thickness follows the source inches column; cross section of the tensile specimen determines the applicable limits.","property_id":"thermal_conductivity","result":{"canonical":{"unit":"W/(m*K)","value":172.0},"kind":"point","reported":{"significant_figures":3,"unit":"W/(m·K)","value":172.0}},"source_id":"hydro-6082","source_locator":{"label":"Page 2, 6082-T6, thickness 6.001 to 8.000 in, row Typical thermal conductivity at 25 °C","page":2},"state_id":"al-6082-t6","status":"active","supersedes_observation_ids":[],"test_method":{"reported_label":"Hydro extrusion property limits (Aluminum Association)"},"uncertainty":null}],"source_values":{"obs-1a49f0d3d7f06bea18e5":{"offset_to_si":0,"scale_to_si":0.01,"significant_figures":1,"text":"6","unit":"%"},"obs-3c2d2cd60b4ca5b436e8":{"offset_to_si":0,"scale_to_si":1000000.0,"significant_figures":3,"text":"270","unit":"MPa"},"obs-42f30fd1241ac67be7a9":{"offset_to_si":0,"scale_to_si":1000000.0,"significant_figures":3,"text":"230","unit":"MPa"},"obs-4a2d1c4810935754e607":{"offset_to_si":0,"scale_to_si":0.01,"significant_figures":1,"text":"8","unit":"%"},"obs-57e4c0ce898b76ac4901":{"offset_to_si":0,"scale_to_si":1000000.0,"significant_figures":3,"text":"280","unit":"MPa"},"obs-631881f39d3bd60c7e94":{"offset_to_si":0,"scale_to_si":1000000.0,"significant_figures":3,"text":"310","unit":"MPa"},"obs-64dfa5515af67cef5b74":{"offset_to_si":0,"scale_to_si":0.01,"significant_figures":1,"text":"6","unit":"%"},"obs-68123a202fd1fc43f110":{"offset_to_si":0,"scale_to_si":1000000.0,"significant_figures":3,"text":"310","unit":"MPa"},"obs-74e21dd57ffa08eea4c4":{"offset_to_si":0,"scale_to_si":1,"significant_figures":3,"text":"172","unit":"W/(m·K)"},"obs-7d462f6bb379d5af6d7d":{"offset_to_si":0,"scale_to_si":1,"significant_figures":3,"text":"172","unit":"W/(m·K)"},"obs-9a6a415a6e264730664d":{"offset_to_si":0,"scale_to_si":27679.90471020312,"significant_figures":2,"text":"0.098","unit":"lb/in³"},"obs-a8f00f0d3850520045e7":{"offset_to_si":0,"scale_to_si":1000000.0,"significant_figures":3,"text":"260","unit":"MPa"},"obs-aa266d42c598cf899916":{"offset_to_si":0,"scale_to_si":1,"significant_figures":3,"text":"172","unit":"W/(m·K)"},"obs-cd710e3691d77d29e099":{"offset_to_si":0,"scale_to_si":1000000.0,"significant_figures":3,"text":"260","unit":"MPa"},"obs-d8f8441a393a258d3cf5":{"offset_to_si":0,"scale_to_si":0.01,"significant_figures":1,"text":"8","unit":"%"},"obs-ea5bcbd22cb5151120b4":{"offset_to_si":0,"scale_to_si":1000000.0,"significant_figures":3,"text":"240","unit":"MPa"}},"sources":[{"id":"hydro-6082","license":"Publisher copyright retained; selected numerical facts with attribution. Source document not redistributed.","notes":"Selected standard extrusion tempers from page 2; alloy-wide density separately scoped. Mechanical limits use the printed MPa values; thickness uses the inches column. Thermal conductivity is typical at 25 °C. Elongation exemptions retained. Comparison grades, cold-finished and special tempers excluded; conflicting thickness rows deferred.","organization":"Hydro","publication_date":"2019-03","retrieved_date":"2026-09-10","revision":"Snapshot d7558e451216","sha256":"d7558e451216c2d10ac8f26f1e568b3af6c7cc7fb60debbab61e41de6f9257eb","source_type":"manufacturer_datasheet","title":"Alloy 6082 datasheet"}],"states":[{"aliases":["6082 T5","6082-T5","Aluminium 6082 — T5"],"fixed_attributes":{"temper":"T5"},"id":"al-6082-t5","material_id":"al-6082","name":"T5","supplemental_taxon_ids":[]},{"aliases":["6082 T6","6082-T6","Aluminium 6082 — T6"],"fixed_attributes":{"temper":"T6"},"id":"al-6082-t6","material_id":"al-6082","name":"T6","supplemental_taxon_ids":[]}],"summaries":{"density":{"bases":["reference"],"limits":{},"material_count":1,"mixed_conditions":[],"observation_count":1,"range":{"includes_bound":false,"maximum":2712.630661599906,"minimum":2712.630661599906,"observation_count":1,"property_id":"density","significant_figures":2,"singleton":true,"unavailable_count":0,"unit":"kg/m^3"}},"elongation_at_break":{"bases":["minimum"],"limits":{"lower_bound":{"count":4,"maximum":0.08,"minimum":0.06,"significant_figures":1}},"material_count":1,"mixed_conditions":["thickness_m"],"observation_count":4,"range":null},"flexural_modulus":{"bases":[],"limits":{},"material_count":0,"mixed_conditions":[],"observation_count":0,"range":null},"flexural_strength":{"bases":[],"limits":{},"material_count":0,"mixed_conditions":[],"observation_count":0,"range":null},"max_service_temperature":{"bases":[],"limits":{},"material_count":0,"mixed_conditions":[],"observation_count":0,"range":null},"poissons_ratio":{"bases":[],"limits":{},"material_count":0,"mixed_conditions":[],"observation_count":0,"range":null},"specific_heat":{"bases":[],"limits":{},"material_count":0,"mixed_conditions":[],"observation_count":0,"range":null},"tensile_yield_strength":{"bases":["minimum"],"limits":{"lower_bound":{"count":4,"maximum":260000000.0,"minimum":230000000.0,"significant_figures":3}},"material_count":1,"mixed_conditions":["thickness_m"],"observation_count":4,"range":null},"thermal_conductivity":{"bases":["typical"],"limits":{},"material_count":1,"mixed_conditions":["thickness_m"],"observation_count":3,"range":{"includes_bound":false,"maximum":172.0,"minimum":172.0,"observation_count":3,"property_id":"thermal_conductivity","significant_figures":3,"singleton":true,"unavailable_count":0,"unit":"W/(m*K)"}},"ultimate_tensile_strength":{"bases":["minimum"],"limits":{"lower_bound":{"count":4,"maximum":310000000.0,"minimum":270000000.0,"significant_figures":3}},"material_count":1,"mixed_conditions":["thickness_m"],"observation_count":4,"range":null},"youngs_modulus":{"bases":[],"limits":{},"material_count":0,"mixed_conditions":[],"observation_count":0,"range":null}}}

File: tools/materials/data/14390d4f45f453f0f717/records/al-6105.json
{"build_id":"14390d4f45f453f0f717","contract_version":"0.1.0","material":{"aliases":["6105","Al 6105","Aluminum 6105","AA 6105"],"designations":[{"system_id":"aa","value":"6105"}],"id":"al-6105","identity_kind":"standard_grade","name":"Aluminium 6105","notes":"Hydro extrusion reference. Alloy-wide density and selected standard temper properties.","primary_taxon_id":"aluminium-alloys","supplemental_taxon_ids":[]},"observations":[{"basis":"reference","conditions":{},"id":"obs-0da93f0f621f200bed49","material_id":"al-6105","notes":"","property_id":"density","result":{"canonical":{"unit":"kg/m^3","value":2684.950756889703},"kind":"point","reported":{"significant_figures":2,"unit":"lb/in³","value":0.097}},"source_id":"hydro-6005-6105","source_locator":{"label":"Page 1, Alloy 6105, row Density above chemical composition","page":1},"state_id":null,"status":"active","supersedes_observation_ids":[],"test_method":{"reported_label":"Hydro alloy reference"},"uncertainty":null},{"basis":"minimum","conditions":{"product_form":"extrusion","thickness_m":{"maximum":0.0127,"minimum":null}},"id":"obs-c69265d61e9f66afc673","material_id":"al-6105","notes":"Thickness follows the source inches column; cross section of the tensile specimen determines the applicable limits.","property_id":"ultimate_tensile_strength","result":{"canonical":{"unit":"Pa","value":170000000.0},"kind":"lower_bound","reported":{"significant_figures":3,"unit":"MPa","value":170.0}},"source_id":"hydro-6005-6105","source_locator":{"label":"Page 2, 6105-T1, thickness unbounded to .500 in, row Ultimate tensile strength","page":2},"state_id":"al-6105-t1","status":"active","supersedes_observation_ids":[],"test_method":{"reported_label":"Hydro extrusion property limits"},"uncertainty":null},{"basis":"minimum","conditions":{"product_form":"extrusion","thickness_m":{"maximum":0.0127,"minimum":null}},"id":"obs-120eb07fd550e20e966c","material_id":"al-6105","notes":"Thickness follows the source inches column; cross section of the tensile specimen determines the applicable limits.","property_id":"tensile_yield_strength","result":{"canonical":{"unit":"Pa","value":105000000.0},"kind":"lower_bound","reported":{"significant_figures":3,"unit":"MPa","value":105.0}},"source_id":"hydro-6005-6105","source_locator":{"label":"Page 2, 6105-T1, thickness unbounded to .500 in, row Yield strength, 0.2% offset","page":2},"state_id":"al-6105-t1","status":"active","supersedes_observation_ids":[],"test_method":{"reported_label":"Hydro extrusion property limits"},"uncertainty":null},{"basis":"minimum","conditions":{"product_form":"extrusion","thickness_m":{"maximum":0.0127,"minimum":0.0015748}},"id":"obs-b4012d929e93ae615e15","material_id":"al-6105","notes":"Thickness follows the source inches column; cross section of the tensile specimen determines the applicable limits. Elongation testing is not required when a standard specimen cannot be taken or thickness is below .062 in.","property_id":"elongation_at_break","result":{"canonical":{"unit":"1","value":0.16},"kind":"lower_bound","reported":{"significant_figures":2,"unit":"%","value":16.0}},"source_id":"hydro-6005-6105","source_locator":{"label":"Page 2, 6105-T1, thickness unbounded to .500 in, row Elongation, gauge length 2 in or 4 specimen diameters","page":2},"state_id":"al-6105-t1","status":"active","supersedes_observation_ids":[],"test_method":{"reported_label":"Hydro extrusion property limits"},"uncertainty":null},{"basis":"typical","conditions":{"product_form":"extrusion","temperature_K":298.15,"thickness_m":{"maximum":0.0127,"minimum":null}},"id":"obs-d25994b87b48497bb450","material_id":"al-6105","notes":"Thickness follows the source inches column; cross section of the tensile specimen determines the applicable limits.","property_id":"thermal_conductivity","result":{"canonical":{"unit":"W/(m*K)","value":176.0},"kind":"point","reported":{"significant_figures":3,"unit":"W/(m·K)","value":176.0}},"source_id":"hydro-6005-6105","source_locator":{"label":"Page 2, 6105-T1, thickness unbounded to .500 in, row Typical thermal conductivity at 25 °C","page":2},"state_id":"al-6105-t1","status":"active","supersedes_observation_ids":[],"test_method":{"reported_label":"Hydro extrusion property limits"},"uncertainty":null},{"basis":"minimum","conditions":{"product_form":"extrusion","thickness_m":{"maximum":0.0031496,"minimum":null}},"id":"obs-28fe4ff9a6bc8fdf0f04","material_id":"al-6105","notes":"Thickness follows the source inches column; cross section of the tensile specimen determines the applicable limits.","property_id":"ultimate_tensile_strength","result":{"canonical":{"unit":"Pa","value":260000000.0},"kind":"lower_bound","reported":{"significant_figures":3,"unit":"MPa","value":260.0}},"source_id":"hydro-6005-6105","source_locator":{"label":"Page 2, 6105-T5, thickness unbounded to 0.124 in, row Ultimate tensile strength","page":2},"state_id":"al-6105-t5","status":"active","supersedes_observation_ids":[],"test_method":{"reported_label":"Hydro extrusion property limits"},"uncertainty":null},{"basis":"minimum","conditions":{"product_form":"extrusion","thickness_m":{"maximum":0.0031496,"minimum":null}},"id":"obs-899cd174d22ea4fd9fd7","material_id":"al-6105","notes":"Thickness follows the source inches column; cross section of the tensile specimen determines the applicable limits.","property_id":"tensile_yield_strength","result":{"canonical":{"unit":"Pa","value":240000000.0},"kind":"lower_bound","reported":{"significant_figures":3,"unit":"MPa","value":240.0}},"source_id":"hydro-6005-6105","source_locator":{"label":"Page 2, 6105-T5, thickness unbounded to 0.124 in, row Yield strength, 0.2% offset","page":2},"state_id":"al-6105-t5","status":"active","supersedes_observation_ids":[],"test_method":{"reported_label":"Hydro extrusion property limits"},"uncertainty":null},{"basis":"minimum","conditions":{"product_form":"extrusion","thickness_m":{"maximum":0.0031496,"minimum":0.0015748}},"id":"obs-f432586973d1e8162a3b","material_id":"al-6105","notes":"Thickness follows the source inches column; cross section of the tensile specimen determines the applicable limits. Elongation testing is not required when a standard specimen cannot be taken or thickness is below .062 in.","property_id":"elongation_at_break","result":{"canonical":{"unit":"1","value":0.08},"kind":"lower_bound","reported":{"significant_figures":1,"unit":"%","value":8.0}},"source_id":"hydro-6005-6105","source_locator":{"label":"Page 2, 6105-T5, thickness unbounded to 0.124 in, row Elongation, gauge length 2 in or 4 specimen diameters","page":2},"state_id":"al-6105-t5","status":"active","supersedes_observation_ids":[],"test_method":{"reported_label":"Hydro extrusion property limits"},"uncertainty":null},{"basis":"typical","conditions":{"product_form":"extrusion","temperature_K":298.15,"thickness_m":{"maximum":0.0031496,"minimum":null}},"id":"obs-c62d04928d06bfde93ba","material_id":"al-6105","notes":"Thickness follows the source inches column; cross section of the tensile specimen determines the applicable limits.","property_id":"thermal_conductivity","result":{"canonical":{"unit":"W/(m*K)","value":193.0},"kind":"point","reported":{"significant_figures":3,"unit":"W/(m·K)","value":193.0}},"source_id":"hydro-6005-6105","source_locator":{"label":"Page 2, 6105-T5, thickness unbounded to 0.124 in, row Typical thermal conductivity at 25 °C","page":2},"state_id":"al-6105-t5","status":"active","supersedes_observation_ids":[],"test_method":{"reported_label":"Hydro extrusion property limits"},"uncertainty":null},{"basis":"minimum","conditions":{"product_form":"extrusion","thickness_m":{"maximum":0.0254,"minimum":0.003175}},"id":"obs-dcc80237d775fa9f5d41","material_id":"al-6105","notes":"Thickness follows the source inches column; cross section of the tensile specimen determines the applicable limits.","property_id":"ultimate_tensile_strength","result":{"canonical":{"unit":"Pa","value":260000000.0},"kind":"lower_bound","reported":{"significant_figures":3,"unit":"MPa","value":260.0}},"source_id":"hydro-6005-6105","source_locator":{"label":"Page 2, 6105-T5, thickness 0.125 to 1.000 in, row Ultimate tensile strength","page":2},"state_id":"al-6105-t5","status":"active","supersedes_observation_ids":[],"test_method":{"reported_label":"Hydro extrusion property limits"},"uncertainty":null},{"basis":"minimum","conditions":{"product_form":"extrusion","thickness_m":{"maximum":0.0254,"minimum":0.003175}},"id":"obs-9d7a6626a68abe0d3448","material_id":"al-6105","notes":"Thickness follows the source inches column; cross section of the tensile specimen determines the applicable limits.","property_id":"tensile_yield_strength","result":{"canonical":{"unit":"Pa","value":240000000.0},"kind":"lower_bound","reported":{"significant_figures":3,"unit":"MPa","value":240.0}},"source_id":"hydro-6005-6105","source_locator":{"label":"Page 2, 6105-T5, thickness 0.125 to 1.000 in, row Yield strength, 0.2% offset","page":2},"state_id":"al-6105-t5","status":"active","supersedes_observation_ids":[],"test_method":{"reported_label":"Hydro extrusion property limits"},"uncertainty":null},{"basis":"minimum","conditions":{"product_form":"extrusion","thickness_m":{"maximum":0.0254,"minimum":0.003175}},"id":"obs-0040d6fcf8e3bde7fbb4","material_id":"al-6105","notes":"Thickness follows the source inches column; cross section of the tensile specimen determines the applicable limits. Elongation testing is not required when a standard specimen cannot be taken or thickness is below .062 in.","property_id":"elongation_at_break","result":{"canonical":{"unit":"1","value":0.1},"kind":"lower_bound","reported":{"significant_figures":2,"unit":"%","value":10.0}},"source_id":"hydro-6005-6105","source_locator":{"label":"Page 2, 6105-T5, thickness 0.125 to 1.000 in, row Elongation, gauge length 2 in or 4 specimen diameters","page":2},"state_id":"al-6105-t5","status":"active","supersedes_observation_ids":[],"test_method":{"reported_label":"Hydro extrusion property limits"},"uncertainty":null},{"basis":"typical","conditions":{"product_form":"extrusion","temperature_K":298.15,"thickness_m":{"maximum":0.0254,"minimum":0.003175}},"id":"obs-6b2392381cd26f1834a2","material_id":"al-6105","notes":"Thickness follows the source inches column; cross section of the tensile specimen determines the applicable limits.","property_id":"thermal_conductivity","result":{"canonical":{"unit":"W/(m*K)","value":193.0},"kind":"point","reported":{"significant_figures":3,"unit":"W/(m·K)","value":193.0}},"source_id":"hydro-6005-6105","source_locator":{"label":"Page 2, 6105-T5, thickness 0.125 to 1.000 in, row Typical thermal conductivity at 25 °C","page":2},"state_id":"al-6105-t5","status":"active","supersedes_observation_ids":[],"test_method":{"reported_label":"Hydro extrusion property limits"},"uncertainty":null},{"basis":"minimum","conditions":{"product_form":"extrusion","thickness_m":{"maximum":0.0127,"minimum":null}},"id":"obs-3efb766ae8662dcd43dd","material_id":"al-6105","notes":"Thickness follows the source inches column; cross section of the tensile specimen determines the applicable limits.","property_id":"ultimate_tensile_strength","result":{"canonical":{"unit":"Pa","value":260000000.0},"kind":"lower_bound","reported":{"significant_figures":3,"unit":"MPa","value":260.0}},"source_id":"hydro-6005-6105","source_locator":{"label":"Page 2, 6105-T6, thickness unbounded to .500 in, row Ultimate tensile strength","page":2},"state_id":"al-6105-t6","status":"active","supersedes_observation_ids":[],"test_method":{"reported_label":"Hydro extrusion property limits"},"uncertainty":null},{"basis":"minimum","conditions":{"product_form":"extrusion","thickness_m":{"maximum":0.0127,"minimum":null}},"id":"obs-48eaf669d5b84b0c03a6","material_id":"al-6105","notes":"Thickness follows the source inches column; cross section of the tensile specimen determines the applicable limits.","property_id":"tensile_yield_strength","result":{"canonical":{"unit":"Pa","value":240000000.0},"kind":"lower_bound","reported":{"significant_figures":3,"unit":"MPa","value":240.0}},"source_id":"hydro-6005-6105","source_locator":{"label":"Page 2, 6105-T6, thickness unbounded to .500 in, row Yield strength, 0.2% offset","page":2},"state_id":"al-6105-t6","status":"active","supersedes_observation_ids":[],"test_method":{"reported_label":"Hydro extrusion property limits"},"uncertainty":null},{"basis":"minimum","conditions":{"product_form":"extrusion","thickness_m":{"maximum":0.0127,"minimum":0.0015748}},"id":"obs-de122bb49d8a9c14beeb","material_id":"al-6105","notes":"Thickness follows the source inches column; cross section of the tensile specimen determines the applicable limits. Elongation testing is not required when a standard specimen cannot be taken or thickness is below .062 in.","property_id":"elongation_at_break","result":{"canonical":{"unit":"1","value":0.08},"kind":"lower_bound","reported":{"significant_figures":1,"unit":"%","value":8.0}},"source_id":"hydro-6005-6105","source_locator":{"label":"Page 2, 6105-T6, thickness unbounded to .500 in, row Elongation, gauge length 2 in or 4 specimen diameters","page":2},"state_id":"al-6105-t6","status":"active","supersedes_observation_ids":[],"test_method":{"reported_label":"Hydro extrusion property limits"},"uncertainty":null},{"basis":"typical","conditions":{"product_form":"extrusion","temperature_K":298.15,"thickness_m":{"maximum":0.0127,"minimum":null}},"id":"obs-1a0c92251044b94dc29e","material_id":"al-6105","notes":"Thickness follows the source inches column; cross section of the tensile specimen determines the applicable limits.","property_id":"thermal_conductivity","result":{"canonical":{"unit":"W/(m*K)","value":193.0},"kind":"point","reported":{"significant_figures":3,"unit":"W/(m·K)","value":193.0}},"source_id":"hydro-6005-6105","source_locator":{"label":"Page 2, 6105-T6, thickness unbounded to .500 in, row Typical thermal conductivity at 25 °C","page":2},"state_id":"al-6105-t6","status":"active","supersedes_observation_ids":[],"test_method":{"reported_label":"Hydro extrusion property limits"},"uncertainty":null}],"source_values":{"obs-0040d6fcf8e3bde7fbb4":{"offset_to_si":0,"scale_to_si":0.01,"significant_figures":2,"text":"10","unit":"%"},"obs-0da93f0f621f200bed49":{"offset_to_si":0,"scale_to_si":27679.90471020312,"significant_figures":2,"text":"0.097","unit":"lb/in³"},"obs-120eb07fd550e20e966c":{"offset_to_si":0,"scale_to_si":1000000.0,"significant_figures":3,"text":"105","unit":"MPa"},"obs-1a0c92251044b94dc29e":{"offset_to_si":0,"scale_to_si":1,"significant_figures":3,"text":"193","unit":"W/(m·K)"},"obs-28fe4ff9a6bc8fdf0f04":{"offset_to_si":0,"scale_to_si":1000000.0,"significant_figures":3,"text":"260","unit":"MPa"},"obs-3efb766ae8662dcd43dd":{"offset_to_si":0,"scale_to_si":1000000.0,"significant_figures":3,"text":"260","unit":"MPa"},"obs-48eaf669d5b84b0c03a6":{"offset_to_si":0,"scale_to_si":1000000.0,"significant_figures":3,"text":"240","unit":"MPa"},"obs-6b2392381cd26f1834a2":{"offset_to_si":0,"scale_to_si":1,"significant_figures":3,"text":"193","unit":"W/(m·K)"},"obs-899cd174d22ea4fd9fd7":{"offset_to_si":0,"scale_to_si":1000000.0,"significant_figures":3,"text":"240","unit":"MPa"},"obs-9d7a6626a68abe0d3448":{"offset_to_si":0,"scale_to_si":1000000.0,"significant_figures":3,"text":"240","unit":"MPa"},"obs-b4012d929e93ae615e15":{"offset_to_si":0,"scale_to_si":0.01,"significant_figures":2,"text":"16","unit":"%"},"obs-c62d04928d06bfde93ba":{"offset_to_si":0,"scale_to_si":1,"significant_figures":3,"text":"193","unit":"W/(m·K)"},"obs-c69265d61e9f66afc673":{"offset_to_si":0,"scale_to_si":1000000.0,"significant_figures":3,"text":"170","unit":"MPa"},"obs-d25994b87b48497bb450":{"offset_to_si":0,"scale_to_si":1,"significant_figures":3,"text":"176","unit":"W/(m·K)"},"obs-dcc80237d775fa9f5d41":{"offset_to_si":0,"scale_to_si":1000000.0,"significant_figures":3,"text":"260","unit":"MPa"},"obs-de122bb49d8a9c14beeb":{"offset_to_si":0,"scale_to_si":0.01,"significant_figures":1,"text":"8","unit":"%"},"obs-f432586973d1e8162a3b":{"offset_to_si":0,"scale_to_si":0.01,"significant_figures":1,"text":"8","unit":"%"}},"sources":[{"id":"hydro-6005-6105","license":"Publisher copyright retained; selected numerical facts with attribution. Source document not redistributed.","notes":"Selected standard extrusion tempers from page 2; alloy-wide density separately scoped. Mechanical limits use the printed MPa values; thickness uses the inches column. Thermal conductivity is typical at 25 °C. Elongation exemptions retained. Comparison grades, cold-finished and special tempers excluded; conflicting thickness rows deferred.","organization":"Hydro","publication_date":"2019-02","retrieved_date":"2026-09-10","revision":"Snapshot 8cd88d53aa4b","sha256":"8cd88d53aa4b1d9bd7ac8836a14e675b788a01bd2dc6d3a802964b6a643e45d1","source_type":"manufacturer_datasheet","title":"Alloy 6005/6105 datasheet"}],"states":[{"aliases":["6105 T1","6105-T1","Aluminium 6105 — T1"],"fixed_attributes":{"temper":"T1"},"id":"al-6105-t1","material_id":"al-6105","name":"T1","supplemental_taxon_ids":[]},{"aliases":["6105 T5","6105-T5","Aluminium 6105 — T5"],"fixed_attributes":{"temper":"T5"},"id":"al-6105-t5","material_id":"al-6105","name":"T5","supplemental_taxon_ids":[]},{"aliases":["6105 T6","6105-T6","Aluminium 6105 — T6"],"fixed_attributes":{"temper":"T6"},"id":"al-6105-t6","material_id":"al-6105","name":"T6","supplemental_taxon_ids":[]}],"summaries":{"density":{"bases":["reference"],"limits":{},"material_count":1,"mixed_conditions":[],"observation_count":1,"range":{"includes_bound":false,"maximum":2684.950756889703,"minimum":2684.950756889703,"observation_count":1,"property_id":"density","significant_figures":2,"singleton":true,"unavailable_count":0,"unit":"kg/m^3"}},"elongation_at_break":{"bases":["minimum"],"limits":{"lower_bound":{"count":4,"maximum":0.16,"minimum":0.08,"significant_figures":1}},"material_count":1,"mixed_conditions":["thickness_m"],"observation_count":4,"range":null},"flexural_modulus":{"bases":[],"limits":{},"material_count":0,"mixed_conditions":[],"observation_count":0,"range":null},"flexural_strength":{"bases":[],"limits":{},"material_count":0,"mixed_conditions":[],"observation_count":0,"range":null},"max_service_temperature":{"bases":[],"limits":{},"material_count":0,"mixed_conditions":[],"observation_count":0,"range":null},"poissons_ratio":{"bases":[],"limits":{},"material_count":0,"mixed_conditions":[],"observation_count":0,"range":null},"specific_heat":{"bases":[],"limits":{},"material_count":0,"mixed_conditions":[],"observation_count":0,"range":null},"tensile_yield_strength":{"bases":["minimum"],"limits":{"lower_bound":{"count":4,"maximum":240000000.0,"minimum":105000000.0,"significant_figures":3}},"material_count":1,"mixed_conditions":["thickness_m"],"observation_count":4,"range":null},"thermal_conductivity":{"bases":["typical"],"limits":{},"material_count":1,"mixed_conditions":["thickness_m"],"observation_count":4,"range":{"includes_bound":false,"maximum":193.0,"minimum":176.0,"observation_count":4,"property_id":"thermal_conductivity","significant_figures":3,"singleton":false,"unavailable_count":0,"unit":"W/(m*K)"}},"ultimate_tensile_strength":{"bases":["minimum"],"limits":{"lower_bound":{"count":4,"maximum":260000000.0,"minimum":170000000.0,"significant_figures":3}},"material_count":1,"mixed_conditions":["thickness_m"],"observation_count":4,"range":null},"youngs_modulus":{"bases":[],"limits":{},"material_count":0,"mixed_conditions":[],"observation_count":0,"range":null}}}
