Repository: amarschn/tools

# Materials

## Purpose

Look up a material and read its measured properties, with the source behind
every value. This is the entry point for material and property lookup on the
site: type a grade (`6061-T6`, `316L`, `PEEK`) to open a datasheet, or type a
property (`density`, `plastic strength`) to open category-grouped reference
ranges.

It answers "what is this material's yield strength, and who says so". For
choosing between materials, use [Ashby Chart](../ashby-chart/).
Its Ashby charts use a generated projection of this same catalog and link each
plotted grade back to its datasheet here.

File: tools/materials/data/2d6a03fc474cf471818d/records/steel-atlas-4140.json
{"build_id":"2d6a03fc474cf471818d","contract_version":"0.1.0","material":{"aliases":["4140","Atlas 4140"],"designations":[{"system_id":"as","value":"4140"},{"system_id":"supplier","value":"Atlas 4140"}],"id":"steel-atlas-4140","identity_kind":"standard_grade","name":"Steel Atlas 4140","notes":"Atlas bar reference; properties apply only to the stated supply condition and size.","primary_taxon_id":"alloy-steels","supplemental_taxon_ids":[]},"observations":[{"basis":"specified_range","conditions":{"product_form":"bar"},"id":"obs-55f2ad9a3ba86c8b72a3","material_id":"steel-atlas-4140","notes":"Bar diameter ≤180 mm; AS1444 condition U.","property_id":"ultimate_tensile_strength","result":{"canonical":{"maximum":1080000000.0,"minimum":930000000.0,"unit":"Pa"},"kind":"interval","reported":{"maximum":1080.0,"minimum":930.0,"significant_figures":3,"unit":"MPa"}},"source_id":"atlas-engineering-bar","source_locator":{"label":"Page 42, Atlas 4140, Bar diameter ≤180 mm; AS1444 condition U, row 4.6.4, Tensile strength","page":42},"state_id":"steel-atlas-4140-reference","status":"active","supersedes_observation_ids":[],"test_method":{"reported_label":"Atlas handbook section 4.6.4"},"uncertainty":null},{"basis":"minimum","conditions":{"product_form":"bar"},"id":"obs-43e1a99003455fdaf83f","material_id":"steel-atlas-4140","notes":"Bar diameter ≤180 mm; AS1444 condition U.","property_id":"tensile_yield_strength","result":{"canonical":{"unit":"Pa","value":740000000.0},"kind":"lower_bound","reported":{"significant_figures":3,"unit":"MPa","value":740.0}},"source_id":"atlas-engineering-bar","source_locator":{"label":"Page 42, Atlas 4140, Bar diameter ≤180 mm; AS1444 condition U, row 4.6.4, 0.2% proof stress, printed min","page":42},"state_id":"steel-atlas-4140-reference","status":"active","supersedes_observation_ids":[],"test_method":{"reported_label":"Atlas handbook section 4.6.4"},"uncertainty":null},{"basis":"minimum","conditions":{"product_form":"bar"},"id":"obs-e5ba75efc6853cce9e0e","material_id":"steel-atlas-4140","notes":"Bar diameter ≤180 mm; AS1444 condition U.","property_id":"elongation_at_break","result":{"canonical":{"unit":"1","value":0.12},"kind":"lower_bound","reported":{"significant_figures":2,"unit":"%","value":12.0}},"source_id":"atlas-engineering-bar","source_locator":{"label":"Page 42, Atlas 4140, Bar diameter ≤180 mm; AS1444 condition U, row 4.6.4, Elongation in 50 mm, printed min","page":42},"state_id":"steel-atlas-4140-reference","status":"active","supersedes_observation_ids":[],"test_method":{"reported_label":"Atlas handbook section 4.6.4"},"uncertainty":null},{"basis":"specified_range","conditions":{"product_form":"bar"},"id":"obs-70969a2ed8bbdc200fde","material_id":"steel-atlas-4140","notes":"Bar diameter >180 to ≤250 mm; AS1444 condition T.","property_id":"ultimate_tensile_strength","result":{"canonical":{"maximum":1000000000.0,"minimum":850000000.0,"unit":"Pa"},"kind":"interval","reported":{"maximum":1000.0,"minimum":850.0,"significant_figures":3,"unit":"MPa"}},"source_id":"atlas-engineering-bar","source_locator":{"label":"Page 42, Atlas 4140, Bar diameter >180 to ≤250 mm; AS1444 condition T, row 4.6.4, Tensile strength","page":42},"state_id":"steel-atlas-4140-reference","status":"active","supersedes_observation_ids":[],"test_method":{"reported_label":"Atlas handbook section 4.6.4"},"uncertainty":null},{"basis":"minimum","conditions":{"product_form":"bar"},"id":"obs-3beac6d17195a28aac09","material_id":"steel-atlas-4140","notes":"Bar diameter >180 to ≤250 mm; AS1444 condition T.","property_id":"tensile_yield_strength","result":{"canonical":{"unit":"Pa","value":665000000.0},"kind":"lower_bound","reported":{"significant_figures":3,"unit":"MPa","value":665.0}},"source_id":"atlas-engineering-bar","source_locator":{"label":"Page 42, Atlas 4140, Bar diameter >180 to ≤250 mm; AS1444 condition T, row 4.6.4, 0.2% proof stress, printed min","page":42},"state_id":"steel-atlas-4140-reference","status":"active","supersedes_observation_ids":[],"test_method":{"reported_label":"Atlas handbook section 4.6.4"},"uncertainty":null},{"basis":"minimum","conditions":{"product_form":"bar"},"id":"obs-1e231555cebdb8422f08","material_id":"steel-atlas-4140","notes":"Bar diameter >180 to ≤250 mm; AS1444 condition T.","property_id":"elongation_at_break","result":{"canonical":{"unit":"1","value":0.13},"kind":"lower_bound","reported":{"significant_figures":2,"unit":"%","value":13.0}},"source_id":"atlas-engineering-bar","source_locator":{"label":"Page 42, Atlas 4140, Bar diameter >180 to ≤250 mm; AS1444 condition T, row 4.6.4, Elongation in 50 mm, printed min","page":42},"state_id":"steel-atlas-4140-reference","status":"active","supersedes_observation_ids":[],"test_method":{"reported_label":"Atlas handbook section 4.6.4"},"uncertainty":null},{"basis":"specified_range","conditions":{"product_form":"bar"},"id":"obs-7cfce8c7455f0edafbc0","material_id":"steel-atlas-4140","notes":"Bar diameter >250 to ≤450 mm; AS1444 condition T.","property_id":"ultimate_tensile_strength","result":{"canonical":{"maximum":1000000000.0,"minimum":850000000.0,"unit":"Pa"},"kind":"interval","reported":{"maximum":1000.0,"minimum":850.0,"significant_figures":3,"unit":"MPa"}},"source_id":"atlas-engineering-bar","source_locator":{"label":"Page 42, Atlas 4140, Bar diameter >250 to ≤450 mm; AS1444 condition T, row 4.6.4, Tensile strength","page":42},"state_id":"steel-atlas-4140-reference","status":"active","supersedes_observation_ids":[],"test_method":{"reported_label":"Atlas handbook section 4.6.4"},"uncertainty":null},{"basis":"minimum","conditions":{"product_form":"bar"},"id":"obs-1d0ce2e6796c6f2b0b8e","material_id":"steel-atlas-4140","notes":"Bar diameter >250 to ≤450 mm; AS1444 condition T.","property_id":"tensile_yield_strength","result":{"canonical":{"unit":"Pa","value":665000000.0},"kind":"lower_bound","reported":{"significant_figures":3,"unit":"MPa","value":665.0}},"source_id":"atlas-engineering-bar","source_locator":{"label":"Page 42, Atlas 4140, Bar diameter >250 to ≤450 mm; AS1444 condition T, row 4.6.4, 0.2% proof stress, printed min","page":42},"state_id":"steel-atlas-4140-reference","status":"active","supersedes_observation_ids":[],"test_method":{"reported_label":"Atlas handbook section 4.6.4"},"uncertainty":null},{"basis":"minimum","conditions":{"product_form":"bar"},"id":"obs-b2823bc35a1e5d1a86f7","material_id":"steel-atlas-4140","notes":"Bar diameter >250 to ≤450 mm; AS1444 condition T.","property_id":"elongation_at_break","result":{"canonical":{"unit":"1","value":0.13},"kind":"lower_bound","reported":{"significant_figures":2,"unit":"%","value":13.0}},"source_id":"atlas-engineering-bar","source_locator":{"label":"Page 42, Atlas 4140, Bar diameter >250 to ≤450 mm; AS1444 condition T, row 4.6.4, Elongation in 50 mm, printed min","page":42},"state_id":"steel-atlas-4140-reference","status":"active","supersedes_observation_ids":[],"test_method":{"reported_label":"Atlas handbook section 4.6.4"},"uncertainty":null}],"source_values":{"obs-1d0ce2e6796c6f2b0b8e":{"offset_to_si":0,"scale_to_si":1000000.0,"significant_figures":3,"text":"665","unit":"MPa"},"obs-1e231555cebdb8422f08":{"offset_to_si":0,"scale_to_si":0.01,"significant_figures":2,"text":"13","unit":"%"},"obs-3beac6d17195a28aac09":{"offset_to_si":0,"scale_to_si":1000000.0,"significant_figures":3,"text":"665","unit":"MPa"},"obs-43e1a99003455fdaf83f":{"offset_to_si":0,"scale_to_si":1000000.0,"significant_figures":3,"text":"740","unit":"MPa"},"obs-55f2ad9a3ba86c8b72a3":{"offset_to_si":0,"scale_to_si":1000000.0,"significant_figures":3,"text":"930–1080","unit":"MPa"},"obs-70969a2ed8bbdc200fde":{"offset_to_si":0,"scale_to_si":1000000.0,"significant_figures":3,"text":"850–1000","unit":"MPa"},"obs-7cfce8c7455f0edafbc0":{"offset_to_si":0,"scale_to_si":1000000.0,"significant_figures":3,"text":"850–1000","unit":"MPa"},"obs-b2823bc35a1e5d1a86f7":{"offset_to_si":0,"scale_to_si":0.01,"significant_figures":2,"text":"13","unit":"%"},"obs-e5ba75efc6853cce9e0e":{"offset_to_si":0,"scale_to_si":0.01,"significant_figures":2,"text":"12","unit":"%"}},"sources":[{"id":"atlas-engineering-bar","license":"Publisher copyright retained; selected numerical facts with attribution. Source document not redistributed.","notes":"Selected sections 4.1–4.13. Carbon/free-machining and case-hardened core values are typical references, not guaranteed supply minima. Through-hardening and Micro900 supply limits are separately identified. Diameter, gauge-length and heat-treatment qualifications retained. Printed January 2005, edition 1; URL filename also mentions October 2011.","organization":"Atlas Specialty Metals","publication_date":"2005-01","retrieved_date":"2026-09-10","revision":"Snapshot 93df7cb85e0e","sha256":"93df7cb85e0e977836c6ff5388be1a12a129fca1ffb8889894931ab3d9c4d71d","source_type":"supplier_catalog","title":"Technical Handbook of Bar Products"}],"states":[{"aliases":["4140","Atlas 4140","Steel Atlas 4140 — hardened and tempered"],"fixed_attributes":{"heat_treatment":"hardened_tempered"},"id":"steel-atlas-4140-reference","material_id":"steel-atlas-4140","name":"Hardened and tempered","supplemental_taxon_ids":[]}],"summaries":{"density":{"bases":[],"limits":{},"material_count":0,"mixed_conditions":[],"observation_count":0,"range":null},"elongation_at_break":{"bases":["minimum"],"limits":{"lower_bound":{"count":3,"maximum":0.13,"minimum":0.12,"significant_figures":2}},"material_count":1,"mixed_conditions":[],"observation_count":3,"range":null},"flexural_strength":{"bases":[],"limits":{},"material_count":0,"mixed_conditions":[],"observation_count":0,"range":null},"max_service_temperature":{"bases":[],"limits":{},"material_count":0,"mixed_conditions":[],"observation_count":0,"range":null},"poissons_ratio":{"bases":[],"limits":{},"material_count":0,"mixed_conditions":[],"observation_count":0,"range":null},"specific_heat":{"bases":[],"limits":{},"material_count":0,"mixed_conditions":[],"observation_count":0,"range":null},"tensile_yield_strength":{"bases":["minimum"],"limits":{"lower_bound":{"count":3,"maximum":740000000.0,"minimum":665000000.0,"significant_figures":3}},"material_count":1,"mixed_conditions":[],"observation_count":3,"range":null},"thermal_conductivity":{"bases":[],"limits":{},"material_count":0,"mixed_conditions":[],"observation_count":0,"range":null},"ultimate_tensile_strength":{"bases":["specified_range"],"limits":{},"material_count":1,"mixed_conditions":[],"observation_count":3,"range":{"includes_bound":false,"maximum":1080000000.0,"minimum":850000000.0,"observation_count":3,"property_id":"ultimate_tensile_strength","significant_figures":3,"singleton":false,"unavailable_count":0,"unit":"Pa"}},"youngs_modulus":{"bases":[],"limits":{},"material_count":0,"mixed_conditions":[],"observation_count":0,"range":null}}}

File: tools/materials/data/2d6a03fc474cf471818d/records/steel-atlas-4340.json
{"build_id":"2d6a03fc474cf471818d","contract_version":"0.1.0","material":{"aliases":["4340","Atlas 4340"],"designations":[{"system_id":"as","value":"4340"},{"system_id":"supplier","value":"Atlas 4340"}],"id":"steel-atlas-4340","identity_kind":"standard_grade","name":"Steel Atlas 4340","notes":"Atlas bar reference; properties apply only to the stated supply condition and size.","primary_taxon_id":"alloy-steels","supplemental_taxon_ids":[]},"observations":[{"basis":"specified_range","conditions":{"product_form":"bar"},"id":"obs-62d459b881a28211ec71","material_id":"steel-atlas-4340","notes":"Bar diameter ≤60 mm.","property_id":"ultimate_tensile_strength","result":{"canonical":{"maximum":1150000000.0,"minimum":1000000000.0,"unit":"Pa"},"kind":"interval","reported":{"maximum":1150.0,"minimum":1000.0,"significant_figures":4,"unit":"MPa"}},"source_id":"atlas-engineering-bar","source_locator":{"label":"Page 48, Atlas 4340, Bar diameter ≤60 mm, row 4.8.4, Tensile strength","page":48},"state_id":"steel-atlas-4340-reference","status":"active","supersedes_observation_ids":[],"test_method":{"reported_label":"Atlas handbook section 4.8.4"},"uncertainty":null},{"basis":"minimum","conditions":{"product_form":"bar"},"id":"obs-30ac7d4ad0465e90e84e","material_id":"steel-atlas-4340","notes":"Bar diameter ≤60 mm.","property_id":"tensile_yield_strength","result":{"canonical":{"unit":"Pa","value":835000000.0},"kind":"lower_bound","reported":{"significant_figures":3,"unit":"MPa","value":835.0}},"source_id":"atlas-engineering-bar","source_locator":{"label":"Page 48, Atlas 4340, Bar diameter ≤60 mm, row 4.8.4, 0.2% proof stress, printed min","page":48},"state_id":"steel-atlas-4340-reference","status":"active","supersedes_observation_ids":[],"test_method":{"reported_label":"Atlas handbook section 4.8.4"},"uncertainty":null},{"basis":"minimum","conditions":{"product_form":"bar"},"id":"obs-ec345e386c4a5156a84d","material_id":"steel-atlas-4340","notes":"Bar diameter ≤60 mm.","property_id":"elongation_at_break","result":{"canonical":{"unit":"1","value":0.12},"kind":"lower_bound","reported":{"significant_figures":2,"unit":"%","value":12.0}},"source_id":"atlas-engineering-bar","source_locator":{"label":"Page 48, Atlas 4340, Bar diameter ≤60 mm, row 4.8.4, Elongation A%, printed min","page":48},"state_id":"steel-atlas-4340-reference","status":"active","supersedes_observation_ids":[],"test_method":{"reported_label":"Atlas handbook section 4.8.4"},"uncertainty":null},{"basis":"specified_range","conditions":{"product_form":"bar"},"id":"obs-f46ede37ea44a658d3ae","material_id":"steel-atlas-4340","notes":"Bar diameter >60 to ≤100 mm.","property_id":"ultimate_tensile_strength","result":{"canonical":{"maximum":1080000000.0,"minimum":930000000.0,"unit":"Pa"},"kind":"interval","reported":{"maximum":1080.0,"minimum":930.0,"significant_figures":3,"unit":"MPa"}},"source_id":"atlas-engineering-bar","source_locator":{"label":"Page 48, Atlas 4340, Bar diameter >60 to ≤100 mm, row 4.8.4, Tensile strength","page":48},"state_id":"steel-atlas-4340-reference","status":"active","supersedes_observation_ids":[],"test_method":{"reported_label":"Atlas handbook section 4.8.4"},"uncertainty":null},{"basis":"minimum","conditions":{"product_form":"bar"},"id":"obs-5e0454cbebda2d6ebff8","material_id":"steel-atlas-4340","notes":"Bar diameter >60 to ≤100 mm.","property_id":"tensile_yield_strength","result":{"canonical":{"unit":"Pa","value":740000000.0},"kind":"lower_bound","reported":{"significant_figures":3,"unit":"MPa","value":740.0}},"source_id":"atlas-engineering-bar","source_locator":{"label":"Page 48, Atlas 4340, Bar diameter >60 to ≤100 mm, row 4.8.4, 0.2% proof stress, printed min","page":48},"state_id":"steel-atlas-4340-reference","status":"active","supersedes_observation_ids":[],"test_method":{"reported_label":"Atlas handbook section 4.8.4"},"uncertainty":null},{"basis":"minimum","conditions":{"product_form":"bar"},"id":"obs-6e0df2154c1d804a6fde","material_id":"steel-atlas-4340","notes":"Bar diameter >60 to ≤100 mm.","property_id":"elongation_at_break","result":{"canonical":{"unit":"1","value":0.12},"kind":"lower_bound","reported":{"significant_figures":2,"unit":"%","value":12.0}},"source_id":"atlas-engineering-bar","source_locator":{"label":"Page 48, Atlas 4340, Bar diameter >60 to ≤100 mm, row 4.8.4, Elongation A%, printed min","page":48},"state_id":"steel-atlas-4340-reference","status":"active","supersedes_observation_ids":[],"test_method":{"reported_label":"Atlas handbook section 4.8.4"},"uncertainty":null},{"basis":"specified_range","conditions":{"product_form":"bar"},"id":"obs-db743f7cb0b748d5861d","material_id":"steel-atlas-4340","notes":"Bar diameter >100 to ≤178 mm.","property_id":"ultimate_tensile_strength","result":{"canonical":{"maximum":1080000000.0,"minimum":930000000.0,"unit":"Pa"},"kind":"interval","reported":{"maximum":1080.0,"minimum":930.0,"significant_figures":3,"unit":"MPa"}},"source_id":"atlas-engineering-bar","source_locator":{"label":"Page 48, Atlas 4340, Bar diameter >100 to ≤178 mm, row 4.8.4, Tensile strength","page":48},"state_id":"steel-atlas-4340-reference","status":"active","supersedes_observation_ids":[],"test_method":{"reported_label":"Atlas handbook section 4.8.4"},"uncertainty":null},{"basis":"minimum","conditions":{"product_form":"bar"},"id":"obs-b362ad898349c2408615","material_id":"steel-atlas-4340","notes":"Bar diameter >100 to ≤178 mm.","property_id":"tensile_yield_strength","result":{"canonical":{"unit":"Pa","value":720000000.0},"kind":"lower_bound","reported":{"significant_figures":3,"unit":"MPa","value":720.0}},"source_id":"atlas-engineering-bar","source_locator":{"label":"Page 48, Atlas 4340, Bar diameter >100 to ≤178 mm, row 4.8.4, 0.2% proof stress, printed min","page":48},"state_id":"steel-atlas-4340-reference","status":"active","supersedes_observation_ids":[],"test_method":{"reported_label":"Atlas handbook section 4.8.4"},"uncertainty":null},{"basis":"minimum","conditions":{"product_form":"bar"},"id":"obs-da9db7f646ab5a4f64c2","material_id":"steel-atlas-4340","notes":"Bar diameter >100 to ≤178 mm.","property_id":"elongation_at_break","result":{"canonical":{"unit":"1","value":0.14},"kind":"lower_bound","reported":{"significant_figures":2,"unit":"%","value":14.0}},"source_id":"atlas-engineering-bar","source_locator":{"label":"Page 48, Atlas 4340, Bar diameter >100 to ≤178 mm, row 4.8.4, Elongation A%, printed min","page":48},"state_id":"steel-atlas-4340-reference","status":"active","supersedes_observation_ids":[],"test_method":{"reported_label":"Atlas handbook section 4.8.4"},"uncertainty":null},{"basis":"specified_range","conditions":{"product_form":"bar"},"id":"obs-a1d56c6384f78d978c0a","material_id":"steel-atlas-4340","notes":"Bar diameter >178 to ≤240 mm.","property_id":"ultimate_tensile_strength","result":{"canonical":{"maximum":1000000000.0,"minimum":900000000.0,"unit":"Pa"},"kind":"interval","reported":{"maximum":1000.0,"minimum":900.0,"significant_figures":3,"unit":"MPa"}},"source_id":"atlas-engineering-bar","source_locator":{"label":"Page 48, Atlas 4340, Bar diameter >178 to ≤240 mm, row 4.8.4, Tensile strength","page":48},"state_id":"steel-atlas-4340-reference","status":"active","supersedes_observation_ids":[],"test_method":{"reported_label":"Atlas handbook section 4.8.4"},"uncertainty":null},{"basis":"minimum","conditions":{"product_form":"bar"},"id":"obs-2f465203096dc70bb93c","material_id":"steel-atlas-4340","notes":"Bar diameter >178 to ≤240 mm.","property_id":"tensile_yield_strength","result":{"canonical":{"unit":"Pa","value":690000000.0},"kind":"lower_bound","reported":{"significant_figures":3,"unit":"MPa","value":690.0}},"source_id":"atlas-engineering-bar","source_locator":{"label":"Page 48, Atlas 4340, Bar diameter >178 to ≤240 mm, row 4.8.4, 0.2% proof stress, printed min","page":48},"state_id":"steel-atlas-4340-reference","status":"active","supersedes_observation_ids":[],"test_method":{"reported_label":"Atlas handbook section 4.8.4"},"uncertainty":null},{"basis":"minimum","conditions":{"product_form":"bar"},"id":"obs-458f793bdf3af5acf4e4","material_id":"steel-atlas-4340","notes":"Bar diameter >178 to ≤240 mm.","property_id":"elongation_at_break","result":{"canonical":{"unit":"1","value":0.14},"kind":"lower_bound","reported":{"significant_figures":2,"unit":"%","value":14.0}},"source_id":"atlas-engineering-bar","source_locator":{"label":"Page 48, Atlas 4340, Bar diameter >178 to ≤240 mm, row 4.8.4, Elongation A%, printed min","page":48},"state_id":"steel-atlas-4340-reference","status":"active","supersedes_observation_ids":[],"test_method":{"reported_label":"Atlas handbook section 4.8.4"},"uncertainty":null}],"source_values":{"obs-2f465203096dc70bb93c":{"offset_to_si":0,"scale_to_si":1000000.0,"significant_figures":3,"text":"690","unit":"MPa"},"obs-30ac7d4ad0465e90e84e":{"offset_to_si":0,"scale_to_si":1000000.0,"significant_figures":3,"text":"835","unit":"MPa"},"obs-458f793bdf3af5acf4e4":{"offset_to_si":0,"scale_to_si":0.01,"significant_figures":2,"text":"14","unit":"%"},"obs-5e0454cbebda2d6ebff8":{"offset_to_si":0,"scale_to_si":1000000.0,"significant_figures":3,"text":"740","unit":"MPa"},"obs-62d459b881a28211ec71":{"offset_to_si":0,"scale_to_si":1000000.0,"significant_figures":4,"text":"1000–1150","unit":"MPa"},"obs-6e0df2154c1d804a6fde":{"offset_to_si":0,"scale_to_si":0.01,"significant_figures":2,"text":"12","unit":"%"},"obs-a1d56c6384f78d978c0a":{"offset_to_si":0,"scale_to_si":1000000.0,"significant_figures":3,"text":"900–1000","unit":"MPa"},"obs-b362ad898349c2408615":{"offset_to_si":0,"scale_to_si":1000000.0,"significant_figures":3,"text":"720","unit":"MPa"},"obs-da9db7f646ab5a4f64c2":{"offset_to_si":0,"scale_to_si":0.01,"significant_figures":2,"text":"14","unit":"%"},"obs-db743f7cb0b748d5861d":{"offset_to_si":0,"scale_to_si":1000000.0,"significant_figures":3,"text":"930–1080","unit":"MPa"},"obs-ec345e386c4a5156a84d":{"offset_to_si":0,"scale_to_si":0.01,"significant_figures":2,"text":"12","unit":"%"},"obs-f46ede37ea44a658d3ae":{"offset_to_si":0,"scale_to_si":1000000.0,"significant_figures":3,"text":"930–1080","unit":"MPa"}},"sources":[{"id":"atlas-engineering-bar","license":"Publisher copyright retained; selected numerical facts with attribution. Source document not redistributed.","notes":"Selected sections 4.1–4.13. Carbon/free-machining and case-hardened core values are typical references, not guaranteed supply minima. Through-hardening and Micro900 supply limits are separately identified. Diameter, gauge-length and heat-treatment qualifications retained. Printed January 2005, edition 1; URL filename also mentions October 2011.","organization":"Atlas Specialty Metals","publication_date":"2005-01","retrieved_date":"2026-09-10","revision":"Snapshot 93df7cb85e0e","sha256":"93df7cb85e0e977836c6ff5388be1a12a129fca1ffb8889894931ab3d9c4d71d","source_type":"supplier_catalog","title":"Technical Handbook of Bar Products"}],"states":[{"aliases":["4340","Atlas 4340","Steel Atlas 4340 — hardened and tempered"],"fixed_attributes":{"heat_treatment":"hardened_tempered"},"id":"steel-atlas-4340-reference","material_id":"steel-atlas-4340","name":"Hardened and tempered","supplemental_taxon_ids":[]}],"summaries":{"density":{"bases":[],"limits":{},"material_count":0,"mixed_conditions":[],"observation_count":0,"range":null},"elongation_at_break":{"bases":["minimum"],"limits":{"lower_bound":{"count":4,"maximum":0.14,"minimum":0.12,"significant_figures":2}},"material_count":1,"mixed_conditions":[],"observation_count":4,"range":null},"flexural_strength":{"bases":[],"limits":{},"material_count":0,"mixed_conditions":[],"observation_count":0,"range":null},"max_service_temperature":{"bases":[],"limits":{},"material_count":0,"mixed_conditions":[],"observation_count":0,"range":null},"poissons_ratio":{"bases":[],"limits":{},"material_count":0,"mixed_conditions":[],"observation_count":0,"range":null},"specific_heat":{"bases":[],"limits":{},"material_count":0,"mixed_conditions":[],"observation_count":0,"range":null},"tensile_yield_strength":{"bases":["minimum"],"limits":{"lower_bound":{"count":4,"maximum":835000000.0,"minimum":690000000.0,"significant_figures":3}},"material_count":1,"mixed_conditions":[],"observation_count":4,"range":null},"thermal_conductivity":{"bases":[],"limits":{},"material_count":0,"mixed_conditions":[],"observation_count":0,"range":null},"ultimate_tensile_strength":{"bases":["specified_range"],"limits":{},"material_count":1,"mixed_conditions":[],"observation_count":4,"range":{"includes_bound":false,"maximum":1150000000.0,"minimum":900000000.0,"observation_count":4,"property_id":"ultimate_tensile_strength","significant_figures":3,"singleton":false,"unavailable_count":0,"unit":"Pa"}},"youngs_modulus":{"bases":[],"limits":{},"material_count":0,"mixed_conditions":[],"observation_count":0,"range":null}}}

File: tools/materials/data/2d6a03fc474cf471818d/records/steel-atlas-6580.json
{"build_id":"2d6a03fc474cf471818d","contract_version":"0.1.0","material":{"aliases":["1.6580","30CrNiMo8","6580","Atlas 6580"],"designations":[{"system_id":"en","value":"30CrNiMo8"},{"system_id":"din","value":"1.6580"},{"system_id":"supplier","value":"Atlas 6580"}],"id":"steel-atlas-6580","identity_kind":"standard_grade","name":"Steel Atlas 6580","notes":"Atlas bar reference; properties apply only to the stated supply condition and size.","primary_taxon_id":"alloy-steels","supplemental_taxon_ids":[]},"observations":[{"basis":"specified_range","conditions":{"product_form":"bar"},"id":"obs-92e5bcf4f8849f3d7ffe","material_id":"steel-atlas-6580","notes":"Bar diameter ≤40 mm.","property_id":"ultimate_tensile_strength","result":{"canonical":{"maximum":1450000000.0,"minimum":1300000000.0,"unit":"Pa"},"kind":"interval","reported":{"maximum":1450.0,"minimum":1300.0,"significant_figures":4,"unit":"MPa"}},"source_id":"atlas-engineering-bar","source_locator":{"label":"Page 51, Atlas 6580, Bar diameter ≤40 mm, row 4.9.4, Tensile strength","page":51},"state_id":"steel-atlas-6580-reference","status":"active","supersedes_observation_ids":[],"test_method":{"reported_label":"Atlas handbook section 4.9.4"},"uncertainty":null},{"basis":"minimum","conditions":{"product_form":"bar"},"id":"obs-c43bb48561ba638dfbb9","material_id":"steel-atlas-6580","notes":"Bar diameter ≤40 mm.","property_id":"tensile_yield_strength","result":{"canonical":{"unit":"Pa","value":1100000000.0},"kind":"lower_bound","reported":{"significant_figures":4,"unit":"MPa","value":1100.0}},"source_id":"atlas-engineering-bar","source_locator":{"label":"Page 51, Atlas 6580, Bar diameter ≤40 mm, row 4.9.4, 0.2% proof stress, printed min","page":51},"state_id":"steel-atlas-6580-reference","status":"active","supersedes_observation_ids":[],"test_method":{"reported_label":"Atlas handbook section 4.9.4"},"uncertainty":null},{"basis":"minimum","conditions":{"product_form":"bar"},"id":"obs-180718b1c8e16fdfcc20","material_id":"steel-atlas-6580","notes":"Bar diameter ≤40 mm.","property_id":"elongation_at_break","result":{"canonical":{"unit":"1","value":0.09},"kind":"lower_bound","reported":{"significant_figures":1,"unit":"%","value":9.0}},"source_id":"atlas-engineering-bar","source_locator":{"label":"Page 51, Atlas 6580, Bar diameter ≤40 mm, row 4.9.4, Elongation A%, printed min","page":51},"state_id":"steel-atlas-6580-reference","status":"active","supersedes_observation_ids":[],"test_method":{"reported_label":"Atlas handbook section 4.9.4"},"uncertainty":null},{"basis":"specified_range","conditions":{"product_form":"bar"},"id":"obs-c3783a1b26aaac83bc29","material_id":"steel-atlas-6580","notes":"Bar diameter >40 to ≤100 mm.","property_id":"ultimate_tensile_strength","result":{"canonical":{"maximum":1300000000.0,"minimum":1200000000.0,"unit":"Pa"},"kind":"interval","reported":{"maximum":1300.0,"minimum":1200.0,"significant_figures":4,"unit":"MPa"}},"source_id":"atlas-engineering-bar","source_locator":{"label":"Page 51, Atlas 6580, Bar diameter >40 to ≤100 mm, row 4.9.4, Tensile strength","page":51},"state_id":"steel-atlas-6580-reference","status":"active","supersedes_observation_ids":[],"test_method":{"reported_label":"Atlas handbook section 4.9.4"},"uncertainty":null},{"basis":"minimum","conditions":{"product_form":"bar"},"id":"obs-39af534c38a69e8c23dc","material_id":"steel-atlas-6580","notes":"Bar diameter >40 to ≤100 mm.","property_id":"tensile_yield_strength","result":{"canonical":{"unit":"Pa","value":1020000000.0},"kind":"lower_bound","reported":{"significant_figures":4,"unit":"MPa","value":1020.0}},"source_id":"atlas-engineering-bar","source_locator":{"label":"Page 51, Atlas 6580, Bar diameter >40 to ≤100 mm, row 4.9.4, 0.2% proof stress, printed min","page":51},"state_id":"steel-atlas-6580-reference","status":"active","supersedes_observation_ids":[],"test_method":{"reported_label":"Atlas handbook section 4.9.4"},"uncertainty":null},{"basis":"minimum","conditions":{"product_form":"bar"},"id":"obs-c208e603d8450846eec1","material_id":"steel-atlas-6580","notes":"Bar diameter >40 to ≤100 mm.","property_id":"elongation_at_break","result":{"canonical":{"unit":"1","value":0.1},"kind":"lower_bound","reported":{"significant_figures":2,"unit":"%","value":10.0}},"source_id":"atlas-engineering-bar","source_locator":{"label":"Page 51, Atlas 6580, Bar diameter >40 to ≤100 mm, row 4.9.4, Elongation A%, printed min","page":51},"state_id":"steel-atlas-6580-reference","status":"active","supersedes_observation_ids":[],"test_method":{"reported_label":"Atlas handbook section 4.9.4"},"uncertainty":null},{"basis":"specified_range","conditions":{"product_form":"bar"},"id":"obs-af044b3907f6ec12639f","material_id":"steel-atlas-6580","notes":"Bar diameter >100 to ≤160 mm.","property_id":"ultimate_tensile_strength","result":{"canonical":{"maximum":1200000000.0,"minimum":1100000000.0,"unit":"Pa"},"kind":"interval","reported":{"maximum":1200.0,"minimum":1100.0,"significant_figures":4,"unit":"MPa"}},"source_id":"atlas-engineering-bar","source_locator":{"label":"Page 51, Atlas 6580, Bar diameter >100 to ≤160 mm, row 4.9.4, Tensile strength","page":51},"state_id":"steel-atlas-6580-reference","status":"active","supersedes_observation_ids":[],"test_method":{"reported_label":"Atlas handbook section 4.9.4"},"uncertainty":null},{"basis":"minimum","conditions":{"product_form":"bar"},"id":"obs-01ae5dea7b0d7ea684c1","material_id":"steel-atlas-6580","notes":"Bar diameter >100 to ≤160 mm.","property_id":"tensile_yield_strength","result":{"canonical":{"unit":"Pa","value":925000000.0},"kind":"lower_bound","reported":{"significant_figures":3,"unit":"MPa","value":925.0}},"source_id":"atlas-engineering-bar","source_locator":{"label":"Page 51, Atlas 6580, Bar diameter >100 to ≤160 mm, row 4.9.4, 0.2% proof stress, printed min","page":51},"state_id":"steel-atlas-6580-reference","status":"active","supersedes_observation_ids":[],"test_method":{"reported_label":"Atlas handbook section 4.9.4"},"uncertainty":null},{"basis":"minimum","conditions":{"product_form":"bar"},"id":"obs-5fe2ee70f52990f8366b","material_id":"steel-atlas-6580","notes":"Bar diameter >100 to ≤160 mm.","property_id":"elongation_at_break","result":{"canonical":{"unit":"1","value":0.11},"kind":"lower_bound","reported":{"significant_figures":2,"unit":"%","value":11.0}},"source_id":"atlas-engineering-bar","source_locator":{"label":"Page 51, Atlas 6580, Bar diameter >100 to ≤160 mm, row 4.9.4, Elongation A%, printed min","page":51},"state_id":"steel-atlas-6580-reference","status":"active","supersedes_observation_ids":[],"test_method":{"reported_label":"Atlas handbook section 4.9.4"},"uncertainty":null},{"basis":"specified_range","conditions":{"product_form":"bar"},"id":"obs-23347fb45d60d2170963","material_id":"steel-atlas-6580","notes":"Bar diameter >160 to ≤250 mm.","property_id":"ultimate_tensile_strength","result":{"canonical":{"maximum":1100000000.0,"minimum":1000000000.0,"unit":"Pa"},"kind":"interval","reported":{"maximum":1100.0,"minimum":1000.0,"significant_figures":4,"unit":"MPa"}},"source_id":"atlas-engineering-bar","source_locator":{"label":"Page 51, Atlas 6580, Bar diameter >160 to ≤250 mm, row 4.9.4, Tensile strength","page":51},"state_id":"steel-atlas-6580-reference","status":"active","supersedes_observation_ids":[],"test_method":{"reported_label":"Atlas handbook section 4.9.4"},"uncertainty":null},{"basis":"minimum","conditions":{"product_form":"bar"},"id":"obs-188fce46ea2da3996309","material_id":"steel-atlas-6580","notes":"Bar diameter >160 to ≤250 mm.","property_id":"tensile_yield_strength","result":{"canonical":{"unit":"Pa","value":820000000.0},"kind":"lower_bound","reported":{"significant_figures":3,"unit":"MPa","value":820.0}},"source_id":"atlas-engineering-bar","source_locator":{"label":"Page 51, Atlas 6580, Bar diameter >160 to ≤250 mm, row 4.9.4, 0.2% proof stress, printed min","page":51},"state_id":"steel-atlas-6580-reference","status":"active","supersedes_observation_ids":[],"test_method":{"reported_label":"Atlas handbook section 4.9.4"},"uncertainty":null},{"basis":"minimum","conditions":{"product_form":"bar"},"id":"obs-521f057a4e02153d20cb","material_id":"steel-atlas-6580","notes":"Bar diameter >160 to ≤250 mm.","property_id":"elongation_at_break","result":{"canonical":{"unit":"1","value":0.12},"kind":"lower_bound","reported":{"significant_figures":2,"unit":"%","value":12.0}},"source_id":"atlas-engineering-bar","source_locator":{"label":"Page 51, Atlas 6580, Bar diameter >160 to ≤250 mm, row 4.9.4, Elongation A%, printed min","page":51},"state_id":"steel-atlas-6580-reference","status":"active","supersedes_observation_ids":[],"test_method":{"reported_label":"Atlas handbook section 4.9.4"},"uncertainty":null},{"basis":"specified_range","conditions":{"product_form":"bar"},"id":"obs-18532bab8111ab3e2359","material_id":"steel-atlas-6580","notes":"Bar diameter >250 to ≤500 mm.","property_id":"ultimate_tensile_strength","result":{"canonical":{"maximum":1000000000.0,"minimum":900000000.0,"unit":"Pa"},"kind":"interval","reported":{"maximum":1000.0,"minimum":900.0,"significant_figures":3,"unit":"MPa"}},"source_id":"atlas-engineering-bar","source_locator":{"label":"Page 51, Atlas 6580, Bar diameter >250 to ≤500 mm, row 4.9.4, Tensile strength","page":51},"state_id":"steel-atlas-6580-reference","status":"active","supersedes_observation_ids":[],"test_method":{"reported_label":"Atlas handbook section 4.9.4"},"uncertainty":null},{"basis":"minimum","conditions":{"product_form":"bar"},"id":"obs-c293719cc3fdc4f102fd","material_id":"steel-atlas-6580","notes":"Bar diameter >250 to ≤500 mm.","property_id":"tensile_yield_strength","result":{"canonical":{"unit":"Pa","value":700000000.0},"kind":"lower_bound","reported":{"significant_figures":3,"unit":"MPa","value":700.0}},"source_id":"atlas-engineering-bar","source_locator":{"label":"Page 51, Atlas 6580, Bar diameter >250 to ≤500 mm, row 4.9.4, 0.2% proof stress, printed min","page":51},"state_id":"steel-atlas-6580-reference","status":"active","supersedes_observation_ids":[],"test_method":{"reported_label":"Atlas handbook section 4.9.4"},"uncertainty":null},{"basis":"minimum","conditions":{"product_form":"bar"},"id":"obs-6cf1c31943382512e7c6","material_id":"steel-atlas-6580","notes":"Bar diameter >250 to ≤500 mm.","property_id":"elongation_at_break","result":{"canonical":{"unit":"1","value":0.12},"kind":"lower_bound","reported":{"significant_figures":2,"unit":"%","value":12.0}},"source_id":"atlas-engineering-bar","source_locator":{"label":"Page 51, Atlas 6580, Bar diameter >250 to ≤500 mm, row 4.9.4, Elongation A%, printed min","page":51},"state_id":"steel-atlas-6580-reference","status":"active","supersedes_observation_ids":[],"test_method":{"reported_label":"Atlas handbook section 4.9.4"},"uncertainty":null}],"source_values":{"obs-01ae5dea7b0d7ea684c1":{"offset_to_si":0,"scale_to_si":1000000.0,"significant_figures":3,"text":"925","unit":"MPa"},"obs-180718b1c8e16fdfcc20":{"offset_to_si":0,"scale_to_si":0.01,"significant_figures":1,"text":"9","unit":"%"},"obs-18532bab8111ab3e2359":{"offset_to_si":0,"scale_to_si":1000000.0,"significant_figures":3,"text":"900–1000","unit":"MPa"},"obs-188fce46ea2da3996309":{"offset_to_si":0,"scale_to_si":1000000.0,"significant_figures":3,"text":"820","unit":"MPa"},"obs-23347fb45d60d2170963":{"offset_to_si":0,"scale_to_si":1000000.0,"significant_figures":4,"text":"1000–1100","unit":"MPa"},"obs-39af534c38a69e8c23dc":{"offset_to_si":0,"scale_to_si":1000000.0,"significant_figures":4,"text":"1020","unit":"MPa"},"obs-521f057a4e02153d20cb":{"offset_to_si":0,"scale_to_si":0.01,"significant_figures":2,"text":"12","unit":"%"},"obs-5fe2ee70f52990f8366b":{"offset_to_si":0,"scale_to_si":0.01,"significant_figures":2,"text":"11","unit":"%"},"obs-6cf1c31943382512e7c6":{"offset_to_si":0,"scale_to_si":0.01,"significant_figures":2,"text":"12","unit":"%"},"obs-92e5bcf4f8849f3d7ffe":{"offset_to_si":0,"scale_to_si":1000000.0,"significant_figures":4,"text":"1300–1450","unit":"MPa"},"obs-af044b3907f6ec12639f":{"offset_to_si":0,"scale_to_si":1000000.0,"significant_figures":4,"text":"1100–1200","unit":"MPa"},"obs-c208e603d8450846eec1":{"offset_to_si":0,"scale_to_si":0.01,"significant_figures":2,"text":"10","unit":"%"},"obs-c293719cc3fdc4f102fd":{"offset_to_si":0,"scale_to_si":1000000.0,"significant_figures":3,"text":"700","unit":"MPa"},"obs-c3783a1b26aaac83bc29":{"offset_to_si":0,"scale_to_si":1000000.0,"significant_figures":4,"text":"1200–1300","unit":"MPa"},"obs-c43bb48561ba638dfbb9":{"offset_to_si":0,"scale_to_si":1000000.0,"significant_figures":4,"text":"1100","unit":"MPa"}},"sources":[{"id":"atlas-engineering-bar","license":"Publisher copyright retained; selected numerical facts with attribution. Source document not redistributed.","notes":"Selected sections 4.1–4.13. Carbon/free-machining and case-hardened core values are typical references, not guaranteed supply minima. Through-hardening and Micro900 supply limits are separately identified. Diameter, gauge-length and heat-treatment qualifications retained. Printed January 2005, edition 1; URL filename also mentions October 2011.","organization":"Atlas Specialty Metals","publication_date":"2005-01","retrieved_date":"2026-09-10","revision":"Snapshot 93df7cb85e0e","sha256":"93df7cb85e0e977836c6ff5388be1a12a129fca1ffb8889894931ab3d9c4d71d","source_type":"supplier_catalog","title":"Technical Handbook of Bar Products"}],"states":[{"aliases":["1.6580","30CrNiMo8","6580","Atlas 6580","Steel Atlas 6580 — hardened and tempered"],"fixed_attributes":{"heat_treatment":"hardened_tempered"},"id":"steel-atlas-6580-reference","material_id":"steel-atlas-6580","name":"Hardened and tempered","supplemental_taxon_ids":[]}],"summaries":{"density":{"bases":[],"limits":{},"material_count":0,"mixed_conditions":[],"observation_count":0,"range":null},"elongation_at_break":{"bases":["minimum"],"limits":{"lower_bound":{"count":5,"maximum":0.12,"minimum":0.09,"significant_figures":1}},"material_count":1,"mixed_conditions":[],"observation_count":5,"range":null},"flexural_strength":{"bases":[],"limits":{},"material_count":0,"mixed_conditions":[],"observation_count":0,"range":null},"max_service_temperature":{"bases":[],"limits":{},"material_count":0,"mixed_conditions":[],"observation_count":0,"range":null},"poissons_ratio":{"bases":[],"limits":{},"material_count":0,"mixed_conditions":[],"observation_count":0,"range":null},"specific_heat":{"bases":[],"limits":{},"material_count":0,"mixed_conditions":[],"observation_count":0,"range":null},"tensile_yield_strength":{"bases":["minimum"],"limits":{"lower_bound":{"count":5,"maximum":1100000000.0,"minimum":700000000.0,"significant_figures":3}},"material_count":1,"mixed_conditions":[],"observation_count":5,"range":null},"thermal_conductivity":{"bases":[],"limits":{},"material_count":0,"mixed_conditions":[],"observation_count":0,"range":null},"ultimate_tensile_strength":{"bases":["specified_range"],"limits":{},"material_count":1,"mixed_conditions":[],"observation_count":5,"range":{"includes_bound":false,"maximum":1450000000.0,"minimum":900000000.0,"observation_count":5,"property_id":"ultimate_tensile_strength","significant_figures":3,"singleton":false,"unavailable_count":0,"unit":"Pa"}},"youngs_modulus":{"bases":[],"limits":{},"material_count":0,"mixed_conditions":[],"observation_count":0,"range":null}}}
