Repository: amarschn/tools

# Materials

## Purpose

Look up a material and read its measured properties, with the source behind
every value. This is the entry point for material and property lookup on the
site: type a grade (`6061-T6`, `316L`, `PEEK`) to open a datasheet, or type a
property (`density`, `plastic strength`) to open category-grouped reference
ranges.

It answers "what is this material's yield strength, and who says so". For
choosing between materials, use [Ashby Chart](../ashby-chart/).
Its Ashby charts use a generated projection of this same catalog and link each
plotted grade back to its datasheet here.

File: tools/materials/data/d30c60ac6105966ea031/catalog.json (part 32 of 167)
"reported":{"significant_figures":2,"unit":"MPa","value":60.0}},"source_id":"hydro-1xxx","source_locator":{"label":"Page 2, 1350-H111, thickness all thicknesses, row Ultimate tensile strength","page":2},"state_id":"al-1350-h111","status":"active","supersedes_observation_ids":[],"test_method":{"reported_label":"Hydro extrusion property limits"},"uncertainty":null},{"basis":"minimum","conditions":{"product_form":"extrusion"},"id":"obs-10e2a53917477b88d737","material_id":"al-1350","notes":"Thickness follows the source inches column; cross section of the tensile specimen determines the applicable limits.","property_id":"tensile_yield_strength","result":{"canonical":{"unit":"Pa","value":25000000.0},"kind":"lower_bound","reported":{"significant_figures":2,"unit":"MPa","value":25.0}},"source_id":"hydro-1xxx","source_locator":{"label":"Page 2, 1350-H111, thickness all thicknesses, row Yield strength, 0.2% offset","page":2},"state_id":"al-1350-h111","status":"active","supersedes_observation_ids":[],"test_method":{"reported_label":"Hydro extrusion property limits"},"uncertainty":null},{"basis":"typical","conditions":{"product_form":"extrusion","temperature_K":298.15},"id":"obs-91af8de77c4871dc1f47","material_id":"al-1350","notes":"Thickness follows the source inches column; cross section of the tensile specimen determines the applicable limits.","property_id":"thermal_conductivity","result":{"canonical":{"unit":"W/(m*K)","value":234.0},"kind":"point","reported":{"significant_figures":3,"unit":"W/(m·K)","value":234.0}},"source_id":"hydro-1xxx","source_locator":{"label":"Page 2, 1350-H111, thickness all thicknesses, row Typical thermal conductivity at 25 °C","page":2},"state_id":"al-1350-h111","status":"active","supersedes_observation_ids":[],"test_method":{"reported_label":"Hydro extrusion property limits"},"uncertainty":null},{"basis":"reference","conditions":{},"id":"obs-26438d0158b7885e0bf2","material_id":"al-6005","notes":"","property_id":"density","result":{"canonical":{"unit":"kg/m^3","value":2684.950756889703},"kind":"point","reported":{"significant_figures":2,"unit":"lb/in³","value":0.097}},"source_id":"hydro-6005-6105","source_locator":{"label":"Page 1, Alloy 6005, row Density above chemical composition","page":1},"state_id":null,"status":"active","supersedes_observation_ids":[],"test_method":{"reported_label":"Hydro alloy reference"},"uncertainty":null},{"basis":"minimum","conditions":{"product_form":"extrusion","thickness_m":{"maximum":0.0127,"minimum":null}},"id":"obs-a56b93e03ea88c491041","material_id":"al-6005","notes":"Thickness follows the source inches column; cross section of the tensile specimen determines the applicable limits.","property_id":"ultimate_tensile_strength","result":{"canonical":{"unit":"Pa","value":170000000.0},"kind":"lower_bound","reported":{"significant_figures":3,"unit":"MPa","value":170.0}},"source_id":"hydro-6005-6105","source_locator":{"label":"Page 2, 6005-T1, thickness unbounded to .500 in, row Ultimate tensile strength","page":2},"state_id":"al-6005-t1","status":"active","supersedes_observation_ids":[],"test_method":{"reported_label":"Hydro extrusion property limits"},"uncertainty":null},{"basis":"minimum","conditions":{"product_form":"extrusion","thickness_m":{"maximum":0.0127,"minimum":null}},"id":"obs-654ba4220204c865be84","material_id":"al-6005","notes":"Thickness follows the source inches column; cross section of the tensile specimen determines the applicable limits.","property_id":"tensile_yield_strength","result":{"canonical":{"unit":"Pa","value":105000000.0},"kind":"lower_bound","reported":{"significant_figures":3,"unit":"MPa","value":105.0}},"source_id":"hydro-6005-6105","source_locator":{"label":"Page 2, 6005-T1, thickness unbounded to .500 in, row Yield strength, 0.2% offset","page":2},"state_id":"al-6005-t1","status":"active","supersedes_observation_ids":[],"test_method":{"reported_label":"Hydro extrusion property limits"},"uncertainty":null},{"basis":"minimum","conditions":{"product_form":"extrusion","thickness_m":{"maximum":0.0127,"minimum":0.0015748}},"id":"obs-7de19268c0fe5fd1da7d","material_id":"al-6005","notes":"Thickness follows the source inches column; cross section of the tensile specimen determines the applicable limits. Elongation testing is not required when a standard specimen cannot be taken or thickness is below .062 in.","property_id":"elongation_at_break","result":{"canonical":{"unit":"1","value":0.16},"kind":"lower_bound","reported":{"significant_figures":2,"unit":"%","value":16.0}},"source_id":"hydro-6005-6105","source_locator":{"label":"Page 2, 6005-T1, thickness unbounded to .500 in, row Elongation, gauge length 2 in or 4 specimen diameters","page":2},"state_id":"al-6005-t1","status":"active","supersedes_observation_ids":[],"test_method":{"reported_label":"Hydro extrusion property limits"},"uncertainty":null},{"basis":"typical","conditions":{"product_form":"extrusion","temperature_K":298.15,"thickness_m":{"maximum":0.0127,"minimum":null}},"id":"obs-62eac411dc72ea547389","material_id":"al-6005","notes":"Thickness follows the source inches column; cross section of the tensile specimen determines the applicable limits.","property_id":"thermal_conductivity","result":{"canonical":{"unit":"W/(m*K)","value":180.0},"kind":"point","reported":{"significant_figures":3,"unit":"W/(m·K)","value":180.0}},"source_id":"hydro-6005-6105","source_locator":{"label":"Page 2, 6005-T1, thickness unbounded to .500 in, row Typical thermal conductivity at 25 °C","page":2},"state_id":"al-6005-t1","status":"active","supersedes_observation_ids":[],"test_method":{"reported_label":"Hydro extrusion property limits"},"uncertainty":null},{"basis":"minimum","conditions":{"product_form":"extrusion","thickness_m":{"maximum":0.0031496,"minimum":null}},"id":"obs-e95e692fd4d32944477b","material_id":"al-6005","notes":"Thickness follows the source inches column; cross section of the tensile specimen determines the applicable limits.","property_id":"ultimate_tensile_strength","result":{"canonical":{"unit":"Pa","value":260000000.0},"kind":"lower_bound","reported":{"significant_figures":3,"unit":"MPa","value":260.0}},"source_id":"hydro-6005-6105","source_locator":{"label":"Page 2, 6005-T5, thickness unbounded to 0.124 in, row Ultimate tensile strength","page":2},"state_id":"al-6005-t5","status":"active","supersedes_observation_ids":[],"test_method":{"reported_label":"Hydro extrusion property limits"},"uncertainty":null},{"basis":"minimum","conditions":{"product_form":"extrusion","thickness_m":{"maximum":0.0031496,"minimum":null}},"id":"obs-09c790cbffd09777092b","material_id":"al-6005","notes":"Thickness follows the source inches column; cross section of the tensile specimen determines the applicable limits.","property_id":"tensile_yield_strength","result":{"canonical":{"unit":"Pa","value":240000000.0},"kind":"lower_bound","reported":{"significant_figures":3,"unit":"MPa","value":240.0}},"source_id":"hydro-6005-6105","source_locator":{"label":"Page 2, 6005-T5, thickness unbounded to 0.124 in, row Yield strength, 0.2% offset","page":2},"state_id":"al-6005-t5","status":"active","supersedes_observation_ids":[],"test_method":{"reported_label":"Hydro extrusion property limits"},"uncertainty":null},{"basis":"minimum","conditions":{"product_form":"extrusion","thickness_m":{"maximum":0.0031496,"minimum":0.0015748}},"id":"obs-5a94f541a6e96618777c","material_id":"al-6005","notes":"Thickness follows the source inches column; cross section of the tensile specimen determines the applicable limits. Elongation testing is not required when a standard specimen cannot be taken or thickness is below .062 in.","property_id":"elongation_at_break","result":{"canonical":{"unit":"1","value":0.08},"kind":"lower_bound","reported":{"significant_figures":1,"unit":"%","value":8.0}},"source_id":"hydro-6005-6105","source_locator":{"label":"Page 2, 6005-T5, thickness unbounded to 0.124 in, row Elongation, gauge length 2 in or 4 specimen diameters","page":2},"state_id":"al-6005-t5","status":"active","supersedes_observation_ids":[],"test_method":{"reported_label":"Hydro extrusion property limits"},"uncertainty":null},{"basis":"typical","conditions":{"product_form":"extrusion","temperature_K":298.15,"thickness_m":{"maximum":0.0031496,"minimum":null}},"id":"obs-daadf6900a85d4a8c3a5","material_id":"al-6005","notes":"Thickness follows the source inches column; cross section of the tensile specimen determines the applicable limits.","property_id":"thermal_conductivity","result":{"canonical":{"unit":"W/(m*K)","value":188.0},"kind":"point","reported":{"significant_figures":3,"unit":"W/(m·K)","value":188.0}},"source_id":"hydro-6005-6105","source_locator":{"label":"Page 2, 6005-T5, thickness unbounded to 0.124 in, row Typical thermal conductivity at 25 °C","page":2},"state_id":"al-6005-t5","status":"active","supersedes_observation_ids":[],"test_method":{"reported_label":"Hydro extrusion property limits"},"uncertainty":null},{"basis":"minimum","conditions":{"product_form":"extrusion","thickness_m":{"maximum":0.0254,"minimum":0.003175}},"id":"obs-46ffa9ea560283736cf8","material_id":"al-6005","notes":"Thickness follows the source inches column; cross section of the tensile specimen determines the applicable limits.","property_id":"ultimate_tensile_strength","result":{"canonical":{"unit":"Pa","value":260000000.0},"kind":"lower_bound","reported":{"significant_figures":3,"unit":"MPa","value":260.0}},"source_id":"hydro-6005-6105","source_locator":{"label":"Page 2, 6005-T5, thickness 0.125 to 1.000 in, row Ultimate tensile strength","page":2},"state_id":"al-6005-t5","status":"active","supersedes_observation_ids":[],"test_method":{"reported_label":"Hydro extrusion property limits"},"uncertainty":null},{"basis":"minimum","conditions":{"product_form":"extrusion","thickness_m":{"maximum":0.0254,"minimum":0.003175}},"id":"obs-f862e383968f26e480cc","material_id":"al-6005","notes":"Thickness follows the source inches column; cross section of the tensile specimen determines the applicable limits.","property_id":"tensile_yield_strength","result":{"canonical":{"unit":"Pa","value":240000000.0},"kind":"lower_bound","reported":{"significant_figures":3,"unit":"MPa","value":240.0}},"source_id":"hydro-6005-6105","source_locator":{"label":"Page 2, 6005-T5, thickness 0.125 to 1.000 in, row Yield strength, 0.2% offset","page":2},"state_id":"al-6005-t5","status":"active","supersedes_observation_ids":[],"test_method":{"reported_label":"Hydro extrusion property limits"},"uncertainty":null},{"basis":"minimum","conditions":{"product_form":"extrusion","thickness_m":{"maximum":0.0254,"minimum":0.003175}},"id":"obs-bca87a1689ffd3337666","material_id":"al-6005","notes":"Thickness follows the source inches column; cross section of the tensile specimen determines the applicable limits. Elongation testing is not required when a standard specimen cannot be taken or thickness is below .062 in.","property_id":"elongation_at_break","result":{"canonical":{"unit":"1","value":0.1},"kind":"lower_bound","reported":{"significant_figures":2,"unit":"%","value":10.0}},"source_id":"hydro-6005-6105","source_locator":{"label":"Page 2, 6005-T5, thickness 0.125 to 1.000 in, row Elongation, gauge length 2 in or 4 specimen diameters","page":2},"state_id":"al-6005-t5","status":"active","supersedes_observation_ids":[],"test_method":{"reported_label":"Hydro extrusion property limits"},"uncertainty":null},{"basis":"typical","conditions":{"product_form":"extrusion","temperature_K":298.15,"thickness_m":{"maximum":0.0254,"minimum":0.003175}},"id":"obs-2e6f24c4a703db4dfd20","material_id":"al-6005","notes":"Thickness follows the source inches column; cross section of the tensile specimen determines the applicable limits.","property_id":"thermal_conductivity","result":{"canonical":{"unit":"W/(m*K)","value":188.0},"kind":"point","reported":{"significant_figures":3,"unit":"W/(m·K)","value":188.0}},"source_id":"hydro-6005-6105","source_locator":{"label":"Page 2, 6005-T5, thickness 0.125 to 1.000 in, row Typical thermal conductivity at 25 °C","page":2},"state_id":"al-6005-t5","status":"active","supersedes_observation_ids":[],"test_method":{"reported_label":"Hydro extrusion property limits"},"uncertainty":null},{"basis":"reference","conditions":{},"id":"obs-0da93f0f621f200bed49","material_id":"al-6105","notes":"","property_id":"density","result":{"canonical":{"unit":"kg/m^3","value":2684.950756889703},"kind":"point","reported":{"significant_figures":2,"unit":"lb/in³","value":0.097}},"source_id":"hydro-6005-6105","source_locator":{"label":"Page 1, Alloy 6105, row Density above chemical composition","page":1},"state_id":null,"status":"active","supersedes_observation_ids":[],"test_method":{"reported_label":"Hydro alloy reference"},"uncertainty":null},{"basis":"minimum","conditions":{"product_form":"extrusion","thickness_m":{"maximum":0.0127,"minimum":null}},"id":"obs-c69265d61e9f66afc673","material_id":"al-6105","notes":"Thickness follows the source inches column; cross section of the tensile specimen determines the applicable limits.","property_id":"ultimate_tensile_strength","result":{"canonical":{"unit":"Pa","value":170000000.0},"kind":"lower_bound","reported":{"significant_figures":3,"unit":"MPa","value":170.0}},"source_id":"hydro-6005-6105","source_locator":{"label":"Page 2, 6105-T1, thickness unbounded to .500 in, row Ultimate tensile strength","page":2},"state_id":"al-6105-t1","status":"active","supersedes_observation_ids":[],"test_method":{"reported_label":"Hydro extrusion property limits"},"uncertainty":null},{"basis":"minimum","conditions":{"product_form":"extrusion","thickness_m":{"maximum":0.0127,"minimum":null}},"id":"obs-120eb07fd550e20e966c","material_id":"al-6105","notes":"Thickness follows the source inches column; cross section of the tensile specimen determines the applicable limits.","property_id":"tensile_yield_strength","result":{"canonical":{"unit":"Pa","value":105000000.0},"kind":"lower_bound","reported":{"significant_figures":3,"unit":"MPa","value":105.0}},"source_id":"hydro-6005-6105","source_locator":{"label":"Page 2, 6105-T1, thickness unbounded to .500 in, row Yield strength, 0.2% offset","page":2},"state_id":"al-6105-t1","status":"active","supersedes_observation_ids":[],"test_method":{"reported_label":"Hydro extrusion property limits"},"uncertainty":null},{"basis":"minimum","conditions":{"product_form":"extrusion","thickness_m":{"maximum":0.0127,"minimum":0.0015748}},"id":"obs-b4012d929e93ae615e15","material_id":"al-6105","notes":"Thickness follows the source inches column; cross section of the tensile specimen determines the applicable limits. Elongation testing is not required when a standard specimen cannot be taken or thickness is below .062 in.","property_id":"elongation_at_break","result":{"canonical":{"unit":"1","value":0.16},"kind":"lower_bound","reported":{"significant_figures":2,"unit":"%","value":16.0}},"source_id":"hydro-6005-6105","source_locator":{"label":"Page 2, 6105-T1, thickness unbounded to .500 in, row Elongation, gauge length 2 in or 4 specimen diameters","page":2},"state_id":"al-6105-t1","status":"active","supersedes_observation_ids":[],"test_method":{"reported_label":"Hydro extrusion property limits"},"uncertainty":null},{"basis":"typical","conditions":{"product_form":"extrusion","temperature_K":298.15,"thickness_m":{"maximum":0.0127,"minimum":null}},"id":"obs-d25994b87b48497bb450","material_id":"al-6105","notes":"Thickness follows the source inches column; cross section of the tensile specimen determines the applicable limits.","property_id":"thermal_conductivity","result":{"canonical":{"unit":"W/(m*K)","value":176.0},"kind":"point","reported":{"significant_figures":3,"unit":"W/(m·K)","value":176.0}},"source_id":"hydro-6005-6105","source_locator":{"label":"Page 2, 6105-T1, thickness unbounded to .500 in, row Typical thermal conductivity at 25 °C","page":2},"state_id":"al-6105-t1","status":"active","supersedes_observation_ids":[],"test_method":{"reported_label":"Hydro extrusion property limits"},"uncertainty":null},{"basis":"minimum","conditions":{"product_form":"extrusion","thickness_m":{"maximum":0.0031496,"minimum":null}},"id":"obs-28fe4ff9a6bc8fdf0f04","material_id":"al-6105","notes":"Thickness follows the source inches column; cross section of the tensile specimen determines the applicable limits.","property_id":"ultimate_tensile_strength","result":{"canonical":{"unit":"Pa","value":260000000.0},"kind":"lower_bound","reported":{"significant_figures":3,"unit":"MPa","value":260.0}},"source_id":"hydro-6005-6105","source_locator":{"label":"Page 2, 6105-T5, thickness unbounded to 0.124 in, row Ultimate tensile strength","page":2},"state_id":"al-6105-t5","status":"active","supersedes_observation_ids":[],"test_method":{"reported_label":"Hydro extrusion property limits"},"uncertainty":null},{"basis":"minimum","conditions":{"product_form":"extrusion","thickness_m":{"maximum":0.0031496,"minimum":null}},"id":"obs-899cd174d22ea4fd9fd7","material_id":"al-6105","notes":"Thickness follows the source inches column; cross section of the tensile specimen determines the applicable limits.","property_id":"tensile_yield_strength","result":{"canonical":{"unit":"Pa","value":240000000.0},"kind":"lower_bound","reported":{"significant_figures":3,"unit":"MPa","value":240.0}},"source_id":"hydro-6005-6105","source_locator":{"label":"Page 2, 6105-T5, thickness unbounded to 0.124 in, row Yield strength, 0.2% offset","page":2},"state_id":"al-6105-t5","status":"active","supersedes_observation_ids":[],"test_method":{"reported_label":"Hydro extrusion property limits"},"uncertainty":null},{"basis":"minimum","conditions":{"product_form":"extrusion","thickness_m":{"maximum":0.0031496,"minimum":0.0015748}},"id":"obs-f432586973d1e8162a3b","material_id":"al-6105","notes":"Thickness follows the source inches column; cross section of the tensile specimen determines the applicable limits. Elongation testing is not required when a standard specimen cannot be taken or thickness is below .062 in.","property_id":"elongation_at_break","result":{"canonical":{"unit":"1","value":0.08},"kind":"lower_bound","reported":{"significant_figures":1,"unit":"%","value":8.0}},"source_id":"hydro-6005-6105","source_locator":{"label":"Page 2, 6105-T5, thickness unbounded to 0.124 in, row Elongation, gauge length 2 in or 4 specimen diameters","page":2},"state_id":"al-6105-t5","status":"active","supersedes_observation_ids":[],"test_method":{"reported_label":"Hydro extrusion property limits"},"uncertainty":null},{"basis":"typical","conditions":{"product_form":"extrusion","temperature_K":298.15,"thickness_m":{"maximum":0.0031496,"minimum":null}},"id":"obs-c62d04928d06bfde93ba","material_id":"al-6105","notes":"Thickness follows the source inches column; cross section of the tensile specimen determines the applicable limits.","property_id":"thermal_conductivity","result":{"canonical":{"unit":"W/(m*K)","value":193.0},"kind":"point","reported":{"significant_figures":3,"unit":"W/(m·K)","value":193.0}},"source_id":"hydro-6005-6105","source_locator":{"label":"Page 2, 6105-T5, thickness unbounded to 0.124 in, row Typical thermal conductivity at 25 °C","page":2},"state_id":"al-6105-t5","status":"active","supersedes_observation_ids":[],"test_method":{"reported_label":"Hydro extrusion property limits"},"uncertainty":null},{"basis":"minimum","conditions":{"product_form":"extrusion","thickness_m":{"maximum":0.0254,"minimum":0.003175}},"id":"obs-dcc80237d775fa9f5d41","material_id":"al-6105","notes":"Thickness follows the source inches column; cross section of the tensile specimen determines the applicable limits.","property_id":"ultimate_tensile_strength","result":{"canonical":{"unit":"Pa","value":260000000.0},"kind":"lower_bound","reported":{"significant_figures":3,"unit":"MPa","value":260.0}},"source_id":"hydro-6005-6105","source_locator":{"label":"Page 2, 6105-T5, thickness 0.125 to 1.000 in, row Ultimate tensile strength","page":2},"state_id":"al-6105-t5","status":"active","supersedes_observation_ids":[],"test_method":{"reported_label":"Hydro extrusion property limits"},"uncertainty":null},{"basis":"minimum","conditions":{"product_form":"extrusion","thickness_m":{"maximum":0.0254,"minimum":0.003175}},"id":"obs-9d7a6626a68abe0d3448","material_id":"al-6105","notes":"Thickness follows the source inches column; cross section of the tensile specimen determines the applicable limits.","property_id":"tensile_yield_strength","result":{"canonical":{"unit":"Pa","value":240000000.0},"kind":"lower_bound","reported":{"significant_figures":3,"unit":"MPa","value":240.0}},"source_id":"hydro-6005-6105","source_locator":{"label":"Page 2, 6105-T5, thickness 0.125 to 1.000 in, row Yield strength, 0.2% offset","page":2},"state_id":"al-6105-t5","status":"active","supersedes_observation_ids":[],"test_method":{"reported_label":"Hydro extrusion property limits"},"uncertainty":null},{"basis":"minimum","conditions":{"product_form":"extrusion","thickness_m":{"maximum":0.0254,"minimum":0.003175}},"id":"obs-0040d6fcf8e3bde7fbb4","material_id":"al-6105","notes":"Thickness follows the source inches column; cross section of the tensile specimen determines the applicable limits. Elongation testing is not required when a standard specimen cannot be taken or thickness is below .062 in.","property_id":"elongation_at_break","result":{"canonical":{"unit":"1","value":0.1},"kind":"lower_bound","reported":{"significant_figures":2,"unit":"%","value":10.0}},"source_id":"hydro-6005-6105","source_locator":{"label":"Page 2, 6105-T5, thickness 0.125 to 1.000 in, row Elongation, gauge length 2 in or 4 specimen diameters","page":2},"state_id":"al-6105-t5","status":"active","supersedes_observation_ids":[],"test_method":{"reported_label":"Hydro extrusion property limits"},"uncertainty":null},{"basis":"typical","conditions":{"product_form":"extrusion","temperature_K":298.15,"thickness_m":{"maximum":0.0254,"minimum":0.003175}},"id":"obs-6b2392381cd26f1834a2","material_id":"al-6105","notes":"Thickness follows the source inches column; cross section of the tensile specimen determines the applicable limits.","property_id":"thermal_conductivity","result":{"canonical":{"unit":"W/(m*K)","value":193.0},"kind":"point","reported":{"significant_figures":3,"unit":"W/(m·K)","value":193.0}},"source_id":"hydro-6005-6105","source_locator":{"label":"Page 2, 6105-T5, thickness 0.125 to 1.000 in, row Typical thermal conductivity at 25 °C","page":2},"state_id":"al-6105-t5","status":"active","supersedes_observation_ids":[],"test_method":{"reported_label":"Hydro extrusion property limits"},"uncertainty":null},{"basis":"minimum","conditions":{"product_form":"extrusion","thickness_m":{"maximum":0.0127,"minimum":null}},"id":"obs-3efb766ae8662dcd43dd","material_id":"al-6105","notes":"Thickness follows the source inches column; cross section of the tensile specimen determines the applicable limits.","property_id":"ultimate_tensile_strength","result":{"canonical":{"unit":"Pa","value":260000000.0},"kind":"lower_bound","reported":{"significant_figures":3,"unit":"MPa","value":260.0}},"source_id":"hydro-6005-6105","source_locator":{"label":"Page 2, 6105-T6, thickness unbounded to .500 in, row Ultimate tensile strength","page":2},"state_id":"al-6105-t6","status":"active","supersedes_observation_ids":[],"test_method":{"reported_label":"Hydro extrusion property limits"},"uncertainty":null},{"basis":"minimum","conditions":{"product_form":"extrusion","thickness_m":{"maximum":0.0127,"minimum":null}},"id":"obs-48eaf669d5b84b0c03a6","material_id":"al-6105","notes":"Thickness follows the source inches column; cross section of the tensile specimen determines the applicable limits.","property_id":"tensile_yield_strength","result":{"canonical":{"unit":"Pa","value":240000000.0},"kind":"lower_bound","reported":{"significant_figures":3,"unit":"MPa","value":240.0}},"source_id":"hydro-6005-6105","source_locator":{"label":"Page 2, 6105-T6, thickness unbounded to .500 in, row Yield strength, 0.2% offset","page":2},"state_id":"al-6105-t6","status":"active","supersedes_observation_ids":[],"test_method":{"reported_label":"Hydro extrusion property limits"},"uncertainty":null},{"basis":"minimum","conditions":{"product_form":"extrusion","thickness_m":{"maximum":0.0127,"minimum":0.0015748}},"id":"obs-de122bb49d8a9c14beeb","material_id":"al-6105","notes":"Thickness follows the source inches column; cross section of the tensile specimen determines the applicable limits. Elongation testing is not required when a standard specimen cannot be taken or thickness is below .062 in.","property_id":"elongation_at_break","result":{"canonical":{"unit":"1","value":0.08},"kind":"lower_bound","reported":{"significant_figures":1,"unit":"%","value":8.0}},"source_id":"hydro-6005-6105","source_locator":{"label":"Page 2, 6105-T6, thickness unbounded to .500 in, row Elongation, gauge length 2 in or 4 specimen diameters","page":2},"state_id":"al-6105-t6","status":"active","supersedes_observation_ids":[],"test_method":{"reported_label":"Hydro extrusion property limits"},"uncertainty":null},{"basis":"typical","conditions":{"product_form":"extrusion","temperature_K":298.15,"thickness_m":{"maximum":0.0127,"minimum":null}},"id":"obs-1a0c92251044b94dc29e","material_id":"al-6105","notes":"Thickness follows the source inches column; cross section of the tensile specimen determines the applicable limits.","property_id":"thermal_conductivity","result":{"canonical":{"unit":"W/(m*K)","value":193.0},"kind":"point","reported":{"significant_figures":3,"unit":"W/(m·K)","value":193.0}},"source_id":"hydro-6005-6105","source_locator":{"label":"Page 2, 6105-T6, thickness unbounded to .500 in, row Typical thermal conductivity at 25 °C","page":2},"state_id":"al-6105-t6","status":"active","supersedes_observation_ids":[],"test_method":{"reported_label":"Hydro extrusion property limits"},"uncertainty":null},{"basis":"reference","conditions":{},"id":"obs-659a841ed80571d15f69","material_id":"al-6005a","notes":"","property_id":"density","result":{"canonical":{"unit":"kg/m^3","value":2712.630661599906},"kind":"point","reported":{"significant_figures":2,"unit":"lb/in³","value":0.098}},"source_id":"hydro-6005a","source_locator":{"label":"Page 1, Alloy 6005A, row Density above chemical composition","page":1},"state_id":null,"status":"active","supersedes_observation_ids":[],"test_method":{"reported_label":"Hydro alloy reference"},"uncertainty":null},{"basis":"minimum","conditions":{"product_form":"extrusion","thickness_m":{"maximum":0.0063246,"minimum":null}},"id":"obs-ffdddeac9e4a67e6311c","material_id":"al-6005a","notes":"Thickness follows the source inches column; cross section of the tensile specimen determines the applicable limits.","property_id":"ultimate_tensile_strength","result":{"canonical":{"unit":"Pa","value":170000000.0},"kind":"lower_bound","reported":{"significant_figures":3,"unit":"MPa","value":170.0}},"source_id":"hydro-6005a","source_locator":{"label":"Page 2, 6005A-T1, thickness unbounded to 0.249 in, row Ultimate tensile strength","page":2},"state_id":"al-6005a-t1","status":"active","supersedes_observation_ids":[],"test_method":{"reported_label":"Hydro extrusion property limits (Aluminum Association)"},"uncertainty":null},{"basis":"minimum","conditions":{"product_form":"extrusion","thickness_m":{"maximum":0.0063246,"minimum":null}},"id":"obs-7235a172a05af6e3c321","material_id":"al-6005a","notes":"Thickness follows the source inches column; cross section of the tensile specimen determines the applicable limits.","property_id":"tensile_yield_strength","result":{"canonical":{"unit":"Pa","value":100000000.0},"kind":"lower_bound","reported":{"significant_figures":3,"unit":"MPa","value":100.0}},"source_id":"hydro-6005a","source_locator":{"label":"Page 2, 6005A-T1, thickness unbounded to 0.249 in, row Yield strength, 0.2% offset","page":2},"state_id":"al-6005a-t1","status":"active","supersedes_observation_ids":[],"test_method":{"reported_label":"Hydro extrusion property limits (Aluminum Association)"},"uncertainty":null},{"basis":"minimum","conditions":{"product_form":"extrusion","thickness_m":{"maximum":0.0063246,"minimum":0.0015748}},"id":"obs-33076a4381539f07b17b","material_id":"al-6005a","notes":"Thickness follows the source inches column; cross section of the tensile specimen determines the applicable limits. Elongation testing is not required when a standard specimen cannot be taken or thickness is below .062 in.","property_id":"elongation_at_break","result":{"canonical":{"unit":"1","value":0.15},"kind":"lower_bound","reported":{"significant_figures":2,"unit":"%","value":15.0}},"source_id":"hydro-6005a","source_locator":{"label":"Page 2, 6005A-T1, thickness unbounded to 0.249 in, row Elongation, gauge length 2 in or 4 specimen diameters","page":2},"state_id":"al-6005a-t1","status":"active","supersedes_observation_ids":[],"test_method":{"reported_label":"Hydro extrusion property limits (Aluminum Association)"},"uncertainty":null},{"basis":"typical","conditions":{"product_form":"extrusion","temperature_K":298.15,"thickness_m":{"maximum":0.0063246,"minimum":null}},"id":"obs-b9177e3a1e4cc1bda5ad","material_id":"al-6005a","notes":"Thickness follows the source inches column; cross section of the tensile specimen determines the applicable limits.","property_id":"thermal_conductivity","result":{"canonical":{"unit":"W/(m*K)","value":176.0},"kind":"point","reported":{"significant_figures":3,"unit":"W/(m·K)","value":176.0}},"source_id":"hydro-6005a","source_locator":{"label":"Page 2, 6005A-T1, thickness unbounded to 0.249 in, row Typical thermal conductivity at 25 °C","page":2},"state_id":"al-6005a-t1","status":"active","supersedes_observation_ids":[],"test_method":{"reported_label":"Hydro extrusion property limits (Aluminum Association)"},"uncertainty":null},{"basis":"minimum","conditions":{"product_form":"extrusion","thickness_m":{"maximum":0.0063246,"minimum":null}},"id":"obs-2602a11469ee7c1dbe53","material_id":"al-6005a","notes":"Thickness follows the source inches column; cross section of the tensile specimen determines the applicable limits.","property_id":"ultimate_tensile_strength","result":{"canonical":{"unit":"Pa","value":260000000.0},"kind":"lower_bound","reported":{"significant_figures":3,"unit":"MPa","value":260.0}},"source_id":"hydro-6005a","source_locator":{"label":"Page 2, 6005A-T5, thickness unbounded to 0.249 in, row Ultimate tensile strength","page":2},"state_id":"al-6005a-t5","status":"active","supersedes_observation_ids":[],"test_method":{"reported_label":"Hydro extrusion property limits (Aluminum Association)"},"uncertainty":null},{"basis":"minimum","conditions":{"product_form":"extrusion","thickness_m":{"maximum":0.0063246,"minimum":null}},"id":"obs-8f3bc6848eee3655a09d","material_id":"al-6005a","notes":"Thickness follows the source inches column; cross section of the tensile specimen determines the applicable limits.","property_id":"tensile_yield_strength","result":{"canonical":{"unit":"Pa","value":215000000.0},"kind":"lower_bound","reported":{"significant_figures":3,"unit":"MPa","value":215.0}},"source_id":"hydro-6005a","source_locator":{"label":"Page 2, 6005A-T5, thickness unbounded to 0.249 in, row Yield strength, 0.2% offset","page":2},"state_id":"al-6005a-t5","status":"active","supersedes_observation_ids":[],"test_method":{"reported_label":"Hydro extrusion property limits (Aluminum Association)"},"uncertainty":null},{"basis":"minimum","conditions":{"product_form":"extrusion","thickness_m":{"maximum":0.0063246,"minimum":0.0015748}},"id":"obs-04cea90e303fa0b44ed2","material_id":"al-6005a","notes":"Thickness follows the source inches column; cross section of the tensile specimen determines the applicable limits. Elongation testing is not required when a standard specimen cannot be taken or thickness is below .062 in.","property_id":"elongation_at_break","result":{"canonical":{"unit":"1","value":0.07},"kind":"lower_bound","reported":{"significant_figures":1,"unit":"%","value":7.0}},"source_id":"hydro-6005a","source_locator":{"label":"Page 2, 6005A-T5, thickness unbounded to 0.249 in, row Elongation, gauge length 2 in or 4 specimen diameters","page":2},"state_id":"al-6005a-t5","status":"active","supersedes_observation_ids":[],"test_method":{"reported_label":"Hydro extrusion property limits (Aluminum Association)"},"uncertainty":null},{"basis":"typical","conditions":{"product_form":"extrusion","temperature_K":298.15,"thickness_m":{"maximum":0.0063246,"minimum":null}},"id":"obs-afd38e684beef9325460","material_id":"al-6005a","notes":"Thickness follows the source inches column; cross section of the tensile specimen determines the applicable limits.","property_id":"thermal_conductivity","result":{"canonical":{"unit":"W/(m*K)","value":193.0},"kind":"point","reported":{"significant_figures":3,"unit":"W/(m·K)","value":193.0}},"source_id":"hydro-6005a","source_locator":{"label":"Page 2, 6005A-T5, thickness unbounded to 0.249 in, row Typical thermal conductivity at 25 °C","page":2},"state_id":"al-6005a-t5","status":"active","supersedes_observation_ids":[],"test_method":{"reported_label":"Hydro extrusion property limits (Aluminum Association)"},"uncertainty":null},{"basis":"minimum","conditions":{"product_form":"extrusion","thickness_m":{"maximum":0.0253746,"minimum":0.00635}},"id":"obs-eab978a44a63e1704efa","material_id":"al-6005a","notes":"Thickness follows the source inches column; cross section of the tensile specimen determines the applicable limits.","property_id":"ultimate_tensile_strength","result":{"canonical":{"unit":"Pa","value":260000000.0},"kind":"lower_bound","reported":{"significant_figures":3,"unit":"MPa","value":260.0}},"source_id":"hydro-6005a","source_locator":{"label":"Page 2, 6005A-T5, thickness .250 to 0.999 in, row Ultimate tensile strength","page":2},"state_id":"al-6005a-t5","status":"active","supersedes_observation_ids":[],"test_method":{"reported_label":"Hydro extrusion property limits (Aluminum Association)"},"uncertainty":null},{"basis":"minimum","conditions":{"product_form":"extrusion","thickness_m":{"maximum":0.0253746,"minimum":0.00635}},"id":"obs-198c7c074ad3841fce13","material_id":"al-6005a","notes":"Thickness follows the source inches column; cross section of the tensile specimen determines the applicable limits.","property_id":"tensile_yield_strength","result":{"canonical":{"unit":"Pa","value":215000000.0},"kind":"lower_bound","reported":{"significant_figures":3,"unit":"MPa","value":215.0}},"source_id":"hydro-6005a","source_locator":{"label":"Page 2, 6005A-T5, thickness .250 to 0.999 in, row Yield strength, 0.2% offset","page":2},"state_id":"al-6005a-t5","status":"active","supersedes_observation_ids":[],"test_method":{"reported_label":"Hydro extrusion property limits (Aluminum Association)"},"uncertainty":null},{"basis":"minimum","conditions":{"product_form":"extrusion","thickness_m":{"maximum":0.0253746,"minimum":0.00635}},"id":"obs-adc134a35ab3390793b7","material_id":"al-6005a","notes":"Thickness follows the source inches column; cross section of the tensile specimen determines the applicable limits. Elongation testing is not required when a standard specimen cannot be taken or thickness is below .062 in.","property_id":"elongation_at_break","result":{"canonical":{"unit":"1","value":0.09},"kind":"lower_bound","reported":{"significant_figures":1,"unit":"%","value":9.0}},"source_id":"hydro-6005a","source_locator":{"label":"Page 2, 6005A-T5, thickness .250 to 0.999 in, row Elongation, gauge length 2 in or 4 specimen diameters","page":2},"state_id":"al-6005a-t5","status":"active","supersedes_observation_ids":[],"test_method":{"reported_label":"Hydro extrusion property limits (Aluminum Association)"},"uncertainty":null},{"basis":"typical","conditions":{"product_form":"extrusion","temperature_K":298.15,"thickness_m":{"maximum":0.0253746,"minimum":0.00635}},"id":"obs-32414041bebee03224af","material_id":"al-6005a","notes":"Thickness follows the source inches column; cross section of the tensile specimen determines the applicable limits.","property_id":"thermal_conductivity","result":{"canonical":{"unit":"W/(m*K)","value":193.0},"kind":"point","reported":{"significant_figures":3,"unit":"W/(m·K)","value":193.0}},"source_id":"hydro-6005a","source_locator":{"label":"Page 2, 6005A-T5, thickness .250 to 0.999 in, row Typical thermal conductivity at 25 °C","page":2},"state_id":"al-6005a-t5","status":"active","supersedes_observation_ids":[],"test_method":{"reported_label":"Hydro extrusion property limits (Aluminum Association)"},"uncertainty":null},{"basis":"minimum","conditions":{"product_form":"extrusion","thickness_m":{"maximum":0.0063246,"minimum":null}},"id":"obs-fdda1d229ebbb530049b","material_id":"al-6005a","notes":"Thickness follows the source inches column; cross section of the tensile specimen determines the applicable limits.","property_id":"ultimate_tensile_strength","result":{"canonical":{"unit":"Pa","value":260000000.0},"kind":"lower_bound","reported":{"significant_figures":3,"unit":"MPa","value":260.0}},"source_id":"hydro-6005a","source_locator":{"label":"Page 2, 6005A-T61, thickness unbounded to 0.249 in, row Ultimate tensile strength","page":2},"state_id":"al-6005a-t61","status":"active","supersedes_observation_ids":[],"test_method":{"reported_label":"Hydro extrusion property limits (Aluminum Association)"},"uncertainty":null},{"basis":"minimum","conditions":{"product_form":"extrusion","thickness_m":{"maximum":0.0063246,"minimum":null}},"id":"obs-52eb4124e0a31befa907","material_id":"al-6005a","notes":"Thickness follows the source inches column; cross section of the tensile specimen determines the applicable limits.","property_id":"tensile_yield_strength","result":{"canonical":{"unit":"Pa","value":240000000.0},"kind":"lower_bound","reported":{"significant_figures":3,"unit":"MPa","value":240.0}},"source_id":"hydro-6005a","source_locator":{"label":"Page 2, 6005A-T61, thickness unbounded to 0.249 in, row Yield strength, 0.2% offset","page":2},"state_id":"al-6005a-t61","status":"active","supersedes_observation_ids":[],"test_method":{"reported_label":"Hydro extrusion property limits (Aluminum Association)"},"uncertainty":null},{"basis":"minimum","conditions":{"product_form":"extrusion","thickness_m":{"maximum":0.0063246,"minimum":0.0015748}},"id":"obs-4311cc744a810fc75325","material_id":"al-6005a","notes":"Thickness follows the source inches column; cross section of the tensile specimen determines the applicable limits. Elongation testing is not required when a standard specimen cannot be taken or thickness is below .062 in.","property_id":"elongation_at_break","result":{"canonical":{"unit":"1","value":0.08},"kind":"lower_bound","reported":{"significant_figures":1,"unit":"%","value":8.0}},"source_id":"hydro-6005a","source_locator":{"label":"Page 2, 6005A-T61, thickness unbounded to 0.249 in, row Elongation, gauge length 2 in or 4 specimen diameters","page":2},"state_id":"al-6005a-t61","status":"active","supersedes_observation_ids":[],"test_method":{"reported_label":"Hydro extrusion property limits (Aluminum Association)"},"uncertainty":null},{"basis":"typical","conditions":{"product_form":"extrusion","temperature_K":298.15,"thickness_m":{"maximum":0.0063246,"minimum":null}},"id":"obs-6fe2da9811b9622214e2","material_id":"al-6005a","notes":"Thickness follows the source inches column; cross section of the tensile specimen determines the applicable limits.","property_id":"thermal_conductivity","result":{"canonical":{"unit":"W/(m*K)","value":188.0},"kind":"point","reported":{"significant_figures":3,"unit":"W/(m·K)","value":188.0}},"source_id":"hydro-6005a","source_locator":{"label":"Page 2, 6005A-T61, thickness unbounded to 0.249 in, row Typical thermal conductivity at 25 °C","page":2},"state_id":"al-6005a-t61","status":"active","supersedes_observation_ids":[],"test_method":{"reported_label":"Hydro extrusion property limits (Aluminum Association)"},
