Repository: amarschn/tools

# Materials

## Purpose

Look up a material and read its measured properties, with the source behind
every value. This is the entry point for material and property lookup on the
site: type a grade (`6061-T6`, `316L`, `PEEK`) to open a datasheet, or type a
property (`density`, `plastic strength`) to open category-grouped reference
ranges.

It answers "what is this material's yield strength, and who says so". For
choosing between materials, use [Ashby Chart](../ashby-chart/).
Its Ashby charts use a generated projection of this same catalog and link each
plotted grade back to its datasheet here.

File: tools/materials/data/14390d4f45f453f0f717/records/coorstek-ad-90.json
{"build_id":"14390d4f45f453f0f717","contract_version":"0.1.0","material":{"aliases":["AD-90","alumina"],"designations":[{"system_id":"supplier","value":"AD-90"}],"id":"coorstek-ad-90","identity_kind":"commercial_grade","name":"CoorsTek AD-90","notes":"CoorsTek alumina material with supplier-reported typical properties.","primary_taxon_id":"ceramics","supplemental_taxon_ids":[]},"observations":[{"basis":"typical","conditions":{},"id":"obs-3d3e99bf22815b862c7b","material_id":"coorstek-ad-90","notes":"","property_id":"density","result":{"canonical":{"unit":"kg/m^3","value":3600.0},"kind":"point","reported":{"significant_figures":3,"unit":"g/cm³","value":3.6}},"source_id":"coorstek","source_locator":{"label":"Page 1, column 6 (AD-90), row Density","page":1},"state_id":null,"status":"active","supersedes_observation_ids":[],"test_method":{"reported_label":"ASTM C20"},"uncertainty":null},{"basis":"typical","conditions":{"temperature_K":293.15},"id":"obs-e6fc793b3c0e6f3fd6c6","material_id":"coorstek-ad-90","notes":"","property_id":"youngs_modulus","result":{"canonical":{"unit":"Pa","value":276000000000.0},"kind":"point","reported":{"significant_figures":3,"unit":"GPa","value":276.0}},"source_id":"coorstek","source_locator":{"label":"Page 1, column 6 (AD-90), row Elastic Modulus, 20 °C","page":1},"state_id":null,"status":"active","supersedes_observation_ids":[],"test_method":{"reported_label":"ASTM C848"},"uncertainty":null},{"basis":"typical","conditions":{"temperature_K":293.15},"id":"obs-149ee74327c5ecfeb14e","material_id":"coorstek-ad-90","notes":"","property_id":"thermal_conductivity","result":{"canonical":{"unit":"W/(m*K)","value":16.7},"kind":"point","reported":{"significant_figures":3,"unit":"W/(m·K)","value":16.7}},"source_id":"coorstek","source_locator":{"label":"Page 1, column 6 (AD-90), row Thermal Conductivity, 20 °C","page":1},"state_id":null,"status":"active","supersedes_observation_ids":[],"test_method":{"reported_label":"ASTM C408"},"uncertainty":null},{"basis":"typical","conditions":{"temperature_K":293.15},"id":"obs-b5bfc2fadc6e10358606","material_id":"coorstek-ad-90","notes":"","property_id":"flexural_strength","result":{"canonical":{"unit":"Pa","value":338000000.0},"kind":"point","reported":{"significant_figures":3,"unit":"MPa","value":338.0}},"source_id":"coorstek","source_locator":{"label":"Page 1, column 6 (AD-90), row Flexural Strength (MOR), 20 °C","page":1},"state_id":null,"status":"active","supersedes_observation_ids":[],"test_method":{"reported_label":"ASTM F417; four-point bend"},"uncertainty":null},{"basis":"typical","conditions":{"temperature_K":293.15},"id":"obs-a71978bfe4be67f0dad4","material_id":"coorstek-ad-90","notes":"","property_id":"poissons_ratio","result":{"canonical":{"unit":"1","value":0.22},"kind":"point","reported":{"significant_figures":2,"unit":"1","value":0.22}},"source_id":"coorstek","source_locator":{"label":"Page 1, column 6 (AD-90), row Poisson’s Ratio, 20 °C","page":1},"state_id":null,"status":"active","supersedes_observation_ids":[],"test_method":{"reported_label":"ASTM C848"},"uncertainty":null},{"basis":"typical","conditions":{"temperature_K":373.15},"id":"obs-7dfeb7d877d1564073cc","material_id":"coorstek-ad-90","notes":"","property_id":"specific_heat","result":{"canonical":{"unit":"J/(kg*K)","value":920.0},"kind":"point","reported":{"significant_figures":3,"unit":"J/(kg·K)","value":920.0}},"source_id":"coorstek","source_locator":{"label":"Page 1, column 6 (AD-90), row Specific Heat, 100 °C","page":1},"state_id":null,"status":"active","supersedes_observation_ids":[],"test_method":{"reported_label":"ASTM E1269"},"uncertainty":null}],"source_values":{"obs-149ee74327c5ecfeb14e":{"offset_to_si":0,"scale_to_si":1,"significant_figures":3,"text":"16.7","unit":"W/(m·K)"},"obs-3d3e99bf22815b862c7b":{"offset_to_si":0,"scale_to_si":1000,"significant_figures":3,"text":"3.60","unit":"g/cm³"},"obs-7dfeb7d877d1564073cc":{"offset_to_si":0,"scale_to_si":1,"significant_figures":3,"text":"920","unit":"J/(kg·K)"},"obs-a71978bfe4be67f0dad4":{"offset_to_si":0,"scale_to_si":1,"significant_figures":2,"text":"0.22","unit":"1"},"obs-b5bfc2fadc6e10358606":{"offset_to_si":0,"scale_to_si":1000000.0,"significant_figures":3,"text":"338","unit":"MPa"},"obs-e6fc793b3c0e6f3fd6c6":{"offset_to_si":0,"scale_to_si":1000000000.0,"significant_figures":3,"text":"276","unit":"GPa"}},"sources":[{"id":"coorstek","license":"Publisher copyright retained; selected numerical facts with attribution. Source document not redistributed.","notes":"Page 1, selected ceramic columns. Typical values; process, size, and shape affect properties. Generic steel comparison column excluded.","organization":"CoorsTek","publication_date":"2017","retrieved_date":"2026-09-07","revision":"Snapshot 9de5bd60a1b8","sha256":"9de5bd60a1b883e4230e2d9e6c625c23733cbe4443f01b2cabe21bebe063ab2f","source_type":"manufacturer_datasheet","title":"Ceramic Material Properties"}],"states":[],"summaries":{"density":{"bases":["typical"],"limits":{},"material_count":1,"mixed_conditions":[],"observation_count":1,"range":{"includes_bound":false,"maximum":3600.0,"minimum":3600.0,"observation_count":1,"property_id":"density","significant_figures":3,"singleton":true,"unavailable_count":0,"unit":"kg/m^3"}},"elongation_at_break":{"bases":[],"limits":{},"material_count":0,"mixed_conditions":[],"observation_count":0,"range":null},"flexural_modulus":{"bases":[],"limits":{},"material_count":0,"mixed_conditions":[],"observation_count":0,"range":null},"flexural_strength":{"bases":["typical"],"limits":{},"material_count":1,"mixed_conditions":[],"observation_count":1,"range":{"includes_bound":false,"maximum":338000000.0,"minimum":338000000.0,"observation_count":1,"property_id":"flexural_strength","significant_figures":3,"singleton":true,"unavailable_count":0,"unit":"Pa"}},"max_service_temperature":{"bases":[],"limits":{},"material_count":0,"mixed_conditions":[],"observation_count":0,"range":null},"poissons_ratio":{"bases":["typical"],"limits":{},"material_count":1,"mixed_conditions":[],"observation_count":1,"range":{"includes_bound":false,"maximum":0.22,"minimum":0.22,"observation_count":1,"property_id":"poissons_ratio","significant_figures":2,"singleton":true,"unavailable_count":0,"unit":"1"}},"specific_heat":{"bases":["typical"],"limits":{},"material_count":1,"mixed_conditions":[],"observation_count":1,"range":{"includes_bound":false,"maximum":920.0,"minimum":920.0,"observation_count":1,"property_id":"specific_heat","significant_figures":3,"singleton":true,"unavailable_count":0,"unit":"J/(kg*K)"}},"tensile_yield_strength":{"bases":[],"limits":{},"material_count":0,"mixed_conditions":[],"observation_count":0,"range":null},"thermal_conductivity":{"bases":["typical"],"limits":{},"material_count":1,"mixed_conditions":[],"observation_count":1,"range":{"includes_bound":false,"maximum":16.7,"minimum":16.7,"observation_count":1,"property_id":"thermal_conductivity","significant_figures":3,"singleton":true,"unavailable_count":0,"unit":"W/(m*K)"}},"ultimate_tensile_strength":{"bases":[],"limits":{},"material_count":0,"mixed_conditions":[],"observation_count":0,"range":null},"youngs_modulus":{"bases":["typical"],"limits":{},"material_count":1,"mixed_conditions":[],"observation_count":1,"range":{"includes_bound":false,"maximum":276000000000.0,"minimum":276000000000.0,"observation_count":1,"property_id":"youngs_modulus","significant_figures":3,"singleton":true,"unavailable_count":0,"unit":"Pa"}}}}

File: tools/materials/data/14390d4f45f453f0f717/records/coorstek-ad-96.json
{"build_id":"14390d4f45f453f0f717","contract_version":"0.1.0","material":{"aliases":["AD-96","alumina"],"designations":[{"system_id":"supplier","value":"AD-96"}],"id":"coorstek-ad-96","identity_kind":"commercial_grade","name":"CoorsTek AD-96","notes":"CoorsTek alumina material with supplier-reported typical properties.","primary_taxon_id":"ceramics","supplemental_taxon_ids":[]},"observations":[{"basis":"typical","conditions":{},"id":"obs-808acf1310f5d5e983ce","material_id":"coorstek-ad-96","notes":"","property_id":"density","result":{"canonical":{"unit":"kg/m^3","value":3720.0},"kind":"point","reported":{"significant_figures":3,"unit":"g/cm³","value":3.72}},"source_id":"coorstek","source_locator":{"label":"Page 1, column 8 (AD-96), row Density","page":1},"state_id":null,"status":"active","supersedes_observation_ids":[],"test_method":{"reported_label":"ASTM C20"},"uncertainty":null},{"basis":"typical","conditions":{"temperature_K":293.15},"id":"obs-2d3dae3ba2d4b0e1b040","material_id":"coorstek-ad-96","notes":"","property_id":"youngs_modulus","result":{"canonical":{"unit":"Pa","value":303000000000.0},"kind":"point","reported":{"significant_figures":3,"unit":"GPa","value":303.0}},"source_id":"coorstek","source_locator":{"label":"Page 1, column 8 (AD-96), row Elastic Modulus, 20 °C","page":1},"state_id":null,"status":"active","supersedes_observation_ids":[],"test_method":{"reported_label":"ASTM C848"},"uncertainty":null},{"basis":"typical","conditions":{"temperature_K":293.15},"id":"obs-72367cae78100442f470","material_id":"coorstek-ad-96","notes":"","property_id":"thermal_conductivity","result":{"canonical":{"unit":"W/(m*K)","value":24.7},"kind":"point","reported":{"significant_figures":3,"unit":"W/(m·K)","value":24.7}},"source_id":"coorstek","source_locator":{"label":"Page 1, column 8 (AD-96), row Thermal Conductivity, 20 °C","page":1},"state_id":null,"status":"active","supersedes_observation_ids":[],"test_method":{"reported_label":"ASTM C408"},"uncertainty":null},{"basis":"typical","conditions":{"temperature_K":293.15},"id":"obs-1d4c88f5fd9c48ea61ed","material_id":"coorstek-ad-96","notes":"","property_id":"flexural_strength","result":{"canonical":{"unit":"Pa","value":358000000.0},"kind":"point","reported":{"significant_figures":3,"unit":"MPa","value":358.0}},"source_id":"coorstek","source_locator":{"label":"Page 1, column 8 (AD-96), row Flexural Strength (MOR), 20 °C","page":1},"state_id":null,"status":"active","supersedes_observation_ids":[],"test_method":{"reported_label":"ASTM F417; four-point bend"},"uncertainty":null},{"basis":"typical","conditions":{"temperature_K":293.15},"id":"obs-6eec5dfb9fe3f856dffe","material_id":"coorstek-ad-96","notes":"","property_id":"poissons_ratio","result":{"canonical":{"unit":"1","value":0.21},"kind":"point","reported":{"significant_figures":2,"unit":"1","value":0.21}},"source_id":"coorstek","source_locator":{"label":"Page 1, column 8 (AD-96), row Poisson’s Ratio, 20 °C","page":1},"state_id":null,"status":"active","supersedes_observation_ids":[],"test_method":{"reported_label":"ASTM C848"},"uncertainty":null},{"basis":"typical","conditions":{"temperature_K":373.15},"id":"obs-7a4272806d4f0b9bca61","material_id":"coorstek-ad-96","notes":"","property_id":"specific_heat","result":{"canonical":{"unit":"J/(kg*K)","value":880.0},"kind":"point","reported":{"significant_figures":3,"unit":"J/(kg·K)","value":880.0}},"source_id":"coorstek","source_locator":{"label":"Page 1, column 8 (AD-96), row Specific Heat, 100 °C","page":1},"state_id":null,"status":"active","supersedes_observation_ids":[],"test_method":{"reported_label":"ASTM E1269"},"uncertainty":null}],"source_values":{"obs-1d4c88f5fd9c48ea61ed":{"offset_to_si":0,"scale_to_si":1000000.0,"significant_figures":3,"text":"358","unit":"MPa"},"obs-2d3dae3ba2d4b0e1b040":{"offset_to_si":0,"scale_to_si":1000000000.0,"significant_figures":3,"text":"303","unit":"GPa"},"obs-6eec5dfb9fe3f856dffe":{"offset_to_si":0,"scale_to_si":1,"significant_figures":2,"text":"0.21","unit":"1"},"obs-72367cae78100442f470":{"offset_to_si":0,"scale_to_si":1,"significant_figures":3,"text":"24.7","unit":"W/(m·K)"},"obs-7a4272806d4f0b9bca61":{"offset_to_si":0,"scale_to_si":1,"significant_figures":3,"text":"880","unit":"J/(kg·K)"},"obs-808acf1310f5d5e983ce":{"offset_to_si":0,"scale_to_si":1000,"significant_figures":3,"text":"3.72","unit":"g/cm³"}},"sources":[{"id":"coorstek","license":"Publisher copyright retained; selected numerical facts with attribution. Source document not redistributed.","notes":"Page 1, selected ceramic columns. Typical values; process, size, and shape affect properties. Generic steel comparison column excluded.","organization":"CoorsTek","publication_date":"2017","retrieved_date":"2026-09-07","revision":"Snapshot 9de5bd60a1b8","sha256":"9de5bd60a1b883e4230e2d9e6c625c23733cbe4443f01b2cabe21bebe063ab2f","source_type":"manufacturer_datasheet","title":"Ceramic Material Properties"}],"states":[],"summaries":{"density":{"bases":["typical"],"limits":{},"material_count":1,"mixed_conditions":[],"observation_count":1,"range":{"includes_bound":false,"maximum":3720.0,"minimum":3720.0,"observation_count":1,"property_id":"density","significant_figures":3,"singleton":true,"unavailable_count":0,"unit":"kg/m^3"}},"elongation_at_break":{"bases":[],"limits":{},"material_count":0,"mixed_conditions":[],"observation_count":0,"range":null},"flexural_modulus":{"bases":[],"limits":{},"material_count":0,"mixed_conditions":[],"observation_count":0,"range":null},"flexural_strength":{"bases":["typical"],"limits":{},"material_count":1,"mixed_conditions":[],"observation_count":1,"range":{"includes_bound":false,"maximum":358000000.0,"minimum":358000000.0,"observation_count":1,"property_id":"flexural_strength","significant_figures":3,"singleton":true,"unavailable_count":0,"unit":"Pa"}},"max_service_temperature":{"bases":[],"limits":{},"material_count":0,"mixed_conditions":[],"observation_count":0,"range":null},"poissons_ratio":{"bases":["typical"],"limits":{},"material_count":1,"mixed_conditions":[],"observation_count":1,"range":{"includes_bound":false,"maximum":0.21,"minimum":0.21,"observation_count":1,"property_id":"poissons_ratio","significant_figures":2,"singleton":true,"unavailable_count":0,"unit":"1"}},"specific_heat":{"bases":["typical"],"limits":{},"material_count":1,"mixed_conditions":[],"observation_count":1,"range":{"includes_bound":false,"maximum":880.0,"minimum":880.0,"observation_count":1,"property_id":"specific_heat","significant_figures":3,"singleton":true,"unavailable_count":0,"unit":"J/(kg*K)"}},"tensile_yield_strength":{"bases":[],"limits":{},"material_count":0,"mixed_conditions":[],"observation_count":0,"range":null},"thermal_conductivity":{"bases":["typical"],"limits":{},"material_count":1,"mixed_conditions":[],"observation_count":1,"range":{"includes_bound":false,"maximum":24.7,"minimum":24.7,"observation_count":1,"property_id":"thermal_conductivity","significant_figures":3,"singleton":true,"unavailable_count":0,"unit":"W/(m*K)"}},"ultimate_tensile_strength":{"bases":[],"limits":{},"material_count":0,"mixed_conditions":[],"observation_count":0,"range":null},"youngs_modulus":{"bases":["typical"],"limits":{},"material_count":1,"mixed_conditions":[],"observation_count":1,"range":{"includes_bound":false,"maximum":303000000000.0,"minimum":303000000000.0,"observation_count":1,"property_id":"youngs_modulus","significant_figures":3,"singleton":true,"unavailable_count":0,"unit":"Pa"}}}}

File: tools/materials/data/14390d4f45f453f0f717/records/coorstek-cordierite.json
{"build_id":"14390d4f45f453f0f717","contract_version":"0.1.0","material":{"aliases":["Cordierite","silicate"],"designations":[{"system_id":"supplier","value":"Cordierite"}],"id":"coorstek-cordierite","identity_kind":"commercial_grade","name":"CoorsTek Cordierite","notes":"CoorsTek silicate material with supplier-reported typical properties.","primary_taxon_id":"ceramics","supplemental_taxon_ids":[]},"observations":[{"basis":"typical","conditions":{},"id":"obs-22e035895b974dbe2995","material_id":"coorstek-cordierite","notes":"","property_id":"density","result":{"canonical":{"unit":"kg/m^3","value":2050.0},"kind":"point","reported":{"significant_figures":3,"unit":"g/cm³","value":2.05}},"source_id":"coorstek","source_locator":{"label":"Page 1, column 3 (Cordierite), row Density","page":1},"state_id":null,"status":"active","supersedes_observation_ids":[],"test_method":{"reported_label":"ASTM C20"},"uncertainty":null},{"basis":"typical","conditions":{"temperature_K":293.15},"id":"obs-5d59828ae417e845d1a7","material_id":"coorstek-cordierite","notes":"","property_id":"youngs_modulus","result":{"canonical":{"unit":"Pa","value":40000000000.0},"kind":"point","reported":{"significant_figures":2,"unit":"GPa","value":40.0}},"source_id":"coorstek","source_locator":{"label":"Page 1, column 3 (Cordierite), row Elastic Modulus, 20 °C","page":1},"state_id":null,"status":"active","supersedes_observation_ids":[],"test_method":{"reported_label":"ASTM C848"},"uncertainty":null},{"basis":"typical","conditions":{"temperature_K":293.15},"id":"obs-f0e59589390a2816a1a7","material_id":"coorstek-cordierite","notes":"","property_id":"thermal_conductivity","result":{"canonical":{"unit":"W/(m*K)","value":1.6},"kind":"point","reported":{"significant_figures":2,"unit":"W/(m·K)","value":1.6}},"source_id":"coorstek","source_locator":{"label":"Page 1, column 3 (Cordierite), row Thermal Conductivity, 20 °C","page":1},"state_id":null,"status":"active","supersedes_observation_ids":[],"test_method":{"reported_label":"ASTM C408"},"uncertainty":null},{"basis":"typical","conditions":{"temperature_K":293.15},"id":"obs-18db719b35f463cd9c31","material_id":"coorstek-cordierite","notes":"","property_id":"flexural_strength","result":{"canonical":{"unit":"Pa","value":55000000.0},"kind":"point","reported":{"significant_figures":2,"unit":"MPa","value":55.0}},"source_id":"coorstek","source_locator":{"label":"Page 1, column 3 (Cordierite), row Flexural Strength (MOR), 20 °C","page":1},"state_id":null,"status":"active","supersedes_observation_ids":[],"test_method":{"reported_label":"ASTM F417; four-point bend"},"uncertainty":null}],"source_values":{"obs-18db719b35f463cd9c31":{"offset_to_si":0,"scale_to_si":1000000.0,"significant_figures":2,"text":"55","unit":"MPa"},"obs-22e035895b974dbe2995":{"offset_to_si":0,"scale_to_si":1000,"significant_figures":3,"text":"2.05","unit":"g/cm³"},"obs-5d59828ae417e845d1a7":{"offset_to_si":0,"scale_to_si":1000000000.0,"significant_figures":2,"text":"40","unit":"GPa"},"obs-f0e59589390a2816a1a7":{"offset_to_si":0,"scale_to_si":1,"significant_figures":2,"text":"1.6","unit":"W/(m·K)"}},"sources":[{"id":"coorstek","license":"Publisher copyright retained; selected numerical facts with attribution. Source document not redistributed.","notes":"Page 1, selected ceramic columns. Typical values; process, size, and shape affect properties. Generic steel comparison column excluded.","organization":"CoorsTek","publication_date":"2017","retrieved_date":"2026-09-07","revision":"Snapshot 9de5bd60a1b8","sha256":"9de5bd60a1b883e4230e2d9e6c625c23733cbe4443f01b2cabe21bebe063ab2f","source_type":"manufacturer_datasheet","title":"Ceramic Material Properties"}],"states":[],"summaries":{"density":{"bases":["typical"],"limits":{},"material_count":1,"mixed_conditions":[],"observation_count":1,"range":{"includes_bound":false,"maximum":2050.0,"minimum":2050.0,"observation_count":1,"property_id":"density","significant_figures":3,"singleton":true,"unavailable_count":0,"unit":"kg/m^3"}},"elongation_at_break":{"bases":[],"limits":{},"material_count":0,"mixed_conditions":[],"observation_count":0,"range":null},"flexural_modulus":{"bases":[],"limits":{},"material_count":0,"mixed_conditions":[],"observation_count":0,"range":null},"flexural_strength":{"bases":["typical"],"limits":{},"material_count":1,"mixed_conditions":[],"observation_count":1,"range":{"includes_bound":false,"maximum":55000000.0,"minimum":55000000.0,"observation_count":1,"property_id":"flexural_strength","significant_figures":2,"singleton":true,"unavailable_count":0,"unit":"Pa"}},"max_service_temperature":{"bases":[],"limits":{},"material_count":0,"mixed_conditions":[],"observation_count":0,"range":null},"poissons_ratio":{"bases":[],"limits":{},"material_count":0,"mixed_conditions":[],"observation_count":0,"range":null},"specific_heat":{"bases":[],"limits":{},"material_count":0,"mixed_conditions":[],"observation_count":0,"range":null},"tensile_yield_strength":{"bases":[],"limits":{},"material_count":0,"mixed_conditions":[],"observation_count":0,"range":null},"thermal_conductivity":{"bases":["typical"],"limits":{},"material_count":1,"mixed_conditions":[],"observation_count":1,"range":{"includes_bound":false,"maximum":1.6,"minimum":1.6,"observation_count":1,"property_id":"thermal_conductivity","significant_figures":2,"singleton":true,"unavailable_count":0,"unit":"W/(m*K)"}},"ultimate_tensile_strength":{"bases":[],"limits":{},"material_count":0,"mixed_conditions":[],"observation_count":0,"range":null},"youngs_modulus":{"bases":["typical"],"limits":{},"material_count":1,"mixed_conditions":[],"observation_count":1,"range":{"includes_bound":false,"maximum":40000000000.0,"minimum":40000000000.0,"observation_count":1,"property_id":"youngs_modulus","significant_figures":2,"singleton":true,"unavailable_count":0,"unit":"Pa"}}}}

File: tools/materials/data/14390d4f45f453f0f717/records/coorstek-hp-aln.json
{"build_id":"14390d4f45f453f0f717","contract_version":"0.1.0","material":{"aliases":["HP AlN","nitride"],"designations":[{"system_id":"supplier","value":"HP AlN"}],"id":"coorstek-hp-aln","identity_kind":"commercial_grade","name":"CoorsTek HP AlN","notes":"CoorsTek nitride material with supplier-reported typical properties.","primary_taxon_id":"ceramics","supplemental_taxon_ids":[]},"observations":[{"basis":"typical","conditions":{},"id":"obs-dd7da8e82fb5896b26e1","material_id":"coorstek-hp-aln","notes":"","property_id":"density","result":{"canonical":{"unit":"kg/m^3","value":3260.0},"kind":"point","reported":{"significant_figures":3,"unit":"g/cm³","value":3.26}},"source_id":"coorstek","source_locator":{"label":"Page 1, column 24 (HP AlN), row Density","page":1},"state_id":null,"status":"active","supersedes_observation_ids":[],"test_method":{"reported_label":"ASTM C20"},"uncertainty":null},{"basis":"typical","conditions":{"temperature_K":293.15},"id":"obs-2c283fa7e1956037ca85","material_id":"coorstek-hp-aln","notes":"","property_id":"youngs_modulus","result":{"canonical":{"unit":"Pa","value":330000000000.0},"kind":"point","reported":{"significant_figures":3,"unit":"GPa","value":330.0}},"source_id":"coorstek","source_locator":{"label":"Page 1, column 24 (HP AlN), row Elastic Modulus, 20 °C","page":1},"state_id":null,"status":"active","supersedes_observation_ids":[],"test_method":{"reported_label":"ASTM C848"},"uncertainty":null},{"basis":"typical","conditions":{"temperature_K":293.15},"id":"obs-80f20bf9d46f35833c58","material_id":"coorstek-hp-aln","notes":"","property_id":"thermal_conductivity","result":{"canonical":{"unit":"W/(m*K)","value":80.0},"kind":"point","reported":{"significant_figures":3,"unit":"W/(m·K)","value":80.0}},"source_id":"coorstek","source_locator":{"label":"Page 1, column 24 (HP AlN), row Thermal Conductivity, 20 °C","page":1},"state_id":null,"status":"active","supersedes_observation_ids":[],"test_method":{"reported_label":"ASTM C408"},"uncertainty":null},{"basis":"typical","conditions":{"temperature_K":293.15},"id":"obs-820748938a8a4cf790cd","material_id":"coorstek-hp-aln","notes":"","property_id":"flexural_strength","result":{"canonical":{"unit":"Pa","value":340000000.0},"kind":"point","reported":{"significant_figures":3,"unit":"MPa","value":340.0}},"source_id":"coorstek","source_locator":{"label":"Page 1, column 24 (HP AlN), row Flexural Strength (MOR), 20 °C","page":1},"state_id":null,"status":"active","supersedes_observation_ids":[],"test_method":{"reported_label":"ASTM F417; four-point bend"},"uncertainty":null},{"basis":"typical","conditions":{"temperature_K":293.15},"id":"obs-dd66ecf8f299dc05f4a1","material_id":"coorstek-hp-aln","notes":"","property_id":"poissons_ratio","result":{"canonical":{"unit":"1","value":0.25},"kind":"point","reported":{"significant_figures":2,"unit":"1","value":0.25}},"source_id":"coorstek","source_locator":{"label":"Page 1, column 24 (HP AlN), row Poisson’s Ratio, 20 °C","page":1},"state_id":null,"status":"active","supersedes_observation_ids":[],"test_method":{"reported_label":"ASTM C848"},"uncertainty":null},{"basis":"typical","conditions":{"temperature_K":373.15},"id":"obs-59bc4f84ac78f5776dab","material_id":"coorstek-hp-aln","notes":"","property_id":"specific_heat","result":{"canonical":{"unit":"J/(kg*K)","value":740.0},"kind":"point","reported":{"significant_figures":3,"unit":"J/(kg·K)","value":740.0}},"source_id":"coorstek","source_locator":{"label":"Page 1, column 24 (HP AlN), row Specific Heat, 100 °C","page":1},"state_id":null,"status":"active","supersedes_observation_ids":[],"test_method":{"reported_label":"ASTM E1269"},"uncertainty":null}],"source_values":{"obs-2c283fa7e1956037ca85":{"offset_to_si":0,"scale_to_si":1000000000.0,"significant_figures":3,"text":"330","unit":"GPa"},"obs-59bc4f84ac78f5776dab":{"offset_to_si":0,"scale_to_si":1,"significant_figures":3,"text":"740","unit":"J/(kg·K)"},"obs-80f20bf9d46f35833c58":{"offset_to_si":0,"scale_to_si":1,"significant_figures":3,"text":"80.0","unit":"W/(m·K)"},"obs-820748938a8a4cf790cd":{"offset_to_si":0,"scale_to_si":1000000.0,"significant_figures":3,"text":"340","unit":"MPa"},"obs-dd66ecf8f299dc05f4a1":{"offset_to_si":0,"scale_to_si":1,"significant_figures":2,"text":"0.25","unit":"1"},"obs-dd7da8e82fb5896b26e1":{"offset_to_si":0,"scale_to_si":1000,"significant_figures":3,"text":"3.26","unit":"g/cm³"}},"sources":[{"id":"coorstek","license":"Publisher copyright retained; selected numerical facts with attribution. Source document not redistributed.","notes":"Page 1, selected ceramic columns. Typical values; process, size, and shape affect properties. Generic steel comparison column excluded.","organization":"CoorsTek","publication_date":"2017","retrieved_date":"2026-09-07","revision":"Snapshot 9de5bd60a1b8","sha256":"9de5bd60a1b883e4230e2d9e6c625c23733cbe4443f01b2cabe21bebe063ab2f","source_type":"manufacturer_datasheet","title":"Ceramic Material Properties"}],"states":[],"summaries":{"density":{"bases":["typical"],"limits":{},"material_count":1,"mixed_conditions":[],"observation_count":1,"range":{"includes_bound":false,"maximum":3260.0,"minimum":3260.0,"observation_count":1,"property_id":"density","significant_figures":3,"singleton":true,"unavailable_count":0,"unit":"kg/m^3"}},"elongation_at_break":{"bases":[],"limits":{},"material_count":0,"mixed_conditions":[],"observation_count":0,"range":null},"flexural_modulus":{"bases":[],"limits":{},"material_count":0,"mixed_conditions":[],"observation_count":0,"range":null},"flexural_strength":{"bases":["typical"],"limits":{},"material_count":1,"mixed_conditions":[],"observation_count":1,"range":{"includes_bound":false,"maximum":340000000.0,"minimum":340000000.0,"observation_count":1,"property_id":"flexural_strength","significant_figures":3,"singleton":true,"unavailable_count":0,"unit":"Pa"}},"max_service_temperature":{"bases":[],"limits":{},"material_count":0,"mixed_conditions":[],"observation_count":0,"range":null},"poissons_ratio":{"bases":["typical"],"limits":{},"material_count":1,"mixed_conditions":[],"observation_count":1,"range":{"includes_bound":false,"maximum":0.25,"minimum":0.25,"observation_count":1,"property_id":"poissons_ratio","significant_figures":2,"singleton":true,"unavailable_count":0,"unit":"1"}},"specific_heat":{"bases":["typical"],"limits":{},"material_count":1,"mixed_conditions":[],"observation_count":1,"range":{"includes_bound":false,"maximum":740.0,"minimum":740.0,"observation_count":1,"property_id":"specific_heat","significant_figures":3,"singleton":true,"unavailable_count":0,"unit":"J/(kg*K)"}},"tensile_yield_strength":{"bases":[],"limits":{},"material_count":0,"mixed_conditions":[],"observation_count":0,"range":null},"thermal_conductivity":{"bases":["typical"],"limits":{},"material_count":1,"mixed_conditions":[],"observation_count":1,"range":{"includes_bound":false,"maximum":80.0,"minimum":80.0,"observation_count":1,"property_id":"thermal_conductivity","significant_figures":3,"singleton":true,"unavailable_count":0,"unit":"W/(m*K)"}},"ultimate_tensile_strength":{"bases":[],"limits":{},"material_count":0,"mixed_conditions":[],"observation_count":0,"range":null},"youngs_modulus":{"bases":["typical"],"limits":{},"material_count":1,"mixed_conditions":[],"observation_count":1,"range":{"includes_bound":false,"maximum":330000000000.0,"minimum":330000000000.0,"observation_count":1,"property_id":"youngs_modulus","significant_figures":3,"singleton":true,"unavailable_count":0,"unit":"Pa"}}}}

File: tools/materials/data/14390d4f45f453f0f717/records/coorstek-porcelain.json
{"build_id":"14390d4f45f453f0f717","contract_version":"0.1.0","material":{"aliases":["Porcelain","silicate"],"designations":[{"system_id":"supplier","value":"Porcelain"}],"id":"coorstek-porcelain","identity_kind":"commercial_grade","name":"CoorsTek Porcelain","notes":"CoorsTek silicate material with supplier-reported typical properties.","primary_taxon_id":"ceramics","supplemental_taxon_ids":[]},"observations":[{"basis":"typical","conditions":{},"id":"obs-108b4ff2bc640b4b2cad","material_id":"coorstek-porcelain","notes":"","property_id":"density","result":{"canonical":{"unit":"kg/m^3","value":2400.0},"kind":"point","reported":{"significant_figures":3,"unit":"g/cm³","value":2.4}},"source_id":"coorstek","source_locator":{"label":"Page 1, column 1 (Porcelain), row Density","page":1},"state_id":null,"status":"active","supersedes_observation_ids":[],"test_method":{"reported_label":"ASTM C20"},"uncertainty":null},{"basis":"typical","conditions":{"temperature_K":293.15},"id":"obs-c651992521b8009a9e20","material_id":"coorstek-porcelain","notes":"","property_id":"youngs_modulus","result":{"canonical":{"unit":"Pa","value":104000000000.0},"kind":"point","reported":{"significant_figures":3,"unit":"GPa","value":104.0}},"source_id":"coorstek","source_locator":{"label":"Page 1, column 1 (Porcelain), row Elastic Modulus, 20 °C","page":1},"state_id":null,"status":"active","supersedes_observation_ids":[],"test_method":{"reported_label":"ASTM C848"},"uncertainty":null},{"basis":"typical","conditions":{"temperature_K":293.15},"id":"obs-63aba61605a9bce010fb","material_id":"coorstek-porcelain","notes":"","property_id":"thermal_conductivity","result":{"canonical":{"unit":"W/(m*K)","value":5.0},"kind":"point","reported":{"significant_figures":2,"unit":"W/(m·K)","value":5.0}},"source_id":"coorstek","source_locator":{"label":"Page 1, column 1 (Porcelain), row Thermal Conductivity, 20 °C","page":1},"state_id":null,"status":"active","supersedes_observation_ids":[],"test_method":{"reported_label":"ASTM C408"},"uncertainty":null},{"basis":"typical","conditions":{"temperature_K":293.15},"id":"obs-f1a9d3504e6c5682edc1","material_id":"coorstek-porcelain","notes":"","property_id":"flexural_strength","result":{"canonical":{"unit":"Pa","value":130000000.0},"kind":"point","reported":{"significant_figures":3,"unit":"MPa","value":130.0}},"source_id":"coorstek","source_locator":{"label":"Page 1, column 1 (Porcelain), row Flexural Strength (MOR), 20 °C","page":1},"state_id":null,"status":"active","supersedes_observation_ids":[],"test_method":{"reported_label":"ASTM F417; four-point bend"},"uncertainty":null}],"source_values":{"obs-108b4ff2bc640b4b2cad":{"offset_to_si":0,"scale_to_si":1000,"significant_figures":3,"text":"2.40","unit":"g/cm³"},"obs-63aba61605a9bce010fb":{"offset_to_si":0,"scale_to_si":1,"significant_figures":2,"text":"5.0","unit":"W/(m·K)"},"obs-c651992521b8009a9e20":{"offset_to_si":0,"scale_to_si":1000000000.0,"significant_figures":3,"text":"104","unit":"GPa"},"obs-f1a9d3504e6c5682edc1":{"offset_to_si":0,"scale_to_si":1000000.0,"significant_figures":3,"text":"130","unit":"MPa"}},"sources":[{"id":"coorstek","license":"Publisher copyright retained; selected numerical facts with attribution. Source document not redistributed.","notes":"Page 1, selected ceramic columns. Typical values; process, size, and shape affect properties. Generic steel comparison column excluded.","organization":"CoorsTek","publication_date":"2017","retrieved_date":"2026-09-07","revision":"Snapshot 9de5bd60a1b8","sha256":"9de5bd60a1b883e4230e2d9e6c625c23733cbe4443f01b2cabe21bebe063ab2f","source_type":"manufacturer_datasheet","title":"Ceramic Material Properties"}],"states":[],"summaries":{"density":{"bases":["typical"],"limits":{},"material_count":1,"mixed_conditions":[],"observation_count":1,"range":{"includes_bound":false,"maximum":2400.0,"minimum":2400.0,"observation_count":1,"property_id":"density","significant_figures":3,"singleton":true,"unavailable_count":0,"unit":"kg/m^3"}},"elongation_at_break":{"bases":[],"limits":{},"material_count":0,"mixed_conditions":[],"observation_count":0,"range":null},"flexural_modulus":{"bases":[],"limits":{},"material_count":0,"mixed_conditions":[],"observation_count":0,"range":null},"flexural_strength":{"bases":["typical"],"limits":{},"material_count":1,"mixed_conditions":[],"observation_count":1,"range":{"includes_bound":false,"maximum":130000000.0,"minimum":130000000.0,"observation_count":1,"property_id":"flexural_strength","significant_figures":3,"singleton":true,"unavailable_count":0,"unit":"Pa"}},"max_service_temperature":{"bases":[],"limits":{},"material_count":0,"mixed_conditions":[],"observation_count":0,"range":null},"poissons_ratio":{"bases":[],"limits":{},"material_count":0,"mixed_conditions":[],"observation_count":0,"range":null},"specific_heat":{"bases":[],"limits":{},"material_count":0,"mixed_conditions":[],"observation_count":0,"range":null},"tensile_yield_strength":{"bases":[],"limits":{},"material_count":0,"mixed_conditions":[],"observation_count":0,"range":null},"thermal_conductivity":{"bases":["typical"],"limits":{},"material_count":1,"mixed_conditions":[],"observation_count":1,"range":{"includes_bound":false,"maximum":5.0,"minimum":5.0,"observation_count":1,"property_id":"thermal_conductivity","significant_figures":2,"singleton":true,"unavailable_count":0,"unit":"W/(m*K)"}},"ultimate_tensile_strength":{"bases":[],"limits":{},"material_count":0,"mixed_conditions":[],"observation_count":0,"range":null},"youngs_modulus":{"bases":["typical"],"limits":{},"material_count":1,"mixed_conditions":[],"observation_count":1,"range":{"includes_bound":false,"maximum":104000000000.0,"minimum":104000000000.0,"observation_count":1,"property_id":"youngs_modulus","significant_figures":3,"singleton":true,"unavailable_count":0,"unit":"Pa"}}}}
