Repository: amarschn/tools

# Materials

## Purpose

Look up a material and read its measured properties, with the source behind
every value. This is the entry point for material and property lookup on the
site: type a grade (`6061-T6`, `316L`, `PEEK`) to open a datasheet, or type a
property (`density`, `plastic strength`) to open category-grouped reference
ranges.

It answers "what is this material's yield strength, and who says so". For
choosing between materials, use [Ashby Chart](../ashby-chart/).
Its Ashby charts use a generated projection of this same catalog and link each
plotted grade back to its datasheet here.

File: tools/materials/data/d9892812e667924ecfce/records/coorstek-plasmapure-uc.json
{"build_id":"d9892812e667924ecfce","contract_version":"0.1.0","material":{"aliases":["PlasmaPure-UC","alumina"],"designations":[{"system_id":"supplier","value":"PlasmaPure-UC"}],"id":"coorstek-plasmapure-uc","identity_kind":"commercial_grade","name":"CoorsTek PlasmaPure-UC","notes":"CoorsTek alumina material with supplier-reported typical properties.","primary_taxon_id":"ceramics","supplemental_taxon_ids":[]},"observations":[{"basis":"typical","conditions":{},"id":"obs-820fd5c5d135de94b7dc","material_id":"coorstek-plasmapure-uc","notes":"","property_id":"density","result":{"canonical":{"unit":"kg/m^3","value":3920.0},"kind":"point","reported":{"significant_figures":3,"unit":"g/cm³","value":3.92}},"source_id":"coorstek","source_locator":{"label":"Page 1, column 12 (PlasmaPure-UC), row Density","page":1},"state_id":null,"status":"active","supersedes_observation_ids":[],"test_method":{"reported_label":"ASTM C20"},"uncertainty":null},{"basis":"typical","conditions":{"temperature_K":293.15},"id":"obs-b04465d7a0161932b355","material_id":"coorstek-plasmapure-uc","notes":"","property_id":"youngs_modulus","result":{"canonical":{"unit":"Pa","value":386000000000.0},"kind":"point","reported":{"significant_figures":3,"unit":"GPa","value":386.0}},"source_id":"coorstek","source_locator":{"label":"Page 1, column 12 (PlasmaPure-UC), row Elastic Modulus, 20 °C","page":1},"state_id":null,"status":"active","supersedes_observation_ids":[],"test_method":{"reported_label":"ASTM C848"},"uncertainty":null},{"basis":"typical","conditions":{"temperature_K":293.15},"id":"obs-e24988389378a144f3fc","material_id":"coorstek-plasmapure-uc","notes":"","property_id":"thermal_conductivity","result":{"canonical":{"unit":"W/(m*K)","value":33.0},"kind":"point","reported":{"significant_figures":3,"unit":"W/(m·K)","value":33.0}},"source_id":"coorstek","source_locator":{"label":"Page 1, column 12 (PlasmaPure-UC), row Thermal Conductivity, 20 °C","page":1},"state_id":null,"status":"active","supersedes_observation_ids":[],"test_method":{"reported_label":"ASTM C408"},"uncertainty":null},{"basis":"typical","conditions":{"temperature_K":293.15},"id":"obs-d775f65cf70448ca409e","material_id":"coorstek-plasmapure-uc","notes":"","property_id":"flexural_strength","result":{"canonical":{"unit":"Pa","value":400000000.0},"kind":"point","reported":{"significant_figures":3,"unit":"MPa","value":400.0}},"source_id":"coorstek","source_locator":{"label":"Page 1, column 12 (PlasmaPure-UC), row Flexural Strength (MOR), 20 °C","page":1},"state_id":null,"status":"active","supersedes_observation_ids":[],"test_method":{"reported_label":"ASTM F417; four-point bend"},"uncertainty":null},{"basis":"typical","conditions":{"temperature_K":293.15},"id":"obs-7daa204d4a7ea6868799","material_id":"coorstek-plasmapure-uc","notes":"","property_id":"poissons_ratio","result":{"canonical":{"unit":"1","value":0.22},"kind":"point","reported":{"significant_figures":2,"unit":"1","value":0.22}},"source_id":"coorstek","source_locator":{"label":"Page 1, column 12 (PlasmaPure-UC), row Poisson’s Ratio, 20 °C","page":1},"state_id":null,"status":"active","supersedes_observation_ids":[],"test_method":{"reported_label":"ASTM C848"},"uncertainty":null},{"basis":"typical","conditions":{"temperature_K":373.15},"id":"obs-9df2bb54c243a0107750","material_id":"coorstek-plasmapure-uc","notes":"","property_id":"specific_heat","result":{"canonical":{"unit":"J/(kg*K)","value":870.0},"kind":"point","reported":{"significant_figures":3,"unit":"J/(kg·K)","value":870.0}},"source_id":"coorstek","source_locator":{"label":"Page 1, column 12 (PlasmaPure-UC), row Specific Heat, 100 °C","page":1},"state_id":null,"status":"active","supersedes_observation_ids":[],"test_method":{"reported_label":"ASTM E1269"},"uncertainty":null}],"source_values":{"obs-7daa204d4a7ea6868799":{"offset_to_si":0,"scale_to_si":1,"significant_figures":2,"text":"0.22","unit":"1"},"obs-820fd5c5d135de94b7dc":{"offset_to_si":0,"scale_to_si":1000,"significant_figures":3,"text":"3.92","unit":"g/cm³"},"obs-9df2bb54c243a0107750":{"offset_to_si":0,"scale_to_si":1,"significant_figures":3,"text":"870","unit":"J/(kg·K)"},"obs-b04465d7a0161932b355":{"offset_to_si":0,"scale_to_si":1000000000.0,"significant_figures":3,"text":"386","unit":"GPa"},"obs-d775f65cf70448ca409e":{"offset_to_si":0,"scale_to_si":1000000.0,"significant_figures":3,"text":"400","unit":"MPa"},"obs-e24988389378a144f3fc":{"offset_to_si":0,"scale_to_si":1,"significant_figures":3,"text":"33.0","unit":"W/(m·K)"}},"sources":[{"id":"coorstek","license":"Publisher copyright retained; selected numerical facts with attribution. Source document not redistributed.","notes":"Page 1, selected ceramic columns. Typical values; process, size, and shape affect properties. Generic steel comparison column excluded.","organization":"CoorsTek","publication_date":"2017","retrieved_date":"2026-09-07","revision":"Snapshot 9de5bd60a1b8","sha256":"9de5bd60a1b883e4230e2d9e6c625c23733cbe4443f01b2cabe21bebe063ab2f","source_type":"manufacturer_datasheet","title":"Ceramic Material Properties"}],"states":[],"summaries":{"density":{"bases":["typical"],"limits":{},"material_count":1,"mixed_conditions":[],"observation_count":1,"range":{"includes_bound":false,"maximum":3920.0,"minimum":3920.0,"observation_count":1,"property_id":"density","significant_figures":3,"singleton":true,"unavailable_count":0,"unit":"kg/m^3"}},"elongation_at_break":{"bases":[],"limits":{},"material_count":0,"mixed_conditions":[],"observation_count":0,"range":null},"flexural_strength":{"bases":["typical"],"limits":{},"material_count":1,"mixed_conditions":[],"observation_count":1,"range":{"includes_bound":false,"maximum":400000000.0,"minimum":400000000.0,"observation_count":1,"property_id":"flexural_strength","significant_figures":3,"singleton":true,"unavailable_count":0,"unit":"Pa"}},"max_service_temperature":{"bases":[],"limits":{},"material_count":0,"mixed_conditions":[],"observation_count":0,"range":null},"poissons_ratio":{"bases":["typical"],"limits":{},"material_count":1,"mixed_conditions":[],"observation_count":1,"range":{"includes_bound":false,"maximum":0.22,"minimum":0.22,"observation_count":1,"property_id":"poissons_ratio","significant_figures":2,"singleton":true,"unavailable_count":0,"unit":"1"}},"specific_heat":{"bases":["typical"],"limits":{},"material_count":1,"mixed_conditions":[],"observation_count":1,"range":{"includes_bound":false,"maximum":870.0,"minimum":870.0,"observation_count":1,"property_id":"specific_heat","significant_figures":3,"singleton":true,"unavailable_count":0,"unit":"J/(kg*K)"}},"tensile_yield_strength":{"bases":[],"limits":{},"material_count":0,"mixed_conditions":[],"observation_count":0,"range":null},"thermal_conductivity":{"bases":["typical"],"limits":{},"material_count":1,"mixed_conditions":[],"observation_count":1,"range":{"includes_bound":false,"maximum":33.0,"minimum":33.0,"observation_count":1,"property_id":"thermal_conductivity","significant_figures":3,"singleton":true,"unavailable_count":0,"unit":"W/(m*K)"}},"ultimate_tensile_strength":{"bases":[],"limits":{},"material_count":0,"mixed_conditions":[],"observation_count":0,"range":null},"youngs_modulus":{"bases":["typical"],"limits":{},"material_count":1,"mixed_conditions":[],"observation_count":1,"range":{"includes_bound":false,"maximum":386000000000.0,"minimum":386000000000.0,"observation_count":1,"property_id":"youngs_modulus","significant_figures":3,"singleton":true,"unavailable_count":0,"unit":"Pa"}}}}

File: tools/materials/data/d9892812e667924ecfce/records/coorstek-sn-101c.json
{"build_id":"d9892812e667924ecfce","contract_version":"0.1.0","material":{"aliases":["SN 101C","nitride"],"designations":[{"system_id":"supplier","value":"SN 101C"}],"id":"coorstek-sn-101c","identity_kind":"commercial_grade","name":"CoorsTek SN 101C","notes":"CoorsTek nitride material with supplier-reported typical properties.","primary_taxon_id":"ceramics","supplemental_taxon_ids":[]},"observations":[{"basis":"typical","conditions":{},"id":"obs-f4c9b19a9592ae21457e","material_id":"coorstek-sn-101c","notes":"","property_id":"density","result":{"canonical":{"unit":"kg/m^3","value":3210.0},"kind":"point","reported":{"significant_figures":3,"unit":"g/cm³","value":3.21}},"source_id":"coorstek","source_locator":{"label":"Page 1, column 25 (SN 101C), row Density","page":1},"state_id":null,"status":"active","supersedes_observation_ids":[],"test_method":{"reported_label":"ASTM C20"},"uncertainty":null},{"basis":"typical","conditions":{"temperature_K":293.15},"id":"obs-5810528c9fbd4764a030","material_id":"coorstek-sn-101c","notes":"","property_id":"youngs_modulus","result":{"canonical":{"unit":"Pa","value":310000000000.0},"kind":"point","reported":{"significant_figures":3,"unit":"GPa","value":310.0}},"source_id":"coorstek","source_locator":{"label":"Page 1, column 25 (SN 101C), row Elastic Modulus, 20 °C","page":1},"state_id":null,"status":"active","supersedes_observation_ids":[],"test_method":{"reported_label":"ASTM C848"},"uncertainty":null},{"basis":"typical","conditions":{"temperature_K":293.15},"id":"obs-82addd609a46d5e58288","material_id":"coorstek-sn-101c","notes":"","property_id":"thermal_conductivity","result":{"canonical":{"unit":"W/(m*K)","value":34.0},"kind":"point","reported":{"significant_figures":2,"unit":"W/(m·K)","value":34.0}},"source_id":"coorstek","source_locator":{"label":"Page 1, column 25 (SN 101C), row Thermal Conductivity, 20 °C","page":1},"state_id":null,"status":"active","supersedes_observation_ids":[],"test_method":{"reported_label":"ASTM C408"},"uncertainty":null},{"basis":"typical","conditions":{"temperature_K":293.15},"id":"obs-fecf1a5903cfa69c4ab3","material_id":"coorstek-sn-101c","notes":"","property_id":"flexural_strength","result":{"canonical":{"unit":"Pa","value":1000000000.0},"kind":"point","reported":{"significant_figures":4,"unit":"MPa","value":1000.0}},"source_id":"coorstek","source_locator":{"label":"Page 1, column 25 (SN 101C), row Flexural Strength (MOR), 20 °C","page":1},"state_id":null,"status":"active","supersedes_observation_ids":[],"test_method":{"reported_label":"ASTM F417; four-point bend"},"uncertainty":null},{"basis":"typical","conditions":{"temperature_K":293.15},"id":"obs-7967f5143ca5b75c1156","material_id":"coorstek-sn-101c","notes":"","property_id":"poissons_ratio","result":{"canonical":{"unit":"1","value":0.27},"kind":"point","reported":{"significant_figures":2,"unit":"1","value":0.27}},"source_id":"coorstek","source_locator":{"label":"Page 1, column 25 (SN 101C), row Poisson’s Ratio, 20 °C","page":1},"state_id":null,"status":"active","supersedes_observation_ids":[],"test_method":{"reported_label":"ASTM C848"},"uncertainty":null}],"source_values":{"obs-5810528c9fbd4764a030":{"offset_to_si":0,"scale_to_si":1000000000.0,"significant_figures":3,"text":"310","unit":"GPa"},"obs-7967f5143ca5b75c1156":{"offset_to_si":0,"scale_to_si":1,"significant_figures":2,"text":"0.27","unit":"1"},"obs-82addd609a46d5e58288":{"offset_to_si":0,"scale_to_si":1,"significant_figures":2,"text":"34","unit":"W/(m·K)"},"obs-f4c9b19a9592ae21457e":{"offset_to_si":0,"scale_to_si":1000,"significant_figures":3,"text":"3.21","unit":"g/cm³"},"obs-fecf1a5903cfa69c4ab3":{"offset_to_si":0,"scale_to_si":1000000.0,"significant_figures":4,"text":"1000","unit":"MPa"}},"sources":[{"id":"coorstek","license":"Publisher copyright retained; selected numerical facts with attribution. Source document not redistributed.","notes":"Page 1, selected ceramic columns. Typical values; process, size, and shape affect properties. Generic steel comparison column excluded.","organization":"CoorsTek","publication_date":"2017","retrieved_date":"2026-09-07","revision":"Snapshot 9de5bd60a1b8","sha256":"9de5bd60a1b883e4230e2d9e6c625c23733cbe4443f01b2cabe21bebe063ab2f","source_type":"manufacturer_datasheet","title":"Ceramic Material Properties"}],"states":[],"summaries":{"density":{"bases":["typical"],"limits":{},"material_count":1,"mixed_conditions":[],"observation_count":1,"range":{"includes_bound":false,"maximum":3210.0,"minimum":3210.0,"observation_count":1,"property_id":"density","significant_figures":3,"singleton":true,"unavailable_count":0,"unit":"kg/m^3"}},"elongation_at_break":{"bases":[],"limits":{},"material_count":0,"mixed_conditions":[],"observation_count":0,"range":null},"flexural_strength":{"bases":["typical"],"limits":{},"material_count":1,"mixed_conditions":[],"observation_count":1,"range":{"includes_bound":false,"maximum":1000000000.0,"minimum":1000000000.0,"observation_count":1,"property_id":"flexural_strength","significant_figures":4,"singleton":true,"unavailable_count":0,"unit":"Pa"}},"max_service_temperature":{"bases":[],"limits":{},"material_count":0,"mixed_conditions":[],"observation_count":0,"range":null},"poissons_ratio":{"bases":["typical"],"limits":{},"material_count":1,"mixed_conditions":[],"observation_count":1,"range":{"includes_bound":false,"maximum":0.27,"minimum":0.27,"observation_count":1,"property_id":"poissons_ratio","significant_figures":2,"singleton":true,"unavailable_count":0,"unit":"1"}},"specific_heat":{"bases":[],"limits":{},"material_count":0,"mixed_conditions":[],"observation_count":0,"range":null},"tensile_yield_strength":{"bases":[],"limits":{},"material_count":0,"mixed_conditions":[],"observation_count":0,"range":null},"thermal_conductivity":{"bases":["typical"],"limits":{},"material_count":1,"mixed_conditions":[],"observation_count":1,"range":{"includes_bound":false,"maximum":34.0,"minimum":34.0,"observation_count":1,"property_id":"thermal_conductivity","significant_figures":2,"singleton":true,"unavailable_count":0,"unit":"W/(m*K)"}},"ultimate_tensile_strength":{"bases":[],"limits":{},"material_count":0,"mixed_conditions":[],"observation_count":0,"range":null},"youngs_modulus":{"bases":["typical"],"limits":{},"material_count":1,"mixed_conditions":[],"observation_count":1,"range":{"includes_bound":false,"maximum":310000000000.0,"minimum":310000000000.0,"observation_count":1,"property_id":"youngs_modulus","significant_figures":3,"singleton":true,"unavailable_count":0,"unit":"Pa"}}}}

File: tools/materials/data/d9892812e667924ecfce/records/coorstek-wc-aci-ni6.json
{"build_id":"d9892812e667924ecfce","contract_version":"0.1.0","material":{"aliases":["WC ACI-NI6","carbide"],"designations":[{"system_id":"supplier","value":"WC ACI-NI6"}],"id":"coorstek-wc-aci-ni6","identity_kind":"commercial_grade","name":"CoorsTek WC ACI-NI6","notes":"CoorsTek carbide material with supplier-reported typical properties.","primary_taxon_id":"ceramics","supplemental_taxon_ids":[]},"observations":[{"basis":"typical","conditions":{},"id":"obs-ef316f50417a26960f09","material_id":"coorstek-wc-aci-ni6","notes":"","property_id":"density","result":{"canonical":{"unit":"kg/m^3","value":14900.0},"kind":"point","reported":{"significant_figures":4,"unit":"g/cm³","value":14.9}},"source_id":"coorstek","source_locator":{"label":"Page 1, column 23 (WC ACI-NI6), row Density","page":1},"state_id":null,"status":"active","supersedes_observation_ids":[],"test_method":{"reported_label":"ASTM C20"},"uncertainty":null},{"basis":"typical","conditions":{"temperature_K":293.15},"id":"obs-b0fb7f618b72453fd912","material_id":"coorstek-wc-aci-ni6","notes":"","property_id":"youngs_modulus","result":{"canonical":{"unit":"Pa","value":614000000000.0},"kind":"point","reported":{"significant_figures":3,"unit":"GPa","value":614.0}},"source_id":"coorstek","source_locator":{"label":"Page 1, column 23 (WC ACI-NI6), row Elastic Modulus, 20 °C","page":1},"state_id":null,"status":"active","supersedes_observation_ids":[],"test_method":{"reported_label":"ASTM C848"},"uncertainty":null},{"basis":"typical","conditions":{"temperature_K":293.15},"id":"obs-2cae3ec5ff664b2696b9","material_id":"coorstek-wc-aci-ni6","notes":"","property_id":"thermal_conductivity","result":{"canonical":{"unit":"W/(m*K)","value":84.0},"kind":"point","reported":{"significant_figures":3,"unit":"W/(m·K)","value":84.0}},"source_id":"coorstek","source_locator":{"label":"Page 1, column 23 (WC ACI-NI6), row Thermal Conductivity, 20 °C","page":1},"state_id":null,"status":"active","supersedes_observation_ids":[],"test_method":{"reported_label":"ASTM C408"},"uncertainty":null},{"basis":"typical","conditions":{"temperature_K":293.15},"id":"obs-a8fa4963dbf651a8b257","material_id":"coorstek-wc-aci-ni6","notes":"","property_id":"flexural_strength","result":{"canonical":{"unit":"Pa","value":2330000000.0},"kind":"point","reported":{"significant_figures":4,"unit":"MPa","value":2330.0}},"source_id":"coorstek","source_locator":{"label":"Page 1, column 23 (WC ACI-NI6), row Flexural Strength (MOR), 20 °C","page":1},"state_id":null,"status":"active","supersedes_observation_ids":[],"test_method":{"reported_label":"ASTM F417; four-point bend"},"uncertainty":null}],"source_values":{"obs-2cae3ec5ff664b2696b9":{"offset_to_si":0,"scale_to_si":1,"significant_figures":3,"text":"84.0","unit":"W/(m·K)"},"obs-a8fa4963dbf651a8b257":{"offset_to_si":0,"scale_to_si":1000000.0,"significant_figures":4,"text":"2330","unit":"MPa"},"obs-b0fb7f618b72453fd912":{"offset_to_si":0,"scale_to_si":1000000000.0,"significant_figures":3,"text":"614","unit":"GPa"},"obs-ef316f50417a26960f09":{"offset_to_si":0,"scale_to_si":1000,"significant_figures":4,"text":"14.90","unit":"g/cm³"}},"sources":[{"id":"coorstek","license":"Publisher copyright retained; selected numerical facts with attribution. Source document not redistributed.","notes":"Page 1, selected ceramic columns. Typical values; process, size, and shape affect properties. Generic steel comparison column excluded.","organization":"CoorsTek","publication_date":"2017","retrieved_date":"2026-09-07","revision":"Snapshot 9de5bd60a1b8","sha256":"9de5bd60a1b883e4230e2d9e6c625c23733cbe4443f01b2cabe21bebe063ab2f","source_type":"manufacturer_datasheet","title":"Ceramic Material Properties"}],"states":[],"summaries":{"density":{"bases":["typical"],"limits":{},"material_count":1,"mixed_conditions":[],"observation_count":1,"range":{"includes_bound":false,"maximum":14900.0,"minimum":14900.0,"observation_count":1,"property_id":"density","significant_figures":4,"singleton":true,"unavailable_count":0,"unit":"kg/m^3"}},"elongation_at_break":{"bases":[],"limits":{},"material_count":0,"mixed_conditions":[],"observation_count":0,"range":null},"flexural_strength":{"bases":["typical"],"limits":{},"material_count":1,"mixed_conditions":[],"observation_count":1,"range":{"includes_bound":false,"maximum":2330000000.0,"minimum":2330000000.0,"observation_count":1,"property_id":"flexural_strength","significant_figures":4,"singleton":true,"unavailable_count":0,"unit":"Pa"}},"max_service_temperature":{"bases":[],"limits":{},"material_count":0,"mixed_conditions":[],"observation_count":0,"range":null},"poissons_ratio":{"bases":[],"limits":{},"material_count":0,"mixed_conditions":[],"observation_count":0,"range":null},"specific_heat":{"bases":[],"limits":{},"material_count":0,"mixed_conditions":[],"observation_count":0,"range":null},"tensile_yield_strength":{"bases":[],"limits":{},"material_count":0,"mixed_conditions":[],"observation_count":0,"range":null},"thermal_conductivity":{"bases":["typical"],"limits":{},"material_count":1,"mixed_conditions":[],"observation_count":1,"range":{"includes_bound":false,"maximum":84.0,"minimum":84.0,"observation_count":1,"property_id":"thermal_conductivity","significant_figures":3,"singleton":true,"unavailable_count":0,"unit":"W/(m*K)"}},"ultimate_tensile_strength":{"bases":[],"limits":{},"material_count":0,"mixed_conditions":[],"observation_count":0,"range":null},"youngs_modulus":{"bases":["typical"],"limits":{},"material_count":1,"mixed_conditions":[],"observation_count":1,"range":{"includes_bound":false,"maximum":614000000000.0,"minimum":614000000000.0,"observation_count":1,"property_id":"youngs_modulus","significant_figures":3,"singleton":true,"unavailable_count":0,"unit":"Pa"}}}}

File: tools/materials/data/d9892812e667924ecfce/records/coorstek-ytzp-sintered.json
{"build_id":"d9892812e667924ecfce","contract_version":"0.1.0","material":{"aliases":["YTZP sintered","zirconia"],"designations":[{"system_id":"supplier","value":"YTZP sintered"}],"id":"coorstek-ytzp-sintered","identity_kind":"commercial_grade","name":"CoorsTek YTZP sintered","notes":"CoorsTek zirconia material with supplier-reported typical properties.","primary_taxon_id":"ceramics","supplemental_taxon_ids":[]},"observations":[{"basis":"typical","conditions":{},"id":"obs-524acf38ecc0feb70cfa","material_id":"coorstek-ytzp-sintered","notes":"","property_id":"density","result":{"canonical":{"unit":"kg/m^3","value":6020.0},"kind":"point","reported":{"significant_figures":3,"unit":"g/cm³","value":6.02}},"source_id":"coorstek","source_locator":{"label":"Page 1, column 16 (YTZP sintered), row Density","page":1},"state_id":null,"status":"active","supersedes_observation_ids":[],"test_method":{"reported_label":"ASTM C20"},"uncertainty":null},{"basis":"typical","conditions":{"temperature_K":293.15},"id":"obs-8796ae1fa0aa6979d346","material_id":"coorstek-ytzp-sintered","notes":"","property_id":"youngs_modulus","result":{"canonical":{"unit":"Pa","value":210000000000.0},"kind":"point","reported":{"significant_figures":3,"unit":"GPa","value":210.0}},"source_id":"coorstek","source_locator":{"label":"Page 1, column 16 (YTZP sintered), row Elastic Modulus, 20 °C","page":1},"state_id":null,"status":"active","supersedes_observation_ids":[],"test_method":{"reported_label":"ASTM C848"},"uncertainty":null},{"basis":"typical","conditions":{"temperature_K":293.15},"id":"obs-b699b1883177f64176cf","material_id":"coorstek-ytzp-sintered","notes":"","property_id":"thermal_conductivity","result":{"canonical":{"unit":"W/(m*K)","value":2.2},"kind":"point","reported":{"significant_figures":2,"unit":"W/(m·K)","value":2.2}},"source_id":"coorstek","source_locator":{"label":"Page 1, column 16 (YTZP sintered), row Thermal Conductivity, 20 °C","page":1},"state_id":null,"status":"active","supersedes_observation_ids":[],"test_method":{"reported_label":"ASTM C408"},"uncertainty":null},{"basis":"typical","conditions":{"temperature_K":293.15},"id":"obs-6bb37a0711d82e2a812d","material_id":"coorstek-ytzp-sintered","notes":"","property_id":"flexural_strength","result":{"canonical":{"unit":"Pa","value":1240000000.0},"kind":"point","reported":{"significant_figures":4,"unit":"MPa","value":1240.0}},"source_id":"coorstek","source_locator":{"label":"Page 1, column 16 (YTZP sintered), row Flexural Strength (MOR), 20 °C","page":1},"state_id":null,"status":"active","supersedes_observation_ids":[],"test_method":{"reported_label":"ASTM F417; four-point bend"},"uncertainty":null},{"basis":"typical","conditions":{"temperature_K":293.15},"id":"obs-f554214087c15c9aede0","material_id":"coorstek-ytzp-sintered","notes":"","property_id":"poissons_ratio","result":{"canonical":{"unit":"1","value":0.3},"kind":"point","reported":{"significant_figures":2,"unit":"1","value":0.3}},"source_id":"coorstek","source_locator":{"label":"Page 1, column 16 (YTZP sintered), row Poisson’s Ratio, 20 °C","page":1},"state_id":null,"status":"active","supersedes_observation_ids":[],"test_method":{"reported_label":"ASTM C848"},"uncertainty":null},{"basis":"typical","conditions":{"temperature_K":373.15},"id":"obs-5e5455c47ca25e520cce","material_id":"coorstek-ytzp-sintered","notes":"","property_id":"specific_heat","result":{"canonical":{"unit":"J/(kg*K)","value":400.0},"kind":"point","reported":{"significant_figures":3,"unit":"J/(kg·K)","value":400.0}},"source_id":"coorstek","source_locator":{"label":"Page 1, column 16 (YTZP sintered), row Specific Heat, 100 °C","page":1},"state_id":null,"status":"active","supersedes_observation_ids":[],"test_method":{"reported_label":"ASTM E1269"},"uncertainty":null}],"source_values":{"obs-524acf38ecc0feb70cfa":{"offset_to_si":0,"scale_to_si":1000,"significant_figures":3,"text":"6.02","unit":"g/cm³"},"obs-5e5455c47ca25e520cce":{"offset_to_si":0,"scale_to_si":1,"significant_figures":3,"text":"400","unit":"J/(kg·K)"},"obs-6bb37a0711d82e2a812d":{"offset_to_si":0,"scale_to_si":1000000.0,"significant_figures":4,"text":"1240","unit":"MPa"},"obs-8796ae1fa0aa6979d346":{"offset_to_si":0,"scale_to_si":1000000000.0,"significant_figures":3,"text":"210","unit":"GPa"},"obs-b699b1883177f64176cf":{"offset_to_si":0,"scale_to_si":1,"significant_figures":2,"text":"2.2","unit":"W/(m·K)"},"obs-f554214087c15c9aede0":{"offset_to_si":0,"scale_to_si":1,"significant_figures":2,"text":"0.30","unit":"1"}},"sources":[{"id":"coorstek","license":"Publisher copyright retained; selected numerical facts with attribution. Source document not redistributed.","notes":"Page 1, selected ceramic columns. Typical values; process, size, and shape affect properties. Generic steel comparison column excluded.","organization":"CoorsTek","publication_date":"2017","retrieved_date":"2026-09-07","revision":"Snapshot 9de5bd60a1b8","sha256":"9de5bd60a1b883e4230e2d9e6c625c23733cbe4443f01b2cabe21bebe063ab2f","source_type":"manufacturer_datasheet","title":"Ceramic Material Properties"}],"states":[],"summaries":{"density":{"bases":["typical"],"limits":{},"material_count":1,"mixed_conditions":[],"observation_count":1,"range":{"includes_bound":false,"maximum":6020.0,"minimum":6020.0,"observation_count":1,"property_id":"density","significant_figures":3,"singleton":true,"unavailable_count":0,"unit":"kg/m^3"}},"elongation_at_break":{"bases":[],"limits":{},"material_count":0,"mixed_conditions":[],"observation_count":0,"range":null},"flexural_strength":{"bases":["typical"],"limits":{},"material_count":1,"mixed_conditions":[],"observation_count":1,"range":{"includes_bound":false,"maximum":1240000000.0,"minimum":1240000000.0,"observation_count":1,"property_id":"flexural_strength","significant_figures":4,"singleton":true,"unavailable_count":0,"unit":"Pa"}},"max_service_temperature":{"bases":[],"limits":{},"material_count":0,"mixed_conditions":[],"observation_count":0,"range":null},"poissons_ratio":{"bases":["typical"],"limits":{},"material_count":1,"mixed_conditions":[],"observation_count":1,"range":{"includes_bound":false,"maximum":0.3,"minimum":0.3,"observation_count":1,"property_id":"poissons_ratio","significant_figures":2,"singleton":true,"unavailable_count":0,"unit":"1"}},"specific_heat":{"bases":["typical"],"limits":{},"material_count":1,"mixed_conditions":[],"observation_count":1,"range":{"includes_bound":false,"maximum":400.0,"minimum":400.0,"observation_count":1,"property_id":"specific_heat","significant_figures":3,"singleton":true,"unavailable_count":0,"unit":"J/(kg*K)"}},"tensile_yield_strength":{"bases":[],"limits":{},"material_count":0,"mixed_conditions":[],"observation_count":0,"range":null},"thermal_conductivity":{"bases":["typical"],"limits":{},"material_count":1,"mixed_conditions":[],"observation_count":1,"range":{"includes_bound":false,"maximum":2.2,"minimum":2.2,"observation_count":1,"property_id":"thermal_conductivity","significant_figures":2,"singleton":true,"unavailable_count":0,"unit":"W/(m*K)"}},"ultimate_tensile_strength":{"bases":[],"limits":{},"material_count":0,"mixed_conditions":[],"observation_count":0,"range":null},"youngs_modulus":{"bases":["typical"],"limits":{},"material_count":1,"mixed_conditions":[],"observation_count":1,"range":{"includes_bound":false,"maximum":210000000000.0,"minimum":210000000000.0,"observation_count":1,"property_id":"youngs_modulus","significant_figures":3,"singleton":true,"unavailable_count":0,"unit":"Pa"}}}}

File: tools/materials/data/d9892812e667924ecfce/records/cu-c14300.json
{"build_id":"d9892812e667924ecfce","contract_version":"0.1.0","material":{"aliases":["C14300","UNS C14300"],"designations":[{"system_id":"uns","value":"C14300"}],"id":"cu-c14300","identity_kind":"standard_grade","name":"Copper C14300","notes":"Supplier physical properties at 20 °C; no mechanical temper specified.","primary_taxon_id":"copper-alloys","supplemental_taxon_ids":[]},"observations":[{"basis":"reference","conditions":{"temperature_K":293.15},"id":"obs-fe123c0964a265442590","material_id":"cu-c14300","notes":"Supplier reference values; not design allowables. Mechanical temper not specified.","property_id":"density","result":{"canonical":{"unit":"kg/m^3","value":8940.609221395609},"kind":"point","reported":{"significant_figures":3,"unit":"lb/in³","value":0.323}},"source_id":"copper-alloys-guide","source_locator":{"label":"Page 76, C14300, Physical Properties (printed page 74), row Density at 68 °F","page":76},"state_id":null,"status":"active","supersedes_observation_ids":[],"test_method":{"reported_label":"Supplier physical-property reference; test method not stated"},"uncertainty":null},{"basis":"reference","conditions":{"temperature_K":293.15},"id":"obs-56ea77c087df6120e99e","material_id":"cu-c14300","notes":"Supplier reference values; not design allowables. Mechanical temper not specified.","property_id":"thermal_conductivity","result":{"canonical":{"unit":"W/(m*K)","value":377.3001572523815},"kind":"point","reported":{"significant_figures":3,"unit":"Btu/(ft·hr·°F)","value":218.0}},"source_id":"copper-alloys-guide","source_locator":{"label":"Page 76, C14300, Physical Properties (printed page 74), row Thermal conductivity at 68 °F","page":76},"state_id":null,"status":"active","supersedes_observation_ids":[],"test_method":{"reported_label":"Supplier physical-property reference; test method not stated"},"uncertainty":null},{"basis":"reference","conditions":{"temperature_K":293.15},"id":"obs-8aff23fe1a9b36374065","material_id":"cu-c14300","notes":"Supplier reference values; not design allowables. Mechanical temper not specified.","property_id":"specific_heat","result":{"canonical":{"unit":"J/(kg*K)","value":385.1856},"kind":"point","reported":{"significant_figures":2,"unit":"Btu/(lb·°F)","value":0.092}},"source_id":"copper-alloys-guide","source_locator":{"label":"Page 76, C14300, Physical Properties (printed page 74), row Specific heat at 68 °F","page":76},"state_id":null,"status":"active","supersedes_observation_ids":[],"test_method":{"reported_label":"Supplier physical-property reference; test method not stated"},"uncertainty":null}],"source_values":{"obs-56ea77c087df6120e99e":{"offset_to_si":0,"scale_to_si":1.730734666295328,"significant_figures":3,"text":"218","unit":"Btu/(ft·hr·°F)"},"obs-8aff23fe1a9b36374065":{"offset_to_si":0,"scale_to_si":4186.8,"significant_figures":2,"text":".092","unit":"Btu/(lb·°F)"},"obs-fe123c0964a265442590":{"offset_to_si":0,"scale_to_si":27679.90471020312,"significant_figures":3,"text":".323","unit":"lb/in³"}},"sources":[{"id":"copper-alloys-guide","license":"Publisher copyright retained; selected numerical facts with attribution. Source document not redistributed.","notes":"Physical Properties, printed page 74 (PDF page 76): selected density, thermal conductivity and specific heat at 68 °F. Supplier reference values, not design allowables; no mechanical temper is implied. C18200 conductivity over 68–212 °F excluded. Commercial-only names and missing cells excluded.","organization":"thyssenkrupp Materials NA — Copper and Brass Sales","publication_date":null,"retrieved_date":"2026-09-10","revision":"Snapshot e0fcfa64e560","sha256":"e0fcfa64e560c8bfa03574fa045e8acfe84c3b62daad2313fd4e2af30b957062","source_type":"supplier_catalog","title":"Copper and Alloys guide"}],"states":[],"summaries":{"density":{"bases":["reference"],"limits":{},"material_count":1,"mixed_conditions":[],"observation_count":1,"range":{"includes_bound":false,"maximum":8940.609221395609,"minimum":8940.609221395609,"observation_count":1,"property_id":"density","significant_figures":3,"singleton":true,"unavailable_count":0,"unit":"kg/m^3"}},"elongation_at_break":{"bases":[],"limits":{},"material_count":0,"mixed_conditions":[],"observation_count":0,"range":null},"flexural_strength":{"bases":[],"limits":{},"material_count":0,"mixed_conditions":[],"observation_count":0,"range":null},"max_service_temperature":{"bases":[],"limits":{},"material_count":0,"mixed_conditions":[],"observation_count":0,"range":null},"poissons_ratio":{"bases":[],"limits":{},"material_count":0,"mixed_conditions":[],"observation_count":0,"range":null},"specific_heat":{"bases":["reference"],"limits":{},"material_count":1,"mixed_conditions":[],"observation_count":1,"range":{"includes_bound":false,"maximum":385.1856,"minimum":385.1856,"observation_count":1,"property_id":"specific_heat","significant_figures":2,"singleton":true,"unavailable_count":0,"unit":"J/(kg*K)"}},"tensile_yield_strength":{"bases":[],"limits":{},"material_count":0,"mixed_conditions":[],"observation_count":0,"range":null},"thermal_conductivity":{"bases":["reference"],"limits":{},"material_count":1,"mixed_conditions":[],"observation_count":1,"range":{"includes_bound":false,"maximum":377.3001572523815,"minimum":377.3001572523815,"observation_count":1,"property_id":"thermal_conductivity","significant_figures":3,"singleton":true,"unavailable_count":0,"unit":"W/(m*K)"}},"ultimate_tensile_strength":{"bases":[],"limits":{},"material_count":0,"mixed_conditions":[],"observation_count":0,"range":null},"youngs_modulus":{"bases":[],"limits":{},"material_count":0,"mixed_conditions":[],"observation_count":0,"range":null}}}

File: tools/materials/data/d9892812e667924ecfce/records/cu-c17300.json
{"build_id":"d9892812e667924ecfce","contract_version":"0.1.0","material":{"aliases":["C17300","UNS C17300"],"designations":[{"system_id":"uns","value":"C17300"}],"id":"cu-c17300","identity_kind":"standard_grade","name":"Copper alloy C17300","notes":"Supplier physical properties at 20 °C; no mechanical temper specified.","primary_taxon_id":"copper-alloys","supplemental_taxon_ids":[]},"observations":[{"basis":"reference","conditions":{"temperature_K":293.15},"id":"obs-ef8b72cd0c7ec662407e","material_id":"cu-c17300","notes":"Supplier reference values; not design allowables. Mechanical temper not specified.","property_id":"density","result":{"canonical":{"unit":"kg/m^3","value":8248.61160364053},"kind":"point","reported":{"significant_figures":3,"unit":"lb/in³","value":0.298}},"source_id":"copper-alloys-guide","source_locator":{"label":"Page 76, C17300, Physical Properties (printed page 74), row Density at 68 °F","page":76},"state_id":null,"status":"active","supersedes_observation_ids":[],"test_method":{"reported_label":"Supplier physical-property reference; test method not stated"},"uncertainty":null},{"basis":"reference","conditions":{"temperature_K":293.15},"id":"obs-e7c2b34493f774b6219b","material_id":"cu-c17300","notes":"Supplier reference values; not design allowables. Mechanical temper not specified.","property_id":"thermal_conductivity","result":{"canonical":{"maximum":129.8050999721496,"minimum":107.30554931031034,"unit":"W/(m*K)"},"kind":"interval","reported":{"maximum":75.0,"minimum":62.0,"significant_figures":2,"unit":"Btu/(ft·hr·°F)"}},"source_id":"copper-alloys-guide","source_locator":{"label":"Page 76, C17300, Physical Properties (printed page 74), row Thermal conductivity at 68 °F","page":76},"state_id":null,"status":"active","supersedes_observation_ids":[],"test_method":{"reported_label":"Supplier physical-property reference; test method not stated"},"uncertainty":null},{"basis":"reference","conditions":{"temperature_K":293.15},"id":"obs-a14660e0a292e75f81cd","material_id":"cu-c17300","notes":"Supplier reference values; not design allowables. Mechanical temper not specified.","property_id":"specific_heat","result":{"canonical":{"unit":"J/(kg*K)","value":418.68000000000006},"kind":"point","reported":{"significant_figures":2,"unit":"Btu/(lb·°F)","value":0.1}},"source_id":"copper-alloys-guide","source_locator":{"label":"Page 76, C17300, Physical Properties (printed page 74), row Specific heat at 68 °F","page":76},"state_id":null,"status":"active","supersedes_observation_ids":[],"test_method":{"reported_label":"Supplier physical-property reference; test method not stated"},"uncertainty":null}],"source_values":{"obs-a14660e0a292e75f81cd":{"offset_to_si":0,"scale_to_si":4186.8,"significant_figures":2,"text":".10","unit":"Btu/(lb·°F)"},"obs-e7c2b34493f774b6219b":{"offset_to_si":0,"scale_to_si":1.730734666295328,"significant_figures":2,"text":"62–75","unit":"Btu/(ft·hr·°F)"},"obs-ef8b72cd0c7ec662407e":{"offset_to_si":0,"scale_to_si":27679.90471020312,"significant_figures":3,"text":".298","unit":"lb/in³"}},"sources":[{"id":"copper-alloys-guide","license":"Publisher copyright retained; selected numerical facts with attribution. Source document not redistributed.","notes":"Physical Properties, printed page 74 (PDF page 76): selected density, thermal conductivity and specific heat at 68 °F. Supplier reference values, not design allowables; no mechanical temper is implied. C18200 conductivity over 68–212 °F excluded. Commercial-only names and missing cells excluded.","organization":"thyssenkrupp Materials NA — Copper and Brass Sales","publication_date":null,"retrieved_date":"2026-09-10","revision":"Snapshot e0fcfa64e560","sha256":"e0fcfa64e560c8bfa03574fa045e8acfe84c3b62daad2313fd4e2af30b957062","source_type":"supplier_catalog","title":"Copper and Alloys guide"}],"states":[],"summaries":{"density":{"bases":["reference"],"limits":{},"material_count":1,"mixed_conditions":[],"observation_count":1,"range":{"includes_bound":false,"maximum":8248.61160364053,"minimum":8248.61160364053,"observation_count":1,"property_id":"density","significant_figures":3,"singleton":true,"unavailable_count":0,"unit":"kg/m^3"}},"elongation_at_break":{"bases":[],"limits":{},"material_count":0,"mixed_conditions":[],"observation_count":0,"range":null},"flexural_strength":{"bases":[],"limits":{},"material_count":0,"mixed_conditions":[],"observation_count":0,"range":null},"max_service_temperature":{"bases":[],"limits":{},"material_count":0,"mixed_conditions":[],"observation_count":0,"range":null},"poissons_ratio":{"bases":[],"limits":{},"material_count":0,"mixed_conditions":[],"observation_count":0,"range":null},"specific_heat":{"bases":["reference"],"limits":{},"material_count":1,"mixed_conditions":[],"observation_count":1,"range":{"includes_bound":false,"maximum":418.68000000000006,"minimum":418.68000000000006,"observation_count":1,"property_id":"specific_heat","significant_figures":2,"singleton":true,"unavailable_count":0,"unit":"J/(kg*K)"}},"tensile_yield_strength":{"bases":[],"limits":{},"material_count":0,"mixed_conditions":[],"observation_count":0,"range":null},"thermal_conductivity":{"bases":["reference"],"limits":{},"material_count":1,"mixed_conditions":[],"observation_count":1,"range":{"includes_bound":false,"maximum":129.8050999721496,"minimum":107.30554931031034,"observation_count":1,"property_id":"thermal_conductivity","significant_figures":2,"singleton":false,"unavailable_count":0,"unit":"W/(m*K)"}},"ultimate_tensile_strength":{"bases":[],"limits":{},"material_count":0,"mixed_conditions":[],"observation_count":0,"range":null},"youngs_modulus":{"bases":[],"limits":{},"material_count":0,"mixed_conditions":[],"observation_count":0,"range":null}}}
