Repository: amarschn/tools

# Materials

## Purpose

Look up a material and read its measured properties, with the source behind
every value. This is the entry point for material and property lookup on the
site: type a grade (`6061-T6`, `316L`, `PEEK`) to open a datasheet, or type a
property (`density`, `plastic strength`) to open category-grouped reference
ranges.

It answers "what is this material's yield strength, and who says so". For
choosing between materials, use [Ashby Chart](../ashby-chart/).
Its Ashby charts use a generated projection of this same catalog and link each
plotted grade back to its datasheet here.

File: tools/materials/data/e8ebb0c92dfd7e01e5d4/records/stainless-therma-310s-4845.json
{"build_id":"e8ebb0c92dfd7e01e5d4","contract_version":"0.1.0","material":{"aliases":["1.4845","310S","310S/4845","S31008","Therma 310S/4845","heat resistant"],"designations":[{"system_id":"en","value":"1.4845"},{"system_id":"astm","value":"310S"},{"system_id":"uns","value":"S31008"},{"system_id":"supplier","value":"Therma 310S/4845"}],"id":"stainless-therma-310s-4845","identity_kind":"standard_grade","name":"Stainless steel Therma 310S/4845","notes":"Outokumpu heat-resistant grade; properties at explicitly stated temperatures.","primary_taxon_id":"stainless-steels","supplemental_taxon_ids":[]},"observations":[{"basis":"typical","conditions":{"temperature_K":293.15},"id":"obs-65526e436b172a263e98","material_id":"stainless-therma-310s-4845","notes":"","property_id":"density","result":{"canonical":{"unit":"kg/m^3","value":7800.0},"kind":"point","reported":{"significant_figures":2,"unit":"kg/dm³","value":7.8}},"source_id":"outokumpu-therma","source_locator":{"label":"Page 11, Therma 310S/4845, row Table 14, Density at 20 °C","page":11},"state_id":null,"status":"active","supersedes_observation_ids":[],"test_method":{"reported_label":"Outokumpu values and European standards (Table 14)"},"uncertainty":null},{"basis":"typical","conditions":{"temperature_K":293.15},"id":"obs-598fbde0163076b0cce7","material_id":"stainless-therma-310s-4845","notes":"","property_id":"youngs_modulus","result":{"canonical":{"unit":"Pa","value":196000000000.0},"kind":"point","reported":{"significant_figures":3,"unit":"GPa","value":196.0}},"source_id":"outokumpu-therma","source_locator":{"label":"Page 11, Therma 310S/4845, row Table 14, Modulus of elasticity at 20 °C","page":11},"state_id":null,"status":"active","supersedes_observation_ids":[],"test_method":{"reported_label":"Outokumpu values and European standards (Table 14)"},"uncertainty":null},{"basis":"typical","conditions":{"temperature_K":873.15},"id":"obs-fb010367bc37ad52eae4","material_id":"stainless-therma-310s-4845","notes":"","property_id":"youngs_modulus","result":{"canonical":{"unit":"Pa","value":150000000000.0},"kind":"point","reported":{"significant_figures":3,"unit":"GPa","value":150.0}},"source_id":"outokumpu-therma","source_locator":{"label":"Page 11, Therma 310S/4845, row Table 14, Modulus of elasticity at 600 °C","page":11},"state_id":null,"status":"active","supersedes_observation_ids":[],"test_method":{"reported_label":"Outokumpu values and European standards (Table 14)"},"uncertainty":null},{"basis":"typical","conditions":{"temperature_K":1273.15},"id":"obs-e86812280b9e8d93d496","material_id":"stainless-therma-310s-4845","notes":"","property_id":"youngs_modulus","result":{"canonical":{"unit":"Pa","value":120000000000.0},"kind":"point","reported":{"significant_figures":3,"unit":"GPa","value":120.0}},"source_id":"outokumpu-therma","source_locator":{"label":"Page 11, Therma 310S/4845, row Table 14, Modulus of elasticity at 1000 °C","page":11},"state_id":null,"status":"active","supersedes_observation_ids":[],"test_method":{"reported_label":"Outokumpu values and European standards (Table 14)"},"uncertainty":null},{"basis":"typical","conditions":{"temperature_K":293.15},"id":"obs-6f82cf83caf9c7b9bb0d","material_id":"stainless-therma-310s-4845","notes":"","property_id":"thermal_conductivity","result":{"canonical":{"unit":"W/(m*K)","value":15.0},"kind":"point","reported":{"significant_figures":2,"unit":"W/(m·K)","value":15.0}},"source_id":"outokumpu-therma","source_locator":{"label":"Page 11, Therma 310S/4845, row Table 14, Thermal conductivity at 20 °C","page":11},"state_id":null,"status":"active","supersedes_observation_ids":[],"test_method":{"reported_label":"Outokumpu values and European standards (Table 14)"},"uncertainty":null},{"basis":"typical","conditions":{"temperature_K":773.15},"id":"obs-90e5ad8c9b6dcd81d66f","material_id":"stainless-therma-310s-4845","notes":"","property_id":"thermal_conductivity","result":{"canonical":{"unit":"W/(m*K)","value":19.0},"kind":"point","reported":{"significant_figures":2,"unit":"W/(m·K)","value":19.0}},"source_id":"outokumpu-therma","source_locator":{"label":"Page 11, Therma 310S/4845, row Table 14, Thermal conductivity at 500 °C","page":11},"state_id":null,"status":"active","supersedes_observation_ids":[],"test_method":{"reported_label":"Outokumpu values and European standards (Table 14)"},"uncertainty":null},{"basis":"typical","conditions":{"temperature_K":1073.15},"id":"obs-270cef7f094f8309ea51","material_id":"stainless-therma-310s-4845","notes":"","property_id":"thermal_conductivity","result":{"canonical":{"unit":"W/(m*K)","value":24.0},"kind":"point","reported":{"significant_figures":2,"unit":"W/(m·K)","value":24.0}},"source_id":"outokumpu-therma","source_locator":{"label":"Page 11, Therma 310S/4845, row Table 14, Thermal conductivity at 800 °C","page":11},"state_id":null,"status":"active","supersedes_observation_ids":[],"test_method":{"reported_label":"Outokumpu values and European standards (Table 14)"},"uncertainty":null},{"basis":"typical","conditions":{"temperature_K":293.15},"id":"obs-0643e7f638b4f10ad371","material_id":"stainless-therma-310s-4845","notes":"","property_id":"specific_heat","result":{"canonical":{"unit":"J/(kg*K)","value":472.0},"kind":"point","reported":{"significant_figures":3,"unit":"J/(kg·K)","value":472.0}},"source_id":"outokumpu-therma","source_locator":{"label":"Page 11, Therma 310S/4845, row Table 14, Thermal capacity at 20 °C","page":11},"state_id":null,"status":"active","supersedes_observation_ids":[],"test_method":{"reported_label":"Outokumpu values and European standards (Table 14)"},"uncertainty":null},{"basis":"minimum","conditions":{"temperature_K":373.15},"id":"obs-376cf31ae3a3a7532cfd","material_id":"stainless-therma-310s-4845","notes":"","property_id":"tensile_yield_strength","result":{"canonical":{"unit":"Pa","value":140000000.0},"kind":"lower_bound","reported":{"significant_figures":3,"unit":"MPa","value":140.0}},"source_id":"outokumpu-therma","source_locator":{"label":"Page 8, Therma 310S/4845, 100 °C, row Table 5, Rp0.2","page":8},"state_id":null,"status":"active","supersedes_observation_ids":[],"test_method":{"reported_label":"Outokumpu values based on EN 10028-7 (footnote 1)"},"uncertainty":null},{"basis":"minimum","conditions":{"temperature_K":423.15},"id":"obs-e7027dd603ed20da6be9","material_id":"stainless-therma-310s-4845","notes":"","property_id":"tensile_yield_strength","result":{"canonical":{"unit":"Pa","value":128000000.0},"kind":"lower_bound","reported":{"significant_figures":3,"unit":"MPa","value":128.0}},"source_id":"outokumpu-therma","source_locator":{"label":"Page 8, Therma 310S/4845, 150 °C, row Table 5, Rp0.2","page":8},"state_id":null,"status":"active","supersedes_observation_ids":[],"test_method":{"reported_label":"Outokumpu values based on EN 10028-7 (footnote 1)"},"uncertainty":null},{"basis":"minimum","conditions":{"temperature_K":473.15},"id":"obs-911cfe145e04ac8f4b31","material_id":"stainless-therma-310s-4845","notes":"","property_id":"tensile_yield_strength","result":{"canonical":{"unit":"Pa","value":116000000.0},"kind":"lower_bound","reported":{"significant_figures":3,"unit":"MPa","value":116.0}},"source_id":"outokumpu-therma","source_locator":{"label":"Page 8, Therma 310S/4845, 200 °C, row Table 5, Rp0.2","page":8},"state_id":null,"status":"active","supersedes_observation_ids":[],"test_method":{"reported_label":"Outokumpu values based on EN 10028-7 (footnote 1)"},"uncertainty":null},{"basis":"minimum","conditions":{"temperature_K":523.15},"id":"obs-e69ef63fc535611347be","material_id":"stainless-therma-310s-4845","notes":"","property_id":"tensile_yield_strength","result":{"canonical":{"unit":"Pa","value":108000000.0},"kind":"lower_bound","reported":{"significant_figures":3,"unit":"MPa","value":108.0}},"source_id":"outokumpu-therma","source_locator":{"label":"Page 8, Therma 310S/4845, 250 °C, row Table 5, Rp0.2","page":8},"state_id":null,"status":"active","supersedes_observation_ids":[],"test_method":{"reported_label":"Outokumpu values based on EN 10028-7 (footnote 1)"},"uncertainty":null},{"basis":"minimum","conditions":{"temperature_K":573.15},"id":"obs-161c0e141469cd101a88","material_id":"stainless-therma-310s-4845","notes":"","property_id":"tensile_yield_strength","result":{"canonical":{"unit":"Pa","value":100000000.0},"kind":"lower_bound","reported":{"significant_figures":3,"unit":"MPa","value":100.0}},"source_id":"outokumpu-therma","source_locator":{"label":"Page 8, Therma 310S/4845, 300 °C, row Table 5, Rp0.2","page":8},"state_id":null,"status":"active","supersedes_observation_ids":[],"test_method":{"reported_label":"Outokumpu values based on EN 10028-7 (footnote 1)"},"uncertainty":null},{"basis":"minimum","conditions":{"temperature_K":623.15},"id":"obs-06f0b7d9062f9b542646","material_id":"stainless-therma-310s-4845","notes":"","property_id":"tensile_yield_strength","result":{"canonical":{"unit":"Pa","value":94000000.0},"kind":"lower_bound","reported":{"significant_figures":2,"unit":"MPa","value":94.0}},"source_id":"outokumpu-therma","source_locator":{"label":"Page 8, Therma 310S/4845, 350 °C, row Table 5, Rp0.2","page":8},"state_id":null,"status":"active","supersedes_observation_ids":[],"test_method":{"reported_label":"Outokumpu values based on EN 10028-7 (footnote 1)"},"uncertainty":null},{"basis":"minimum","conditions":{"temperature_K":673.15},"id":"obs-505391d5004bcf5202a5","material_id":"stainless-therma-310s-4845","notes":"","property_id":"tensile_yield_strength","result":{"canonical":{"unit":"Pa","value":91000000.0},"kind":"lower_bound","reported":{"significant_figures":2,"unit":"MPa","value":91.0}},"source_id":"outokumpu-therma","source_locator":{"label":"Page 8, Therma 310S/4845, 400 °C, row Table 5, Rp0.2","page":8},"state_id":null,"status":"active","supersedes_observation_ids":[],"test_method":{"reported_label":"Outokumpu values based on EN 10028-7 (footnote 1)"},"uncertainty":null},{"basis":"minimum","conditions":{"temperature_K":723.15},"id":"obs-ca00fd5b69640e292c0a","material_id":"stainless-therma-310s-4845","notes":"","property_id":"tensile_yield_strength","result":{"canonical":{"unit":"Pa","value":86000000.0},"kind":"lower_bound","reported":{"significant_figures":2,"unit":"MPa","value":86.0}},"source_id":"outokumpu-therma","source_locator":{"label":"Page 8, Therma 310S/4845, 450 °C, row Table 5, Rp0.2","page":8},"state_id":null,"status":"active","supersedes_observation_ids":[],"test_method":{"reported_label":"Outokumpu values based on EN 10028-7 (footnote 1)"},"uncertainty":null},{"basis":"minimum","conditions":{"temperature_K":373.15},"id":"obs-50ad3a3a5e3894295cf6","material_id":"stainless-therma-310s-4845","notes":"","property_id":"ultimate_tensile_strength","result":{"canonical":{"unit":"Pa","value":470000000.0},"kind":"lower_bound","reported":{"significant_figures":3,"unit":"MPa","value":470.0}},"source_id":"outokumpu-therma","source_locator":{"label":"Page 8, Therma 310S/4845, 100 °C, row Table 7, Rm","page":8},"state_id":null,"status":"active","supersedes_observation_ids":[],"test_method":{"reported_label":"Outokumpu values based on EN 10028-7 (footnote 1)"},"uncertainty":null},{"basis":"minimum","conditions":{"temperature_K":423.15},"id":"obs-371463dfbbeb72a10a0e","material_id":"stainless-therma-310s-4845","notes":"","property_id":"ultimate_tensile_strength","result":{"canonical":{"unit":"Pa","value":450000000.0},"kind":"lower_bound","reported":{"significant_figures":3,"unit":"MPa","value":450.0}},"source_id":"outokumpu-therma","source_locator":{"label":"Page 8, Therma 310S/4845, 150 °C, row Table 7, Rm","page":8},"state_id":null,"status":"active","supersedes_observation_ids":[],"test_method":{"reported_label":"Outokumpu values based on EN 10028-7 (footnote 1)"},"uncertainty":null},{"basis":"minimum","conditions":{"temperature_K":473.15},"id":"obs-2ad975cd0b28e98290cf","material_id":"stainless-therma-310s-4845","notes":"","property_id":"ultimate_tensile_strength","result":{"canonical":{"unit":"Pa","value":430000000.0},"kind":"lower_bound","reported":{"significant_figures":3,"unit":"MPa","value":430.0}},"source_id":"outokumpu-therma","source_locator":{"label":"Page 8, Therma 310S/4845, 200 °C, row Table 7, Rm","page":8},"state_id":null,"status":"active","supersedes_observation_ids":[],"test_method":{"reported_label":"Outokumpu values based on EN 10028-7 (footnote 1)"},"uncertainty":null},{"basis":"minimum","conditions":{"temperature_K":523.15},"id":"obs-b88987eee622002ab625","material_id":"stainless-therma-310s-4845","notes":"","property_id":"ultimate_tensile_strength","result":{"canonical":{"unit":"Pa","value":420000000.0},"kind":"lower_bound","reported":{"significant_figures":3,"unit":"MPa","value":420.0}},"source_id":"outokumpu-therma","source_locator":{"label":"Page 8, Therma 310S/4845, 250 °C, row Table 7, Rm","page":8},"state_id":null,"status":"active","supersedes_observation_ids":[],"test_method":{"reported_label":"Outokumpu values based on EN 10028-7 (footnote 1)"},"uncertainty":null},{"basis":"minimum","conditions":{"temperature_K":573.15},"id":"obs-591093b31dea34c6796c","material_id":"stainless-therma-310s-4845","notes":"","property_id":"ultimate_tensile_strength","result":{"canonical":{"unit":"Pa","value":410000000.0},"kind":"lower_bound","reported":{"significant_figures":3,"unit":"MPa","value":410.0}},"source_id":"outokumpu-therma","source_locator":{"label":"Page 8, Therma 310S/4845, 300 °C, row Table 7, Rm","page":8},"state_id":null,"status":"active","supersedes_observation_ids":[],"test_method":{"reported_label":"Outokumpu values based on EN 10028-7 (footnote 1)"},"uncertainty":null},{"basis":"minimum","conditions":{"temperature_K":623.15},"id":"obs-5946c6aef85a482b3d27","material_id":"stainless-therma-310s-4845","notes":"","property_id":"ultimate_tensile_strength","result":{"canonical":{"unit":"Pa","value":405000000.0},"kind":"lower_bound","reported":{"significant_figures":3,"unit":"MPa","value":405.0}},"source_id":"outokumpu-therma","source_locator":{"label":"Page 8, Therma 310S/4845, 350 °C, row Table 7, Rm","page":8},"state_id":null,"status":"active","supersedes_observation_ids":[],"test_method":{"reported_label":"Outokumpu values based on EN 10028-7 (footnote 1)"},"uncertainty":null},{"basis":"minimum","conditions":{"temperature_K":673.15},"id":"obs-3377d7140f04a0bc31a4","material_id":"stainless-therma-310s-4845","notes":"","property_id":"ultimate_tensile_strength","result":{"canonical":{"unit":"Pa","value":400000000.0},"kind":"lower_bound","reported":{"significant_figures":3,"unit":"MPa","value":400.0}},"source_id":"outokumpu-therma","source_locator":{"label":"Page 8, Therma 310S/4845, 400 °C, row Table 7, Rm","page":8},"state_id":null,"status":"active","supersedes_observation_ids":[],"test_method":{"reported_label":"Outokumpu values based on EN 10028-7 (footnote 1)"},"uncertainty":null},{"basis":"minimum","conditions":{"temperature_K":723.15},"id":"obs-114732faf2ea68437582","material_id":"stainless-therma-310s-4845","notes":"","property_id":"ultimate_tensile_strength","result":{"canonical":{"unit":"Pa","value":385000000.0},"kind":"lower_bound","reported":{"significant_figures":3,"unit":"MPa","value":385.0}},"source_id":"outokumpu-therma","source_locator":{"label":"Page 8, Therma 310S/4845, 450 °C, row Table 7, Rm","page":8},"state_id":null,"status":"active","supersedes_observation_ids":[],"test_method":{"reported_label":"Outokumpu values based on EN 10028-7 (footnote 1)"},"uncertainty":null}],"source_values":{"obs-0643e7f638b4f10ad371":{"offset_to_si":0,"scale_to_si":1,"significant_figures":3,"text":"472","unit":"J/(kg·K)"},"obs-06f0b7d9062f9b542646":{"offset_to_si":0,"scale_to_si":1000000.0,"significant_figures":2,"text":"94","unit":"MPa"},"obs-114732faf2ea68437582":{"offset_to_si":0,"scale_to_si":1000000.0,"significant_figures":3,"text":"385","unit":"MPa"},"obs-161c0e141469cd101a88":{"offset_to_si":0,"scale_to_si":1000000.0,"significant_figures":3,"text":"100","unit":"MPa"},"obs-270cef7f094f8309ea51":{"offset_to_si":0,"scale_to_si":1,"significant_figures":2,"text":"24","unit":"W/(m·K)"},"obs-2ad975cd0b28e98290cf":{"offset_to_si":0,"scale_to_si":1000000.0,"significant_figures":3,"text":"430","unit":"MPa"},"obs-3377d7140f04a0bc31a4":{"offset_to_si":0,"scale_to_si":1000000.0,"significant_figures":3,"text":"400","unit":"MPa"},"obs-371463dfbbeb72a10a0e":{"offset_to_si":0,"scale_to_si":1000000.0,"significant_figures":3,"text":"450","unit":"MPa"},"obs-376cf31ae3a3a7532cfd":{"offset_to_si":0,"scale_to_si":1000000.0,"significant_figures":3,"text":"140","unit":"MPa"},"obs-505391d5004bcf5202a5":{"offset_to_si":0,"scale_to_si":1000000.0,"significant_figures":2,"text":"91","unit":"MPa"},"obs-50ad3a3a5e3894295cf6":{"offset_to_si":0,"scale_to_si":1000000.0,"significant_figures":3,"text":"470","unit":"MPa"},"obs-591093b31dea34c6796c":{"offset_to_si":0,"scale_to_si":1000000.0,"significant_figures":3,"text":"410","unit":"MPa"},"obs-5946c6aef85a482b3d27":{"offset_to_si":0,"scale_to_si":1000000.0,"significant_figures":3,"text":"405","unit":"MPa"},"obs-598fbde0163076b0cce7":{"offset_to_si":0,"scale_to_si":1000000000.0,"significant_figures":3,"text":"196","unit":"GPa"},"obs-65526e436b172a263e98":{"offset_to_si":0,"scale_to_si":1000,"significant_figures":2,"text":"7.8","unit":"kg/dm³"},"obs-6f82cf83caf9c7b9bb0d":{"offset_to_si":0,"scale_to_si":1,"significant_figures":2,"text":"15","unit":"W/(m·K)"},"obs-90e5ad8c9b6dcd81d66f":{"offset_to_si":0,"scale_to_si":1,"significant_figures":2,"text":"19","unit":"W/(m·K)"},"obs-911cfe145e04ac8f4b31":{"offset_to_si":0,"scale_to_si":1000000.0,"significant_figures":3,"text":"116","unit":"MPa"},"obs-b88987eee622002ab625":{"offset_to_si":0,"scale_to_si":1000000.0,"significant_figures":3,"text":"420","unit":"MPa"},"obs-ca00fd5b69640e292c0a":{"offset_to_si":0,"scale_to_si":1000000.0,"significant_figures":2,"text":"86","unit":"MPa"},"obs-e69ef63fc535611347be":{"offset_to_si":0,"scale_to_si":1000000.0,"significant_figures":3,"text":"108","unit":"MPa"},"obs-e7027dd603ed20da6be9":{"offset_to_si":0,"scale_to_si":1000000.0,"significant_figures":3,"text":"128","unit":"MPa"},"obs-e86812280b9e8d93d496":{"offset_to_si":0,"scale_to_si":1000000000.0,"significant_figures":3,"text":"120","unit":"GPa"},"obs-fb010367bc37ad52eae4":{"offset_to_si":0,"scale_to_si":1000000000.0,"significant_figures":3,"text":"150","unit":"GPa"}},"sources":[{"id":"outokumpu-therma","license":"Publisher copyright retained; selected numerical facts with attribution. Source document not redistributed.","notes":"Table 14: metric physical values at the stated temperatures. Tables 5 and 7: elevated-temperature minimum Rp0.2 and Rm, Outokumpu values based on EN 10028-7. Guidance-only maximum application temperatures, creep tables and imperial duplicates excluded.","organization":"Outokumpu","publication_date":null,"retrieved_date":"2026-09-10","revision":"Snapshot 146c7dd9817a","sha256":"146c7dd9817aebe3a13b57f7ed6aaf04d7798391850a839db517fec48b8e0ed7","source_type":"manufacturer_datasheet","title":"Therma range datasheet"}],"states":[],"summaries":{"density":{"bases":["typical"],"limits":{},"material_count":1,"mixed_conditions":[],"observation_count":1,"range":{"includes_bound":false,"maximum":7800.0,"minimum":7800.0,"observation_count":1,"property_id":"density","significant_figures":2,"singleton":true,"unavailable_count":0,"unit":"kg/m^3"}},"elongation_at_break":{"bases":[],"limits":{},"material_count":0,"mixed_conditions":[],"observation_count":0,"range":null},"flexural_strength":{"bases":[],"limits":{},"material_count":0,"mixed_conditions":[],"observation_count":0,"range":null},"max_service_temperature":{"bases":[],"limits":{},"material_count":0,"mixed_conditions":[],"observation_count":0,"range":null},"poissons_ratio":{"bases":[],"limits":{},"material_count":0,"mixed_conditions":[],"observation_count":0,"range":null},"specific_heat":{"bases":["typical"],"limits":{},"material_count":1,"mixed_conditions":[],"observation_count":1,"range":{"includes_bound":false,"maximum":472.0,"minimum":472.0,"observation_count":1,"property_id":"specific_heat","significant_figures":3,"singleton":true,"unavailable_count":0,"unit":"J/(kg*K)"}},"tensile_yield_strength":{"bases":["minimum"],"limits":{"lower_bound":{"count":8,"maximum":140000000.0,"minimum":86000000.0,"significant_figures":2}},"material_count":1,"mixed_conditions":["temperature_K"],"observation_count":8,"range":null},"thermal_conductivity":{"bases":["typical"],"limits":{},"material_count":1,"mixed_conditions":["temperature_K"],"observation_count":3,"range":{"includes_bound":false,"maximum":24.0,"minimum":15.0,"observation_count":3,"property_id":"thermal_conductivity","significant_figures":2,"singleton":false,"unavailable_count":0,"unit":"W/(m*K)"}},"ultimate_tensile_strength":{"bases":["minimum"],"limits":{"lower_bound":{"count":8,"maximum":470000000.0,"minimum":385000000.0,"significant_figures":3}},"material_count":1,"mixed_conditions":["temperature_K"],"observation_count":8,"range":null},"youngs_modulus":{"bases":["typical"],"limits":{},"material_count":1,"mixed_conditions":["temperature_K"],"observation_count":3,"range":{"includes_bound":false,"maximum":196000000000.0,"minimum":120000000000.0,"observation_count":3,"property_id":"youngs_modulus","significant_figures":3,"singleton":false,"unavailable_count":0,"unit":"Pa"}}}}

File: tools/materials/data/e8ebb0c92dfd7e01e5d4/records/stainless-therma-314-4841.json
{"build_id":"e8ebb0c92dfd7e01e5d4","contract_version":"0.1.0","material":{"aliases":["1.4841","314","314/4841","S31400","Therma 314/4841","heat resistant"],"designations":[{"system_id":"en","value":"1.4841"},{"system_id":"astm","value":"314"},{"system_id":"uns","value":"S31400"},{"system_id":"supplier","value":"Therma 314/4841"}],"id":"stainless-therma-314-4841","identity_kind":"standard_grade","name":"Stainless steel Therma 314/4841","notes":"Outokumpu heat-resistant grade; properties at explicitly stated temperatures.","primary_taxon_id":"stainless-steels","supplemental_taxon_ids":[]},"observations":[{"basis":"typical","conditions":{"temperature_K":293.15},"id":"obs-62184eb2707eb9f70e5e","material_id":"stainless-therma-314-4841","notes":"","property_id":"density","result":{"canonical":{"unit":"kg/m^3","value":7800.0},"kind":"point","reported":{"significant_figures":2,"unit":"kg/dm³","value":7.8}},"source_id":"outokumpu-therma","source_locator":{"label":"Page 11, Therma 314/4841, row Table 14, Density at 20 °C","page":11},"state_id":null,"status":"active","supersedes_observation_ids":[],"test_method":{"reported_label":"Outokumpu values and European standards (Table 14)"},"uncertainty":null},{"basis":"typical","conditions":{"temperature_K":293.15},"id":"obs-9dab9bd29bf783c6d209","material_id":"stainless-therma-314-4841","notes":"","property_id":"youngs_modulus","result":{"canonical":{"unit":"Pa","value":196000000000.0},"kind":"point","reported":{"significant_figures":3,"unit":"GPa","value":196.0}},"source_id":"outokumpu-therma","source_locator":{"label":"Page 11, Therma 314/4841, row Table 14, Modulus of elasticity at 20 °C","page":11},"state_id":null,"status":"active","supersedes_observation_ids":[],"test_method":{"reported_label":"Outokumpu values and European standards (Table 14)"},"uncertainty":null},{"basis":"typical","conditions":{"temperature_K":873.15},"id":"obs-88c14500c629db356d85","material_id":"stainless-therma-314-4841","notes":"","property_id":"youngs_modulus","result":{"canonical":{"unit":"Pa","value":150000000000.0},"kind":"point","reported":{"significant_figures":3,"unit":"GPa","value":150.0}},"source_id":"outokumpu-therma","source_locator":{"label":"Page 11, Therma 314/4841, row Table 14, Modulus of elasticity at 600 °C","page":11},"state_id":null,"status":"active","supersedes_observation_ids":[],"test_method":{"reported_label":"Outokumpu values and European standards (Table 14)"},"uncertainty":null},{"basis":"typical","conditions":{"temperature_K":1273.15},"id":"obs-09d6605f3ad98bf05a21","material_id":"stainless-therma-314-4841","notes":"","property_id":"youngs_modulus","result":{"canonical":{"unit":"Pa","value":120000000000.0},"kind":"point","reported":{"significant_figures":3,"unit":"GPa","value":120.0}},"source_id":"outokumpu-therma","source_locator":{"label":"Page 11, Therma 314/4841, row Table 14, Modulus of elasticity at 1000 °C","page":11},"state_id":null,"status":"active","supersedes_observation_ids":[],"test_method":{"reported_label":"Outokumpu values and European standards (Table 14)"},"uncertainty":null},{"basis":"typical","conditions":{"temperature_K":293.15},"id":"obs-46c01bb2781c493beb1c","material_id":"stainless-therma-314-4841","notes":"","property_id":"thermal_conductivity","result":{"canonical":{"unit":"W/(m*K)","value":15.0},"kind":"point","reported":{"significant_figures":2,"unit":"W/(m·K)","value":15.0}},"source_id":"outokumpu-therma","source_locator":{"label":"Page 11, Therma 314/4841, row Table 14, Thermal conductivity at 20 °C","page":11},"state_id":null,"status":"active","supersedes_observation_ids":[],"test_method":{"reported_label":"Outokumpu values and European standards (Table 14)"},"uncertainty":null},{"basis":"typical","conditions":{"temperature_K":773.15},"id":"obs-f8c88d1bfe3fd87c5f42","material_id":"stainless-therma-314-4841","notes":"","property_id":"thermal_conductivity","result":{"canonical":{"unit":"W/(m*K)","value":19.0},"kind":"point","reported":{"significant_figures":2,"unit":"W/(m·K)","value":19.0}},"source_id":"outokumpu-therma","source_locator":{"label":"Page 11, Therma 314/4841, row Table 14, Thermal conductivity at 500 °C","page":11},"state_id":null,"status":"active","supersedes_observation_ids":[],"test_method":{"reported_label":"Outokumpu values and European standards (Table 14)"},"uncertainty":null},{"basis":"typical","conditions":{"temperature_K":1073.15},"id":"obs-735ad6b3ec17002e21f2","material_id":"stainless-therma-314-4841","notes":"","property_id":"thermal_conductivity","result":{"canonical":{"unit":"W/(m*K)","value":25.0},"kind":"point","reported":{"significant_figures":2,"unit":"W/(m·K)","value":25.0}},"source_id":"outokumpu-therma","source_locator":{"label":"Page 11, Therma 314/4841, row Table 14, Thermal conductivity at 800 °C","page":11},"state_id":null,"status":"active","supersedes_observation_ids":[],"test_method":{"reported_label":"Outokumpu values and European standards (Table 14)"},"uncertainty":null},{"basis":"typical","conditions":{"temperature_K":293.15},"id":"obs-bb5cda1cbac93c88d819","material_id":"stainless-therma-314-4841","notes":"","property_id":"specific_heat","result":{"canonical":{"unit":"J/(kg*K)","value":472.0},"kind":"point","reported":{"significant_figures":3,"unit":"J/(kg·K)","value":472.0}},"source_id":"outokumpu-therma","source_locator":{"label":"Page 11, Therma 314/4841, row Table 14, Thermal capacity at 20 °C","page":11},"state_id":null,"status":"active","supersedes_observation_ids":[],"test_method":{"reported_label":"Outokumpu values and European standards (Table 14)"},"uncertainty":null},{"basis":"minimum","conditions":{"temperature_K":373.15},"id":"obs-e526dadef15edcc9dd87","material_id":"stainless-therma-314-4841","notes":"","property_id":"tensile_yield_strength","result":{"canonical":{"unit":"Pa","value":140000000.0},"kind":"lower_bound","reported":{"significant_figures":3,"unit":"MPa","value":140.0}},"source_id":"outokumpu-therma","source_locator":{"label":"Page 8, Therma 314/4841, 100 °C, row Table 5, Rp0.2","page":8},"state_id":null,"status":"active","supersedes_observation_ids":[],"test_method":{"reported_label":"Outokumpu values based on EN 10028-7 (footnote 1)"},"uncertainty":null},{"basis":"minimum","conditions":{"temperature_K":423.15},"id":"obs-fc49d3ae49a3e5d0a9f8","material_id":"stainless-therma-314-4841","notes":"","property_id":"tensile_yield_strength","result":{"canonical":{"unit":"Pa","value":128000000.0},"kind":"lower_bound","reported":{"significant_figures":3,"unit":"MPa","value":128.0}},"source_id":"outokumpu-therma","source_locator":{"label":"Page 8, Therma 314/4841, 150 °C, row Table 5, Rp0.2","page":8},"state_id":null,"status":"active","supersedes_observation_ids":[],"test_method":{"reported_label":"Outokumpu values based on EN 10028-7 (footnote 1)"},"uncertainty":null},{"basis":"minimum","conditions":{"temperature_K":473.15},"id":"obs-4b24be4201285b330af6","material_id":"stainless-therma-314-4841","notes":"","property_id":"tensile_yield_strength","result":{"canonical":{"unit":"Pa","value":116000000.0},"kind":"lower_bound","reported":{"significant_figures":3,"unit":"MPa","value":116.0}},"source_id":"outokumpu-therma","source_locator":{"label":"Page 8, Therma 314/4841, 200 °C, row Table 5, Rp0.2","page":8},"state_id":null,"status":"active","supersedes_observation_ids":[],"test_method":{"reported_label":"Outokumpu values based on EN 10028-7 (footnote 1)"},"uncertainty":null},{"basis":"minimum","conditions":{"temperature_K":523.15},"id":"obs-2b93fd7dd86407d54b30","material_id":"stainless-therma-314-4841","notes":"","property_id":"tensile_yield_strength","result":{"canonical":{"unit":"Pa","value":108000000.0},"kind":"lower_bound","reported":{"significant_figures":3,"unit":"MPa","value":108.0}},"source_id":"outokumpu-therma","source_locator":{"label":"Page 8, Therma 314/4841, 250 °C, row Table 5, Rp0.2","page":8},"state_id":null,"status":"active","supersedes_observation_ids":[],"test_method":{"reported_label":"Outokumpu values based on EN 10028-7 (footnote 1)"},"uncertainty":null},{"basis":"minimum","conditions":{"temperature_K":573.15},"id":"obs-0bf90a427ac18ee056df","material_id":"stainless-therma-314-4841","notes":"","property_id":"tensile_yield_strength","result":{"canonical":{"unit":"Pa","value":100000000.0},"kind":"lower_bound","reported":{"significant_figures":3,"unit":"MPa","value":100.0}},"source_id":"outokumpu-therma","source_locator":{"label":"Page 8, Therma 314/4841, 300 °C, row Table 5, Rp0.2","page":8},"state_id":null,"status":"active","supersedes_observation_ids":[],"test_method":{"reported_label":"Outokumpu values based on EN 10028-7 (footnote 1)"},"uncertainty":null},{"basis":"minimum","conditions":{"temperature_K":623.15},"id":"obs-359184ab55d3e448343e","material_id":"stainless-therma-314-4841","notes":"","property_id":"tensile_yield_strength","result":{"canonical":{"unit":"Pa","value":94000000.0},"kind":"lower_bound","reported":{"significant_figures":2,"unit":"MPa","value":94.0}},"source_id":"outokumpu-therma","source_locator":{"label":"Page 8, Therma 314/4841, 350 °C, row Table 5, Rp0.2","page":8},"state_id":null,"status":"active","supersedes_observation_ids":[],"test_method":{"reported_label":"Outokumpu values based on EN 10028-7 (footnote 1)"},"uncertainty":null},{"basis":"minimum","conditions":{"temperature_K":673.15},"id":"obs-a7e6f59134a3bab4ca74","material_id":"stainless-therma-314-4841","notes":"","property_id":"tensile_yield_strength","result":{"canonical":{"unit":"Pa","value":91000000.0},"kind":"lower_bound","reported":{"significant_figures":2,"unit":"MPa","value":91.0}},"source_id":"outokumpu-therma","source_locator":{"label":"Page 8, Therma 314/4841, 400 °C, row Table 5, Rp0.2","page":8},"state_id":null,"status":"active","supersedes_observation_ids":[],"test_method":{"reported_label":"Outokumpu values based on EN 10028-7 (footnote 1)"},"uncertainty":null},{"basis":"minimum","conditions":{"temperature_K":723.15},"id":"obs-5f455cb2ad99c3692883","material_id":"stainless-therma-314-4841","notes":"","property_id":"tensile_yield_strength","result":{"canonical":{"unit":"Pa","value":86000000.0},"kind":"lower_bound","reported":{"significant_figures":2,"unit":"MPa","value":86.0}},"source_id":"outokumpu-therma","source_locator":{"label":"Page 8, Therma 314/4841, 450 °C, row Table 5, Rp0.2","page":8},"state_id":null,"status":"active","supersedes_observation_ids":[],"test_method":{"reported_label":"Outokumpu values based on EN 10028-7 (footnote 1)"},"uncertainty":null},{"basis":"minimum","conditions":{"temperature_K":373.15},"id":"obs-855a3f5d4ddf7966b575","material_id":"stainless-therma-314-4841","notes":"","property_id":"ultimate_tensile_strength","result":{"canonical":{"unit":"Pa","value":470000000.0},"kind":"lower_bound","reported":{"significant_figures":3,"unit":"MPa","value":470.0}},"source_id":"outokumpu-therma","source_locator":{"label":"Page 8, Therma 314/4841, 100 °C, row Table 7, Rm","page":8},"state_id":null,"status":"active","supersedes_observation_ids":[],"test_method":{"reported_label":"Outokumpu values based on EN 10028-7 (footnote 1)"},"uncertainty":null},{"basis":"minimum","conditions":{"temperature_K":423.15},"id":"obs-b108c8ac5095448cfc7f","material_id":"stainless-therma-314-4841","notes":"","property_id":"ultimate_tensile_strength","result":{"canonical":{"unit":"Pa","value":450000000.0},"kind":"lower_bound","reported":{"significant_figures":3,"unit":"MPa","value":450.0}},"source_id":"outokumpu-therma","source_locator":{"label":"Page 8, Therma 314/4841, 150 °C, row Table 7, Rm","page":8},"state_id":null,"status":"active","supersedes_observation_ids":[],"test_method":{"reported_label":"Outokumpu values based on EN 10028-7 (footnote 1)"},"uncertainty":null},{"basis":"minimum","conditions":{"temperature_K":473.15},"id":"obs-d4bc26f5603c5d6902c1","material_id":"stainless-therma-314-4841","notes":"","property_id":"ultimate_tensile_strength","result":{"canonical":{"unit":"Pa","value":430000000.0},"kind":"lower_bound","reported":{"significant_figures":3,"unit":"MPa","value":430.0}},"source_id":"outokumpu-therma","source_locator":{"label":"Page 8, Therma 314/4841, 200 °C, row Table 7, Rm","page":8},"state_id":null,"status":"active","supersedes_observation_ids":[],"test_method":{"reported_label":"Outokumpu values based on EN 10028-7 (footnote 1)"},"uncertainty":null},{"basis":"minimum","conditions":{"temperature_K":523.15},"id":"obs-6110d016332a07b16dd1","material_id":"stainless-therma-314-4841","notes":"","property_id":"ultimate_tensile_strength","result":{"canonical":{"unit":"Pa","value":420000000.0},"kind":"lower_bound","reported":{"significant_figures":3,"unit":"MPa","value":420.0}},"source_id":"outokumpu-therma","source_locator":{"label":"Page 8, Therma 314/4841, 250 °C, row Table 7, Rm","page":8},"state_id":null,"status":"active","supersedes_observation_ids":[],"test_method":{"reported_label":"Outokumpu values based on EN 10028-7 (footnote 1)"},"uncertainty":null},{"basis":"minimum","conditions":{"temperature_K":573.15},"id":"obs-149f42a8858c5b2fc1fb","material_id":"stainless-therma-314-4841","notes":"","property_id":"ultimate_tensile_strength","result":{"canonical":{"unit":"Pa","value":410000000.0},"kind":"lower_bound","reported":{"significant_figures":3,"unit":"MPa","value":410.0}},"source_id":"outokumpu-therma","source_locator":{"label":"Page 8, Therma 314/4841, 300 °C, row Table 7, Rm","page":8},"state_id":null,"status":"active","supersedes_observation_ids":[],"test_method":{"reported_label":"Outokumpu values based on EN 10028-7 (footnote 1)"},"uncertainty":null},{"basis":"minimum","conditions":{"temperature_K":623.15},"id":"obs-9ef95b988fad96083bd8","material_id":"stainless-therma-314-4841","notes":"","property_id":"ultimate_tensile_strength","result":{"canonical":{"unit":"Pa","value":405000000.0},"kind":"lower_bound","reported":{"significant_figures":3,"unit":"MPa","value":405.0}},"source_id":"outokumpu-therma","source_locator":{"label":"Page 8, Therma 314/4841, 350 °C, row Table 7, Rm","page":8},"state_id":null,"status":"active","supersedes_observation_ids":[],"test_method":{"reported_label":"Outokumpu values based on EN 10028-7 (footnote 1)"},"uncertainty":null},{"basis":"minimum","conditions":{"temperature_K":673.15},"id":"obs-7e83a09c30e6874f9f4e","material_id":"stainless-therma-314-4841","notes":"","property_id":"ultimate_tensile_strength","result":{"canonical":{"unit":"Pa","value":400000000.0},"kind":"lower_bound","reported":{"significant_figures":3,"unit":"MPa","value":400.0}},"source_id":"outokumpu-therma","source_locator":{"label":"Page 8, Therma 314/4841, 400 °C, row Table 7, Rm","page":8},"state_id":null,"status":"active","supersedes_observation_ids":[],"test_method":{"reported_label":"Outokumpu values based on EN 10028-7 (footnote 1)"},"uncertainty":null},{"basis":"minimum","conditions":{"temperature_K":723.15},"id":"obs-dc273b9ca46f9ecae565","material_id":"stainless-therma-314-4841","notes":"","property_id":"ultimate_tensile_strength","result":{"canonical":{"unit":"Pa","value":385000000.0},"kind":"lower_bound","reported":{"significant_figures":3,"unit":"MPa","value":385.0}},"source_id":"outokumpu-therma","source_locator":{"label":"Page 8, Therma 314/4841, 450 °C, row Table 7, Rm","page":8},"state_id":null,"status":"active","supersedes_observation_ids":[],"test_method":{"reported_label":"Outokumpu values based on EN 10028-7 (footnote 1)"},"uncertainty":null}],"source_values":{"obs-09d6605f3ad98bf05a21":{"offset_to_si":0,"scale_to_si":1000000000.0,"significant_figures":3,"text":"120","unit":"GPa"},"obs-0bf90a427ac18ee056df":{"offset_to_si":0,"scale_to_si":1000000.0,"significant_figures":3,"text":"100","unit":"MPa"},"obs-149f42a8858c5b2fc1fb":{"offset_to_si":0,"scale_to_si":1000000.0,"significant_figures":3,"text":"410","unit":"MPa"},"obs-2b93fd7dd86407d54b30":{"offset_to_si":0,"scale_to_si":1000000.0,"significant_figures":3,"text":"108","unit":"MPa"},"obs-359184ab55d3e448343e":{"offset_to_si":0,"scale_to_si":1000000.0,"significant_figures":2,"text":"94","unit":"MPa"},"obs-46c01bb2781c493beb1c":{"offset_to_si":0,"scale_to_si":1,"significant_figures":2,"text":"15","unit":"W/(m·K)"},"obs-4b24be4201285b330af6":{"offset_to_si":0,"scale_to_si":1000000.0,"significant_figures":3,"text":"116","unit":"MPa"},"obs-5f455cb2ad99c3692883":{"offset_to_si":0,"scale_to_si":1000000.0,"significant_figures":2,"text":"86","unit":"MPa"},"obs-6110d016332a07b16dd1":{"offset_to_si":0,"scale_to_si":1000000.0,"significant_figures":3,"text":"420","unit":"MPa"},"obs-62184eb2707eb9f70e5e":{"offset_to_si":0,"scale_to_si":1000,"significant_figures":2,"text":"7.8","unit":"kg/dm³"},"obs-735ad6b3ec17002e21f2":{"offset_to_si":0,"scale_to_si":1,"significant_figures":2,"text":"25","unit":"W/(m·K)"},"obs-7e83a09c30e6874f9f4e":{"offset_to_si":0,"scale_to_si":1000000.0,"significant_figures":3,"text":"400","unit":"MPa"},"obs-855a3f5d4ddf7966b575":{"offset_to_si":0,"scale_to_si":1000000.0,"significant_figures":3,"text":"470","unit":"MPa"},"obs-88c14500c629db356d85":{"offset_to_si":0,"scale_to_si":1000000000.0,"significant_figures":3,"text":"150","unit":"GPa"},"obs-9dab9bd29bf783c6d209":{"offset_to_si":0,"scale_to_si":1000000000.0,"significant_figures":3,"text":"196","unit":"GPa"},"obs-9ef95b988fad96083bd8":{"offset_to_si":0,"scale_to_si":1000000.0,"significant_figures":3,"text":"405","unit":"MPa"},"obs-a7e6f59134a3bab4ca74":{"offset_to_si":0,"scale_to_si":1000000.0,"significant_figures":2,"text":"91","unit":"MPa"},"obs-b108c8ac5095448cfc7f":{"offset_to_si":0,"scale_to_si":1000000.0,"significant_figures":3,"text":"450","unit":"MPa"},"obs-bb5cda1cbac93c88d819":{"offset_to_si":0,"scale_to_si":1,"significant_figures":3,"text":"472","unit":"J/(kg·K)"},"obs-d4bc26f5603c5d6902c1":{"offset_to_si":0,"scale_to_si":1000000.0,"significant_figures":3,"text":"430","unit":"MPa"},"obs-dc273b9ca46f9ecae565":{"offset_to_si":0,"scale_to_si":1000000.0,"significant_figures":3,"text":"385","unit":"MPa"},"obs-e526dadef15edcc9dd87":{"offset_to_si":0,"scale_to_si":1000000.0,"significant_figures":3,"text":"140","unit":"MPa"},"obs-f8c88d1bfe3fd87c5f42":{"offset_to_si":0,"scale_to_si":1,"significant_figures":2,"text":"19","unit":"W/(m·K)"},"obs-fc49d3ae49a3e5d0a9f8":{"offset_to_si":0,"scale_to_si":1000000.0,"significant_figures":3,"text":"128","unit":"MPa"}},"sources":[{"id":"outokumpu-therma","license":"Publisher copyright retained; selected numerical facts with attribution. Source document not redistributed.","notes":"Table 14: metric physical values at the stated temperatures. Tables 5 and 7: elevated-temperature minimum Rp0.2 and Rm, Outokumpu values based on EN 10028-7. Guidance-only maximum application temperatures, creep tables and imperial duplicates excluded.","organization":"Outokumpu","publication_date":null,"retrieved_date":"2026-09-10","revision":"Snapshot 146c7dd9817a","sha256":"146c7dd9817aebe3a13b57f7ed6aaf04d7798391850a839db517fec48b8e0ed7","source_type":"manufacturer_datasheet","title":"Therma range datasheet"}],"states":[],"summaries":{"density":{"bases":["typical"],"limits":{},"material_count":1,"mixed_conditions":[],"observation_count":1,"range":{"includes_bound":false,"maximum":7800.0,"minimum":7800.0,"observation_count":1,"property_id":"density","significant_figures":2,"singleton":true,"unavailable_count":0,"unit":"kg/m^3"}},"elongation_at_break":{"bases":[],"limits":{},"material_count":0,"mixed_conditions":[],"observation_count":0,"range":null},"flexural_strength":{"bases":[],"limits":{},"material_count":0,"mixed_conditions":[],"observation_count":0,"range":null},"max_service_temperature":{"bases":[],"limits":{},"material_count":0,"mixed_conditions":[],"observation_count":0,"range":null},"poissons_ratio":{"bases":[],"limits":{},"material_count":0,"mixed_conditions":[],"observation_count":0,"range":null},"specific_heat":{"bases":["typical"],"limits":{},"material_count":1,"mixed_conditions":[],"observation_count":1,"range":{"includes_bound":false,"maximum":472.0,"minimum":472.0,"observation_count":1,"property_id":"specific_heat","significant_figures":3,"singleton":true,"unavailable_count":0,"unit":"J/(kg*K)"}},"tensile_yield_strength":{"bases":["minimum"],"limits":{"lower_bound":{"count":8,"maximum":140000000.0,"minimum":86000000.0,"significant_figures":2}},"material_count":1,"mixed_conditions":["temperature_K"],"observation_count":8,"range":null},"thermal_conductivity":{"bases":["typical"],"limits":{},"material_count":1,"mixed_conditions":["temperature_K"],"observation_count":3,"range":{"includes_bound":false,"maximum":25.0,"minimum":15.0,"observation_count":3,"property_id":"thermal_conductivity","significant_figures":2,"singleton":false,"unavailable_count":0,"unit":"W/(m*K)"}},"ultimate_tensile_strength":{"bases":["minimum"],"limits":{"lower_bound":{"count":8,"maximum":470000000.0,"minimum":385000000.0,"significant_figures":3}},"material_count":1,"mixed_conditions":["temperature_K"],"observation_count":8,"range":null},"youngs_modulus":{"bases":["typical"],"limits":{},"material_count":1,"mixed_conditions":["temperature_K"],"observation_count":3,"range":{"includes_bound":false,"maximum":196000000000.0,"minimum":120000000000.0,"observation_count":3,"property_id":"youngs_modulus","significant_figures":3,"singleton":false,"unavailable_count":0,"unit":"Pa"}}}}
