Repository: amarschn/tools

# Materials

## Purpose

Look up a material and read its measured properties, with the source behind
every value. This is the entry point for material and property lookup on the
site: type a grade (`6061-T6`, `316L`, `PEEK`) to open a datasheet, or type a
property (`density`, `plastic strength`) to open category-grouped reference
ranges.

It answers "what is this material's yield strength, and who says so". For
choosing between materials, use [Ashby Chart](../ashby-chart/).
Its Ashby charts use a generated projection of this same catalog and link each
plotted grade back to its datasheet here.

File: tools/materials/data/f4eacdae4f6d5970c043/records/ohara-l-lam69.json
{"build_id":"f4eacdae4f6d5970c043","contract_version":"0.1.0","material":{"aliases":["L-LAM69"],"designations":[{"system_id":"supplier","value":"L-LAM69"}],"id":"ohara-l-lam69","identity_kind":"commercial_grade","name":"OHARA L-LAM69","notes":"Named OHARA optical glass composition.","primary_taxon_id":"glasses","supplemental_taxon_ids":[]},"observations":[{"basis":"reference","conditions":{},"id":"obs-bca592eb41d2b0e9fe47","material_id":"ohara-l-lam69","notes":"Well-annealed glass. OHARA May 2023 catalog p. 85 equates tabulated specific gravity d to density in g/cm³ at the reported precision; water reference at 4 °C.","property_id":"density","result":{"canonical":{"unit":"kg/m^3","value":3240.0},"kind":"point","reported":{"significant_figures":3,"unit":"g/cm³ (catalog density convention)","value":3.24}},"source_id":"ohara-optical-glass-2025","source_locator":{"label":"Page 16, L-LAM69, row Specific gravity d","page":16},"state_id":null,"status":"active","supersedes_observation_ids":[],"test_method":{"reported_label":"JIS Z 8807; supplier density convention, g/cm³ converted to SI"},"uncertainty":null},{"basis":"reference","conditions":{},"id":"obs-476558af3df1bd5f02ff","material_id":"ohara-l-lam69","notes":"Annealed optical glass; room-temperature elastic-wave measurements. Numerical data: OHARA 25-04; method: OHARA Mechanical Properties, section 5.1.","property_id":"youngs_modulus","result":{"canonical":{"unit":"Pa","value":113300000000.0},"kind":"point","reported":{"significant_figures":4,"unit":"GPa","value":113.3}},"source_id":"ohara-optical-glass-2025","source_locator":{"label":"Page 16, L-LAM69, row Young's modulus E","page":16},"state_id":null,"status":"active","supersedes_observation_ids":[],"test_method":{"reported_label":"Supplier catalog: elastic-wave method"},"uncertainty":null},{"basis":"reference","conditions":{},"id":"obs-98fb7c35ca671cfbb3e5","material_id":"ohara-l-lam69","notes":"Annealed optical glass; room-temperature elastic-wave measurements. Numerical data: OHARA 25-04; method: OHARA Mechanical Properties, section 5.1.","property_id":"poissons_ratio","result":{"canonical":{"unit":"1","value":0.273},"kind":"point","reported":{"significant_figures":3,"unit":"1","value":0.273}},"source_id":"ohara-optical-glass-2025","source_locator":{"label":"Page 16, L-LAM69, row Poisson's ratio","page":16},"state_id":null,"status":"active","supersedes_observation_ids":[],"test_method":{"reported_label":"Supplier catalog: elastic-wave method"},"uncertainty":null},{"basis":"reference","conditions":{},"id":"obs-88f97b243249d2a1d9d8","material_id":"ohara-l-lam69","notes":"Optical glass reference value; measurement temperature not specified on this sheet.","property_id":"thermal_conductivity","result":{"canonical":{"unit":"W/(m*K)","value":1.11},"kind":"point","reported":{"significant_figures":3,"unit":"W/(m·K)","value":1.11}},"source_id":"ohara-optical-glass-2025","source_locator":{"label":"Page 16, L-LAM69, row Thermal conductivity lambda","page":16},"state_id":null,"status":"active","supersedes_observation_ids":[],"test_method":{"reported_label":"Supplier catalog reference property"},"uncertainty":null}],"source_values":{"obs-476558af3df1bd5f02ff":{"offset_to_si":0,"scale_to_si":1000000000.0,"significant_figures":4,"text":"113.3","unit":"GPa"},"obs-88f97b243249d2a1d9d8":{"offset_to_si":0,"scale_to_si":1,"significant_figures":3,"text":"1.11","unit":"W/(m·K)"},"obs-98fb7c35ca671cfbb3e5":{"offset_to_si":0,"scale_to_si":1,"significant_figures":3,"text":"0.273","unit":"1"},"obs-bca592eb41d2b0e9fe47":{"offset_to_si":0,"scale_to_si":1000,"significant_figures":3,"text":"3.24","unit":"g/cm³ (catalog density convention)"}},"sources":[{"id":"ohara-optical-glass-2025","license":"Selected numerical facts with attribution. Source document not redistributed.","notes":"October 2026 expansion. Reference/typical properties retain their source conditions; no design allowables inferred.","organization":"OHARA","publication_date":null,"retrieved_date":"2026-10-03","revision":"OHARA 25-04","sha256":"f8eae2eaddc7f91ce7327b1f51b6934520d914977477dac80c376296c4951725","source_type":"manufacturer_datasheet","title":"Optical glass: all detailed data"}],"states":[],"summaries":{"compressive_strength":{"bases":[],"limits":{},"material_count":0,"mixed_conditions":[],"observation_count":0,"range":null},"density":{"bases":["reference"],"limits":{},"material_count":1,"mixed_conditions":[],"observation_count":1,"range":{"includes_bound":false,"maximum":3240.0,"minimum":3240.0,"observation_count":1,"property_id":"density","significant_figures":3,"singleton":true,"unavailable_count":0,"unit":"kg/m^3"}},"elongation_at_break":{"bases":[],"limits":{},"material_count":0,"mixed_conditions":[],"observation_count":0,"range":null},"flexural_modulus":{"bases":[],"limits":{},"material_count":0,"mixed_conditions":[],"observation_count":0,"range":null},"flexural_strength":{"bases":[],"limits":{},"material_count":0,"mixed_conditions":[],"observation_count":0,"range":null},"max_service_temperature":{"bases":[],"limits":{},"material_count":0,"mixed_conditions":[],"observation_count":0,"range":null},"poissons_ratio":{"bases":["reference"],"limits":{},"material_count":1,"mixed_conditions":[],"observation_count":1,"range":{"includes_bound":false,"maximum":0.273,"minimum":0.273,"observation_count":1,"property_id":"poissons_ratio","significant_figures":3,"singleton":true,"unavailable_count":0,"unit":"1"}},"specific_heat":{"bases":[],"limits":{},"material_count":0,"mixed_conditions":[],"observation_count":0,"range":null},"tensile_yield_strength":{"bases":[],"limits":{},"material_count":0,"mixed_conditions":[],"observation_count":0,"range":null},"thermal_conductivity":{"bases":["reference"],"limits":{},"material_count":1,"mixed_conditions":[],"observation_count":1,"range":{"includes_bound":false,"maximum":1.11,"minimum":1.11,"observation_count":1,"property_id":"thermal_conductivity","significant_figures":3,"singleton":true,"unavailable_count":0,"unit":"W/(m*K)"}},"ultimate_tensile_strength":{"bases":[],"limits":{},"material_count":0,"mixed_conditions":[],"observation_count":0,"range":null},"youngs_modulus":{"bases":["reference"],"limits":{},"material_count":1,"mixed_conditions":[],"observation_count":1,"range":{"includes_bound":false,"maximum":113300000000.0,"minimum":113300000000.0,"observation_count":1,"property_id":"youngs_modulus","significant_figures":4,"singleton":true,"unavailable_count":0,"unit":"Pa"}}}}

File: tools/materials/data/f4eacdae4f6d5970c043/records/ohara-l-tim28.json
{"build_id":"f4eacdae4f6d5970c043","contract_version":"0.1.0","material":{"aliases":["L-TIM28"],"designations":[{"system_id":"supplier","value":"L-TIM28"}],"id":"ohara-l-tim28","identity_kind":"commercial_grade","name":"OHARA L-TIM28","notes":"Named OHARA optical glass composition.","primary_taxon_id":"glasses","supplemental_taxon_ids":[]},"observations":[{"basis":"reference","conditions":{},"id":"obs-b96e6de940c814748424","material_id":"ohara-l-tim28","notes":"Well-annealed glass. OHARA May 2023 catalog p. 85 equates tabulated specific gravity d to density in g/cm³ at the reported precision; water reference at 4 °C.","property_id":"density","result":{"canonical":{"unit":"kg/m^3","value":2880.0},"kind":"point","reported":{"significant_figures":3,"unit":"g/cm³ (catalog density convention)","value":2.88}},"source_id":"ohara-optical-glass-2025","source_locator":{"label":"Page 17, L-TIM28, row Specific gravity d","page":17},"state_id":null,"status":"active","supersedes_observation_ids":[],"test_method":{"reported_label":"JIS Z 8807; supplier density convention, g/cm³ converted to SI"},"uncertainty":null},{"basis":"reference","conditions":{},"id":"obs-b13aedd96e2eae23849b","material_id":"ohara-l-tim28","notes":"Annealed optical glass; room-temperature elastic-wave measurements. Numerical data: OHARA 25-04; method: OHARA Mechanical Properties, section 5.1.","property_id":"youngs_modulus","result":{"canonical":{"unit":"Pa","value":84500000000.0},"kind":"point","reported":{"significant_figures":3,"unit":"GPa","value":84.5}},"source_id":"ohara-optical-glass-2025","source_locator":{"label":"Page 17, L-TIM28, row Young's modulus E","page":17},"state_id":null,"status":"active","supersedes_observation_ids":[],"test_method":{"reported_label":"Supplier catalog: elastic-wave method"},"uncertainty":null},{"basis":"reference","conditions":{},"id":"obs-bea42e2e2f64f397aa71","material_id":"ohara-l-tim28","notes":"Annealed optical glass; room-temperature elastic-wave measurements. Numerical data: OHARA 25-04; method: OHARA Mechanical Properties, section 5.1.","property_id":"poissons_ratio","result":{"canonical":{"unit":"1","value":0.254},"kind":"point","reported":{"significant_figures":3,"unit":"1","value":0.254}},"source_id":"ohara-optical-glass-2025","source_locator":{"label":"Page 17, L-TIM28, row Poisson's ratio","page":17},"state_id":null,"status":"active","supersedes_observation_ids":[],"test_method":{"reported_label":"Supplier catalog: elastic-wave method"},"uncertainty":null},{"basis":"reference","conditions":{},"id":"obs-7248c1a66856de6f09e5","material_id":"ohara-l-tim28","notes":"Optical glass reference value; measurement temperature not specified on this sheet.","property_id":"thermal_conductivity","result":{"canonical":{"unit":"W/(m*K)","value":1.02},"kind":"point","reported":{"significant_figures":3,"unit":"W/(m·K)","value":1.02}},"source_id":"ohara-optical-glass-2025","source_locator":{"label":"Page 17, L-TIM28, row Thermal conductivity lambda","page":17},"state_id":null,"status":"active","supersedes_observation_ids":[],"test_method":{"reported_label":"Supplier catalog reference property"},"uncertainty":null}],"source_values":{"obs-7248c1a66856de6f09e5":{"offset_to_si":0,"scale_to_si":1,"significant_figures":3,"text":"1.02","unit":"W/(m·K)"},"obs-b13aedd96e2eae23849b":{"offset_to_si":0,"scale_to_si":1000000000.0,"significant_figures":3,"text":"84.5","unit":"GPa"},"obs-b96e6de940c814748424":{"offset_to_si":0,"scale_to_si":1000,"significant_figures":3,"text":"2.88","unit":"g/cm³ (catalog density convention)"},"obs-bea42e2e2f64f397aa71":{"offset_to_si":0,"scale_to_si":1,"significant_figures":3,"text":"0.254","unit":"1"}},"sources":[{"id":"ohara-optical-glass-2025","license":"Selected numerical facts with attribution. Source document not redistributed.","notes":"October 2026 expansion. Reference/typical properties retain their source conditions; no design allowables inferred.","organization":"OHARA","publication_date":null,"retrieved_date":"2026-10-03","revision":"OHARA 25-04","sha256":"f8eae2eaddc7f91ce7327b1f51b6934520d914977477dac80c376296c4951725","source_type":"manufacturer_datasheet","title":"Optical glass: all detailed data"}],"states":[],"summaries":{"compressive_strength":{"bases":[],"limits":{},"material_count":0,"mixed_conditions":[],"observation_count":0,"range":null},"density":{"bases":["reference"],"limits":{},"material_count":1,"mixed_conditions":[],"observation_count":1,"range":{"includes_bound":false,"maximum":2880.0,"minimum":2880.0,"observation_count":1,"property_id":"density","significant_figures":3,"singleton":true,"unavailable_count":0,"unit":"kg/m^3"}},"elongation_at_break":{"bases":[],"limits":{},"material_count":0,"mixed_conditions":[],"observation_count":0,"range":null},"flexural_modulus":{"bases":[],"limits":{},"material_count":0,"mixed_conditions":[],"observation_count":0,"range":null},"flexural_strength":{"bases":[],"limits":{},"material_count":0,"mixed_conditions":[],"observation_count":0,"range":null},"max_service_temperature":{"bases":[],"limits":{},"material_count":0,"mixed_conditions":[],"observation_count":0,"range":null},"poissons_ratio":{"bases":["reference"],"limits":{},"material_count":1,"mixed_conditions":[],"observation_count":1,"range":{"includes_bound":false,"maximum":0.254,"minimum":0.254,"observation_count":1,"property_id":"poissons_ratio","significant_figures":3,"singleton":true,"unavailable_count":0,"unit":"1"}},"specific_heat":{"bases":[],"limits":{},"material_count":0,"mixed_conditions":[],"observation_count":0,"range":null},"tensile_yield_strength":{"bases":[],"limits":{},"material_count":0,"mixed_conditions":[],"observation_count":0,"range":null},"thermal_conductivity":{"bases":["reference"],"limits":{},"material_count":1,"mixed_conditions":[],"observation_count":1,"range":{"includes_bound":false,"maximum":1.02,"minimum":1.02,"observation_count":1,"property_id":"thermal_conductivity","significant_figures":3,"singleton":true,"unavailable_count":0,"unit":"W/(m*K)"}},"ultimate_tensile_strength":{"bases":[],"limits":{},"material_count":0,"mixed_conditions":[],"observation_count":0,"range":null},"youngs_modulus":{"bases":["reference"],"limits":{},"material_count":1,"mixed_conditions":[],"observation_count":1,"range":{"includes_bound":false,"maximum":84500000000.0,"minimum":84500000000.0,"observation_count":1,"property_id":"youngs_modulus","significant_figures":3,"singleton":true,"unavailable_count":0,"unit":"Pa"}}}}

File: tools/materials/data/f4eacdae4f6d5970c043/records/ohara-s-bah11.json
{"build_id":"f4eacdae4f6d5970c043","contract_version":"0.1.0","material":{"aliases":["S-BAH11"],"designations":[{"system_id":"supplier","value":"S-BAH11"}],"id":"ohara-s-bah11","identity_kind":"commercial_grade","name":"OHARA S-BAH11","notes":"Named OHARA optical glass composition.","primary_taxon_id":"glasses","supplemental_taxon_ids":[]},"observations":[{"basis":"reference","conditions":{},"id":"obs-cc108022cddced1190a9","material_id":"ohara-s-bah11","notes":"Well-annealed glass. OHARA May 2023 catalog p. 85 equates tabulated specific gravity d to density in g/cm³ at the reported precision; water reference at 4 °C.","property_id":"density","result":{"canonical":{"unit":"kg/m^3","value":3590.0},"kind":"point","reported":{"significant_figures":3,"unit":"g/cm³ (catalog density convention)","value":3.59}},"source_id":"ohara-optical-glass-2025","source_locator":{"label":"Page 18, S-BAH11, row Specific gravity d","page":18},"state_id":null,"status":"active","supersedes_observation_ids":[],"test_method":{"reported_label":"JIS Z 8807; supplier density convention, g/cm³ converted to SI"},"uncertainty":null},{"basis":"reference","conditions":{},"id":"obs-1b07b5fe6f1e82011d68","material_id":"ohara-s-bah11","notes":"Annealed optical glass; room-temperature elastic-wave measurements. Numerical data: OHARA 25-04; method: OHARA Mechanical Properties, section 5.1.","property_id":"youngs_modulus","result":{"canonical":{"unit":"Pa","value":92900000000.0},"kind":"point","reported":{"significant_figures":3,"unit":"GPa","value":92.9}},"source_id":"ohara-optical-glass-2025","source_locator":{"label":"Page 18, S-BAH11, row Young's modulus E","page":18},"state_id":null,"status":"active","supersedes_observation_ids":[],"test_method":{"reported_label":"Supplier catalog: elastic-wave method"},"uncertainty":null},{"basis":"reference","conditions":{},"id":"obs-cd7d181326e593d38a95","material_id":"ohara-s-bah11","notes":"Annealed optical glass; room-temperature elastic-wave measurements. Numerical data: OHARA 25-04; method: OHARA Mechanical Properties, section 5.1.","property_id":"poissons_ratio","result":{"canonical":{"unit":"1","value":0.274},"kind":"point","reported":{"significant_figures":3,"unit":"1","value":0.274}},"source_id":"ohara-optical-glass-2025","source_locator":{"label":"Page 18, S-BAH11, row Poisson's ratio","page":18},"state_id":null,"status":"active","supersedes_observation_ids":[],"test_method":{"reported_label":"Supplier catalog: elastic-wave method"},"uncertainty":null},{"basis":"reference","conditions":{},"id":"obs-48a27d8365d54416a37a","material_id":"ohara-s-bah11","notes":"Optical glass reference value; measurement temperature not specified on this sheet.","property_id":"thermal_conductivity","result":{"canonical":{"unit":"W/(m*K)","value":0.858},"kind":"point","reported":{"significant_figures":3,"unit":"W/(m·K)","value":0.858}},"source_id":"ohara-optical-glass-2025","source_locator":{"label":"Page 18, S-BAH11, row Thermal conductivity lambda","page":18},"state_id":null,"status":"active","supersedes_observation_ids":[],"test_method":{"reported_label":"Supplier catalog reference property"},"uncertainty":null}],"source_values":{"obs-1b07b5fe6f1e82011d68":{"offset_to_si":0,"scale_to_si":1000000000.0,"significant_figures":3,"text":"92.9","unit":"GPa"},"obs-48a27d8365d54416a37a":{"offset_to_si":0,"scale_to_si":1,"significant_figures":3,"text":"0.858","unit":"W/(m·K)"},"obs-cc108022cddced1190a9":{"offset_to_si":0,"scale_to_si":1000,"significant_figures":3,"text":"3.59","unit":"g/cm³ (catalog density convention)"},"obs-cd7d181326e593d38a95":{"offset_to_si":0,"scale_to_si":1,"significant_figures":3,"text":"0.274","unit":"1"}},"sources":[{"id":"ohara-optical-glass-2025","license":"Selected numerical facts with attribution. Source document not redistributed.","notes":"October 2026 expansion. Reference/typical properties retain their source conditions; no design allowables inferred.","organization":"OHARA","publication_date":null,"retrieved_date":"2026-10-03","revision":"OHARA 25-04","sha256":"f8eae2eaddc7f91ce7327b1f51b6934520d914977477dac80c376296c4951725","source_type":"manufacturer_datasheet","title":"Optical glass: all detailed data"}],"states":[],"summaries":{"compressive_strength":{"bases":[],"limits":{},"material_count":0,"mixed_conditions":[],"observation_count":0,"range":null},"density":{"bases":["reference"],"limits":{},"material_count":1,"mixed_conditions":[],"observation_count":1,"range":{"includes_bound":false,"maximum":3590.0,"minimum":3590.0,"observation_count":1,"property_id":"density","significant_figures":3,"singleton":true,"unavailable_count":0,"unit":"kg/m^3"}},"elongation_at_break":{"bases":[],"limits":{},"material_count":0,"mixed_conditions":[],"observation_count":0,"range":null},"flexural_modulus":{"bases":[],"limits":{},"material_count":0,"mixed_conditions":[],"observation_count":0,"range":null},"flexural_strength":{"bases":[],"limits":{},"material_count":0,"mixed_conditions":[],"observation_count":0,"range":null},"max_service_temperature":{"bases":[],"limits":{},"material_count":0,"mixed_conditions":[],"observation_count":0,"range":null},"poissons_ratio":{"bases":["reference"],"limits":{},"material_count":1,"mixed_conditions":[],"observation_count":1,"range":{"includes_bound":false,"maximum":0.274,"minimum":0.274,"observation_count":1,"property_id":"poissons_ratio","significant_figures":3,"singleton":true,"unavailable_count":0,"unit":"1"}},"specific_heat":{"bases":[],"limits":{},"material_count":0,"mixed_conditions":[],"observation_count":0,"range":null},"tensile_yield_strength":{"bases":[],"limits":{},"material_count":0,"mixed_conditions":[],"observation_count":0,"range":null},"thermal_conductivity":{"bases":["reference"],"limits":{},"material_count":1,"mixed_conditions":[],"observation_count":1,"range":{"includes_bound":false,"maximum":0.858,"minimum":0.858,"observation_count":1,"property_id":"thermal_conductivity","significant_figures":3,"singleton":true,"unavailable_count":0,"unit":"W/(m*K)"}},"ultimate_tensile_strength":{"bases":[],"limits":{},"material_count":0,"mixed_conditions":[],"observation_count":0,"range":null},"youngs_modulus":{"bases":["reference"],"limits":{},"material_count":1,"mixed_conditions":[],"observation_count":1,"range":{"includes_bound":false,"maximum":92900000000.0,"minimum":92900000000.0,"observation_count":1,"property_id":"youngs_modulus","significant_figures":3,"singleton":true,"unavailable_count":0,"unit":"Pa"}}}}

File: tools/materials/data/f4eacdae4f6d5970c043/records/ohara-s-bah27.json
{"build_id":"f4eacdae4f6d5970c043","contract_version":"0.1.0","material":{"aliases":["S-BAH27"],"designations":[{"system_id":"supplier","value":"S-BAH27"}],"id":"ohara-s-bah27","identity_kind":"commercial_grade","name":"OHARA S-BAH27","notes":"Named OHARA optical glass composition.","primary_taxon_id":"glasses","supplemental_taxon_ids":[]},"observations":[{"basis":"reference","conditions":{},"id":"obs-e3f50eb957014f3419b6","material_id":"ohara-s-bah27","notes":"Well-annealed glass. OHARA May 2023 catalog p. 85 equates tabulated specific gravity d to density in g/cm³ at the reported precision; water reference at 4 °C.","property_id":"density","result":{"canonical":{"unit":"kg/m^3","value":3670.0},"kind":"point","reported":{"significant_figures":3,"unit":"g/cm³ (catalog density convention)","value":3.67}},"source_id":"ohara-optical-glass-2025","source_locator":{"label":"Page 19, S-BAH27, row Specific gravity d","page":19},"state_id":null,"status":"active","supersedes_observation_ids":[],"test_method":{"reported_label":"JIS Z 8807; supplier density convention, g/cm³ converted to SI"},"uncertainty":null},{"basis":"reference","conditions":{},"id":"obs-76ee93af6e303c54202a","material_id":"ohara-s-bah27","notes":"Annealed optical glass; room-temperature elastic-wave measurements. Numerical data: OHARA 25-04; method: OHARA Mechanical Properties, section 5.1.","property_id":"youngs_modulus","result":{"canonical":{"unit":"Pa","value":93600000000.0},"kind":"point","reported":{"significant_figures":3,"unit":"GPa","value":93.6}},"source_id":"ohara-optical-glass-2025","source_locator":{"label":"Page 19, S-BAH27, row Young's modulus E","page":19},"state_id":null,"status":"active","supersedes_observation_ids":[],"test_method":{"reported_label":"Supplier catalog: elastic-wave method"},"uncertainty":null},{"basis":"reference","conditions":{},"id":"obs-75ce30e9ac26aab7521d","material_id":"ohara-s-bah27","notes":"Annealed optical glass; room-temperature elastic-wave measurements. Numerical data: OHARA 25-04; method: OHARA Mechanical Properties, section 5.1.","property_id":"poissons_ratio","result":{"canonical":{"unit":"1","value":0.272},"kind":"point","reported":{"significant_figures":3,"unit":"1","value":0.272}},"source_id":"ohara-optical-glass-2025","source_locator":{"label":"Page 19, S-BAH27, row Poisson's ratio","page":19},"state_id":null,"status":"active","supersedes_observation_ids":[],"test_method":{"reported_label":"Supplier catalog: elastic-wave method"},"uncertainty":null},{"basis":"reference","conditions":{},"id":"obs-b3e0936f32564eee9ab1","material_id":"ohara-s-bah27","notes":"Optical glass reference value; measurement temperature not specified on this sheet.","property_id":"thermal_conductivity","result":{"canonical":{"unit":"W/(m*K)","value":0.869},"kind":"point","reported":{"significant_figures":3,"unit":"W/(m·K)","value":0.869}},"source_id":"ohara-optical-glass-2025","source_locator":{"label":"Page 19, S-BAH27, row Thermal conductivity lambda","page":19},"state_id":null,"status":"active","supersedes_observation_ids":[],"test_method":{"reported_label":"Supplier catalog reference property"},"uncertainty":null}],"source_values":{"obs-75ce30e9ac26aab7521d":{"offset_to_si":0,"scale_to_si":1,"significant_figures":3,"text":"0.272","unit":"1"},"obs-76ee93af6e303c54202a":{"offset_to_si":0,"scale_to_si":1000000000.0,"significant_figures":3,"text":"93.6","unit":"GPa"},"obs-b3e0936f32564eee9ab1":{"offset_to_si":0,"scale_to_si":1,"significant_figures":3,"text":"0.869","unit":"W/(m·K)"},"obs-e3f50eb957014f3419b6":{"offset_to_si":0,"scale_to_si":1000,"significant_figures":3,"text":"3.67","unit":"g/cm³ (catalog density convention)"}},"sources":[{"id":"ohara-optical-glass-2025","license":"Selected numerical facts with attribution. Source document not redistributed.","notes":"October 2026 expansion. Reference/typical properties retain their source conditions; no design allowables inferred.","organization":"OHARA","publication_date":null,"retrieved_date":"2026-10-03","revision":"OHARA 25-04","sha256":"f8eae2eaddc7f91ce7327b1f51b6934520d914977477dac80c376296c4951725","source_type":"manufacturer_datasheet","title":"Optical glass: all detailed data"}],"states":[],"summaries":{"compressive_strength":{"bases":[],"limits":{},"material_count":0,"mixed_conditions":[],"observation_count":0,"range":null},"density":{"bases":["reference"],"limits":{},"material_count":1,"mixed_conditions":[],"observation_count":1,"range":{"includes_bound":false,"maximum":3670.0,"minimum":3670.0,"observation_count":1,"property_id":"density","significant_figures":3,"singleton":true,"unavailable_count":0,"unit":"kg/m^3"}},"elongation_at_break":{"bases":[],"limits":{},"material_count":0,"mixed_conditions":[],"observation_count":0,"range":null},"flexural_modulus":{"bases":[],"limits":{},"material_count":0,"mixed_conditions":[],"observation_count":0,"range":null},"flexural_strength":{"bases":[],"limits":{},"material_count":0,"mixed_conditions":[],"observation_count":0,"range":null},"max_service_temperature":{"bases":[],"limits":{},"material_count":0,"mixed_conditions":[],"observation_count":0,"range":null},"poissons_ratio":{"bases":["reference"],"limits":{},"material_count":1,"mixed_conditions":[],"observation_count":1,"range":{"includes_bound":false,"maximum":0.272,"minimum":0.272,"observation_count":1,"property_id":"poissons_ratio","significant_figures":3,"singleton":true,"unavailable_count":0,"unit":"1"}},"specific_heat":{"bases":[],"limits":{},"material_count":0,"mixed_conditions":[],"observation_count":0,"range":null},"tensile_yield_strength":{"bases":[],"limits":{},"material_count":0,"mixed_conditions":[],"observation_count":0,"range":null},"thermal_conductivity":{"bases":["reference"],"limits":{},"material_count":1,"mixed_conditions":[],"observation_count":1,"range":{"includes_bound":false,"maximum":0.869,"minimum":0.869,"observation_count":1,"property_id":"thermal_conductivity","significant_figures":3,"singleton":true,"unavailable_count":0,"unit":"W/(m*K)"}},"ultimate_tensile_strength":{"bases":[],"limits":{},"material_count":0,"mixed_conditions":[],"observation_count":0,"range":null},"youngs_modulus":{"bases":["reference"],"limits":{},"material_count":1,"mixed_conditions":[],"observation_count":1,"range":{"includes_bound":false,"maximum":93600000000.0,"minimum":93600000000.0,"observation_count":1,"property_id":"youngs_modulus","significant_figures":3,"singleton":true,"unavailable_count":0,"unit":"Pa"}}}}

File: tools/materials/data/f4eacdae4f6d5970c043/records/ohara-s-bal12.json
{"build_id":"f4eacdae4f6d5970c043","contract_version":"0.1.0","material":{"aliases":["S-BAL12"],"designations":[{"system_id":"supplier","value":"S-BAL12"}],"id":"ohara-s-bal12","identity_kind":"commercial_grade","name":"OHARA S-BAL12","notes":"Named OHARA optical glass composition.","primary_taxon_id":"glasses","supplemental_taxon_ids":[]},"observations":[{"basis":"reference","conditions":{},"id":"obs-70be8025f75c91897153","material_id":"ohara-s-bal12","notes":"Well-annealed glass. OHARA May 2023 catalog p. 85 equates tabulated specific gravity d to density in g/cm³ at the reported precision; water reference at 4 °C.","property_id":"density","result":{"canonical":{"unit":"kg/m^3","value":2750.0},"kind":"point","reported":{"significant_figures":3,"unit":"g/cm³ (catalog density convention)","value":2.75}},"source_id":"ohara-optical-glass-2025","source_locator":{"label":"Page 22, S-BAL12, row Specific gravity d","page":22},"state_id":null,"status":"active","supersedes_observation_ids":[],"test_method":{"reported_label":"JIS Z 8807; supplier density convention, g/cm³ converted to SI"},"uncertainty":null},{"basis":"reference","conditions":{},"id":"obs-a913eb202d59832d9875","material_id":"ohara-s-bal12","notes":"Annealed optical glass; room-temperature elastic-wave measurements. Numerical data: OHARA 25-04; method: OHARA Mechanical Properties, section 5.1.","property_id":"youngs_modulus","result":{"canonical":{"unit":"Pa","value":71000000000.0},"kind":"point","reported":{"significant_figures":3,"unit":"GPa","value":71.0}},"source_id":"ohara-optical-glass-2025","source_locator":{"label":"Page 22, S-BAL12, row Young's modulus E","page":22},"state_id":null,"status":"active","supersedes_observation_ids":[],"test_method":{"reported_label":"Supplier catalog: elastic-wave method"},"uncertainty":null},{"basis":"reference","conditions":{},"id":"obs-463108edf5dba5fa70c1","material_id":"ohara-s-bal12","notes":"Annealed optical glass; room-temperature elastic-wave measurements. Numerical data: OHARA 25-04; method: OHARA Mechanical Properties, section 5.1.","property_id":"poissons_ratio","result":{"canonical":{"unit":"1","value":0.161},"kind":"point","reported":{"significant_figures":3,"unit":"1","value":0.161}},"source_id":"ohara-optical-glass-2025","source_locator":{"label":"Page 22, S-BAL12, row Poisson's ratio","page":22},"state_id":null,"status":"active","supersedes_observation_ids":[],"test_method":{"reported_label":"Supplier catalog: elastic-wave method"},"uncertainty":null},{"basis":"reference","conditions":{},"id":"obs-1a62f19cdf0098b5fc12","material_id":"ohara-s-bal12","notes":"Optical glass reference value; measurement temperature not specified on this sheet.","property_id":"thermal_conductivity","result":{"canonical":{"unit":"W/(m*K)","value":0.982},"kind":"point","reported":{"significant_figures":3,"unit":"W/(m·K)","value":0.982}},"source_id":"ohara-optical-glass-2025","source_locator":{"label":"Page 22, S-BAL12, row Thermal conductivity lambda","page":22},"state_id":null,"status":"active","supersedes_observation_ids":[],"test_method":{"reported_label":"Supplier catalog reference property"},"uncertainty":null}],"source_values":{"obs-1a62f19cdf0098b5fc12":{"offset_to_si":0,"scale_to_si":1,"significant_figures":3,"text":"0.982","unit":"W/(m·K)"},"obs-463108edf5dba5fa70c1":{"offset_to_si":0,"scale_to_si":1,"significant_figures":3,"text":"0.161","unit":"1"},"obs-70be8025f75c91897153":{"offset_to_si":0,"scale_to_si":1000,"significant_figures":3,"text":"2.75","unit":"g/cm³ (catalog density convention)"},"obs-a913eb202d59832d9875":{"offset_to_si":0,"scale_to_si":1000000000.0,"significant_figures":3,"text":"71.0","unit":"GPa"}},"sources":[{"id":"ohara-optical-glass-2025","license":"Selected numerical facts with attribution. Source document not redistributed.","notes":"October 2026 expansion. Reference/typical properties retain their source conditions; no design allowables inferred.","organization":"OHARA","publication_date":null,"retrieved_date":"2026-10-03","revision":"OHARA 25-04","sha256":"f8eae2eaddc7f91ce7327b1f51b6934520d914977477dac80c376296c4951725","source_type":"manufacturer_datasheet","title":"Optical glass: all detailed data"}],"states":[],"summaries":{"compressive_strength":{"bases":[],"limits":{},"material_count":0,"mixed_conditions":[],"observation_count":0,"range":null},"density":{"bases":["reference"],"limits":{},"material_count":1,"mixed_conditions":[],"observation_count":1,"range":{"includes_bound":false,"maximum":2750.0,"minimum":2750.0,"observation_count":1,"property_id":"density","significant_figures":3,"singleton":true,"unavailable_count":0,"unit":"kg/m^3"}},"elongation_at_break":{"bases":[],"limits":{},"material_count":0,"mixed_conditions":[],"observation_count":0,"range":null},"flexural_modulus":{"bases":[],"limits":{},"material_count":0,"mixed_conditions":[],"observation_count":0,"range":null},"flexural_strength":{"bases":[],"limits":{},"material_count":0,"mixed_conditions":[],"observation_count":0,"range":null},"max_service_temperature":{"bases":[],"limits":{},"material_count":0,"mixed_conditions":[],"observation_count":0,"range":null},"poissons_ratio":{"bases":["reference"],"limits":{},"material_count":1,"mixed_conditions":[],"observation_count":1,"range":{"includes_bound":false,"maximum":0.161,"minimum":0.161,"observation_count":1,"property_id":"poissons_ratio","significant_figures":3,"singleton":true,"unavailable_count":0,"unit":"1"}},"specific_heat":{"bases":[],"limits":{},"material_count":0,"mixed_conditions":[],"observation_count":0,"range":null},"tensile_yield_strength":{"bases":[],"limits":{},"material_count":0,"mixed_conditions":[],"observation_count":0,"range":null},"thermal_conductivity":{"bases":["reference"],"limits":{},"material_count":1,"mixed_conditions":[],"observation_count":1,"range":{"includes_bound":false,"maximum":0.982,"minimum":0.982,"observation_count":1,"property_id":"thermal_conductivity","significant_figures":3,"singleton":true,"unavailable_count":0,"unit":"W/(m*K)"}},"ultimate_tensile_strength":{"bases":[],"limits":{},"material_count":0,"mixed_conditions":[],"observation_count":0,"range":null},"youngs_modulus":{"bases":["reference"],"limits":{},"material_count":1,"mixed_conditions":[],"observation_count":1,"range":{"includes_bound":false,"maximum":71000000000.0,"minimum":71000000000.0,"observation_count":1,"property_id":"youngs_modulus","significant_figures":3,"singleton":true,"unavailable_count":0,"unit":"Pa"}}}}

File: tools/materials/data/f4eacdae4f6d5970c043/records/ohara-s-bal3.json
{"build_id":"f4eacdae4f6d5970c043","contract_version":"0.1.0","material":{"aliases":["S-BAL3"],"designations":[{"system_id":"supplier","value":"S-BAL3"}],"id":"ohara-s-bal3","identity_kind":"commercial_grade","name":"OHARA S-BAL3","notes":"Named OHARA optical glass composition.","primary_taxon_id":"glasses","supplemental_taxon_ids":[]},"observations":[{"basis":"reference","conditions":{},"id":"obs-a3922ef54f904746101f","material_id":"ohara-s-bal3","notes":"Well-annealed glass. OHARA May 2023 catalog p. 85 equates tabulated specific gravity d to density in g/cm³ at the reported precision; water reference at 4 °C.","property_id":"density","result":{"canonical":{"unit":"kg/m^3","value":2980.0},"kind":"point","reported":{"significant_figures":3,"unit":"g/cm³ (catalog density convention)","value":2.98}},"source_id":"ohara-optical-glass-2025","source_locator":{"label":"Page 21, S-BAL3, row Specific gravity d","page":21},"state_id":null,"status":"active","supersedes_observation_ids":[],"test_method":{"reported_label":"JIS Z 8807; supplier density convention, g/cm³ converted to SI"},"uncertainty":null},{"basis":"reference","conditions":{},"id":"obs-542683a940ae212d7ff6","material_id":"ohara-s-bal3","notes":"Annealed optical glass; room-temperature elastic-wave measurements. Numerical data: OHARA 25-04; method: OHARA Mechanical Properties, section 5.1.","property_id":"youngs_modulus","result":{"canonical":{"unit":"Pa","value":71900000000.0},"kind":"point","reported":{"significant_figures":3,"unit":"GPa","value":71.9}},"source_id":"ohara-optical-glass-2025","source_locator":{"label":"Page 21, S-BAL3, row Young's modulus E","page":21},"state_id":null,"status":"active","supersedes_observation_ids":[],"test_method":{"reported_label":"Supplier catalog: elastic-wave method"},"uncertainty":null},{"basis":"reference","conditions":{},"id":"obs-c32cdf62bcc6611bf3d4","material_id":"ohara-s-bal3","notes":"Annealed optical glass; room-temperature elastic-wave measurements. Numerical data: OHARA 25-04; method: OHARA Mechanical Properties, section 5.1.","property_id":"poissons_ratio","result":{"canonical":{"unit":"1","value":0.249},"kind":"point","reported":{"significant_figures":3,"unit":"1","value":0.249}},"source_id":"ohara-optical-glass-2025","source_locator":{"label":"Page 21, S-BAL3, row Poisson's ratio","page":21},"state_id":null,"status":"active","supersedes_observation_ids":[],"test_method":{"reported_label":"Supplier catalog: elastic-wave method"},"uncertainty":null},{"basis":"reference","conditions":{},"id":"obs-e166f95f954842210927","material_id":"ohara-s-bal3","notes":"Optical glass reference value; measurement temperature not specified on this sheet.","property_id":"thermal_conductivity","result":{"canonical":{"unit":"W/(m*K)","value":0.864},"kind":"point","reported":{"significant_figures":3,"unit":"W/(m·K)","value":0.864}},"source_id":"ohara-optical-glass-2025","source_locator":{"label":"Page 21, S-BAL3, row Thermal conductivity lambda","page":21},"state_id":null,"status":"active","supersedes_observation_ids":[],"test_method":{"reported_label":"Supplier catalog reference property"},"uncertainty":null}],"source_values":{"obs-542683a940ae212d7ff6":{"offset_to_si":0,"scale_to_si":1000000000.0,"significant_figures":3,"text":"71.9","unit":"GPa"},"obs-a3922ef54f904746101f":{"offset_to_si":0,"scale_to_si":1000,"significant_figures":3,"text":"2.98","unit":"g/cm³ (catalog density convention)"},"obs-c32cdf62bcc6611bf3d4":{"offset_to_si":0,"scale_to_si":1,"significant_figures":3,"text":"0.249","unit":"1"},"obs-e166f95f954842210927":{"offset_to_si":0,"scale_to_si":1,"significant_figures":3,"text":"0.864","unit":"W/(m·K)"}},"sources":[{"id":"ohara-optical-glass-2025","license":"Selected numerical facts with attribution. Source document not redistributed.","notes":"October 2026 expansion. Reference/typical properties retain their source conditions; no design allowables inferred.","organization":"OHARA","publication_date":null,"retrieved_date":"2026-10-03","revision":"OHARA 25-04","sha256":"f8eae2eaddc7f91ce7327b1f51b6934520d914977477dac80c376296c4951725","source_type":"manufacturer_datasheet","title":"Optical glass: all detailed data"}],"states":[],"summaries":{"compressive_strength":{"bases":[],"limits":{},"material_count":0,"mixed_conditions":[],"observation_count":0,"range":null},"density":{"bases":["reference"],"limits":{},"material_count":1,"mixed_conditions":[],"observation_count":1,"range":{"includes_bound":false,"maximum":2980.0,"minimum":2980.0,"observation_count":1,"property_id":"density","significant_figures":3,"singleton":true,"unavailable_count":0,"unit":"kg/m^3"}},"elongation_at_break":{"bases":[],"limits":{},"material_count":0,"mixed_conditions":[],"observation_count":0,"range":null},"flexural_modulus":{"bases":[],"limits":{},"material_count":0,"mixed_conditions":[],"observation_count":0,"range":null},"flexural_strength":{"bases":[],"limits":{},"material_count":0,"mixed_conditions":[],"observation_count":0,"range":null},"max_service_temperature":{"bases":[],"limits":{},"material_count":0,"mixed_conditions":[],"observation_count":0,"range":null},"poissons_ratio":{"bases":["reference"],"limits":{},"material_count":1,"mixed_conditions":[],"observation_count":1,"range":{"includes_bound":false,"maximum":0.249,"minimum":0.249,"observation_count":1,"property_id":"poissons_ratio","significant_figures":3,"singleton":true,"unavailable_count":0,"unit":"1"}},"specific_heat":{"bases":[],"limits":{},"material_count":0,"mixed_conditions":[],"observation_count":0,"range":null},"tensile_yield_strength":{"bases":[],"limits":{},"material_count":0,"mixed_conditions":[],"observation_count":0,"range":null},"thermal_conductivity":{"bases":["reference"],"limits":{},"material_count":1,"mixed_conditions":[],"observation_count":1,"range":{"includes_bound":false,"maximum":0.864,"minimum":0.864,"observation_count":1,"property_id":"thermal_conductivity","significant_figures":3,"singleton":true,"unavailable_count":0,"unit":"W/(m*K)"}},"ultimate_tensile_strength":{"bases":[],"limits":{},"material_count":0,"mixed_conditions":[],"observation_count":0,"range":null},"youngs_modulus":{"bases":["reference"],"limits":{},"material_count":1,"mixed_conditions":[],"observation_count":1,"range":{"includes_bound":false,"maximum":71900000000.0,"minimum":71900000000.0,"observation_count":1,"property_id":"youngs_modulus","significant_figures":3,"singleton":true,"unavailable_count":0,"unit":"Pa"}}}}
