Repository: amarschn/tools

# Materials

## Purpose

Look up a material and read its measured properties, with the source behind
every value. This is the entry point for material and property lookup on the
site: type a grade (`6061-T6`, `316L`, `PEEK`) to open a datasheet, or type a
property (`density`, `plastic strength`) to open category-grouped reference
ranges.

It answers "what is this material's yield strength, and who says so". For
choosing between materials, use [Ashby Chart](../ashby-chart/).
Its Ashby charts use a generated projection of this same catalog and link each
plotted grade back to its datasheet here.

File: tools/materials/data/f4eacdae4f6d5970c043/records/schott-n-lasf40.json
{"build_id":"f4eacdae4f6d5970c043","contract_version":"0.1.0","material":{"aliases":["N-LASF40"],"designations":[{"system_id":"supplier","value":"N-LASF40"}],"id":"schott-n-lasf40","identity_kind":"commercial_grade","name":"SCHOTT N-LASF40","notes":"Named optical glass composition; mechanical and thermal reference values.","primary_taxon_id":"glasses","supplemental_taxon_ids":[]},"observations":[{"basis":"reference","conditions":{},"id":"obs-3fcb6093d14bd52d87e2","material_id":"schott-n-lasf40","notes":"Optical glass reference data; As of 01-Feb-2014, subject to change. Test temperature not specified for these rows.","property_id":"density","result":{"canonical":{"unit":"kg/m^3","value":4430.0},"kind":"point","reported":{"significant_figures":3,"unit":"g/cm³","value":4.43}},"source_id":"schott-optical-glass","source_locator":{"label":"Page 84, N-LASF40, Other Properties, row Density rho","page":84},"state_id":null,"status":"active","supersedes_observation_ids":[],"test_method":{"reported_label":"Supplier reference property; method not stated on sheet"},"uncertainty":null},{"basis":"reference","conditions":{},"id":"obs-4bc520709987955aa9b2","material_id":"schott-n-lasf40","notes":"Optical glass reference data; As of 01-Feb-2014, subject to change. Test temperature not specified for these rows.","property_id":"youngs_modulus","result":{"canonical":{"unit":"Pa","value":111000000000.0},"kind":"point","reported":{"significant_figures":3,"unit":"10³ N/mm²","value":111.0}},"source_id":"schott-optical-glass","source_locator":{"label":"Page 84, N-LASF40, Other Properties, row Elasticity modulus E","page":84},"state_id":null,"status":"active","supersedes_observation_ids":[],"test_method":{"reported_label":"Supplier reference property; method not stated on sheet"},"uncertainty":null},{"basis":"reference","conditions":{},"id":"obs-9135d0132cadd5224a47","material_id":"schott-n-lasf40","notes":"Optical glass reference data; As of 01-Feb-2014, subject to change. Test temperature not specified for these rows.","property_id":"poissons_ratio","result":{"canonical":{"unit":"1","value":0.304},"kind":"point","reported":{"significant_figures":3,"unit":"1","value":0.304}},"source_id":"schott-optical-glass","source_locator":{"label":"Page 84, N-LASF40, Other Properties, row Poisson's ratio mu","page":84},"state_id":null,"status":"active","supersedes_observation_ids":[],"test_method":{"reported_label":"Supplier reference property; method not stated on sheet"},"uncertainty":null},{"basis":"reference","conditions":{},"id":"obs-bf996c127e7d2553c392","material_id":"schott-n-lasf40","notes":"Optical glass reference data; As of 01-Feb-2014, subject to change. Test temperature not specified for these rows.","property_id":"thermal_conductivity","result":{"canonical":{"unit":"W/(m*K)","value":0.81},"kind":"point","reported":{"significant_figures":3,"unit":"W/(m·K)","value":0.81}},"source_id":"schott-optical-glass","source_locator":{"label":"Page 84, N-LASF40, Other Properties, row Thermal conductivity lambda","page":84},"state_id":null,"status":"active","supersedes_observation_ids":[],"test_method":{"reported_label":"Supplier reference property; method not stated on sheet"},"uncertainty":null},{"basis":"reference","conditions":{},"id":"obs-8f5ec49ffa1594479940","material_id":"schott-n-lasf40","notes":"Optical glass reference data; As of 01-Feb-2014, subject to change. Test temperature not specified for these rows.","property_id":"specific_heat","result":{"canonical":{"unit":"J/(kg*K)","value":550.0},"kind":"point","reported":{"significant_figures":3,"unit":"J/(g·K)","value":0.55}},"source_id":"schott-optical-glass","source_locator":{"label":"Page 84, N-LASF40, Other Properties, row Specific heat capacity cp","page":84},"state_id":null,"status":"active","supersedes_observation_ids":[],"test_method":{"reported_label":"Supplier reference property; method not stated on sheet"},"uncertainty":null}],"source_values":{"obs-3fcb6093d14bd52d87e2":{"offset_to_si":0,"scale_to_si":1000,"significant_figures":3,"text":"4.43","unit":"g/cm³"},"obs-4bc520709987955aa9b2":{"offset_to_si":0,"scale_to_si":1000000000.0,"significant_figures":3,"text":"111","unit":"10³ N/mm²"},"obs-8f5ec49ffa1594479940":{"offset_to_si":0,"scale_to_si":1000,"significant_figures":3,"text":"0.550","unit":"J/(g·K)"},"obs-9135d0132cadd5224a47":{"offset_to_si":0,"scale_to_si":1,"significant_figures":3,"text":"0.304","unit":"1"},"obs-bf996c127e7d2553c392":{"offset_to_si":0,"scale_to_si":1,"significant_figures":3,"text":"0.810","unit":"W/(m·K)"}},"sources":[{"id":"schott-optical-glass","license":"Selected numerical facts with attribution. Source document not redistributed.","notes":"See ashby-families-review.md for scope, exclusions, and conversion review.","organization":"SCHOTT","publication_date":null,"retrieved_date":"2026-09-30","revision":"2025 collection; individual sheet dates retained","sha256":"ea4176dd19fc3dfaadd1554f3543eaa5bf1130772b7b81bdf821410d3262cbdb","source_type":"manufacturer_datasheet","title":"Optical Glass Datasheets"}],"states":[],"summaries":{"compressive_strength":{"bases":[],"limits":{},"material_count":0,"mixed_conditions":[],"observation_count":0,"range":null},"density":{"bases":["reference"],"limits":{},"material_count":1,"mixed_conditions":[],"observation_count":1,"range":{"includes_bound":false,"maximum":4430.0,"minimum":4430.0,"observation_count":1,"property_id":"density","significant_figures":3,"singleton":true,"unavailable_count":0,"unit":"kg/m^3"}},"elongation_at_break":{"bases":[],"limits":{},"material_count":0,"mixed_conditions":[],"observation_count":0,"range":null},"flexural_modulus":{"bases":[],"limits":{},"material_count":0,"mixed_conditions":[],"observation_count":0,"range":null},"flexural_strength":{"bases":[],"limits":{},"material_count":0,"mixed_conditions":[],"observation_count":0,"range":null},"max_service_temperature":{"bases":[],"limits":{},"material_count":0,"mixed_conditions":[],"observation_count":0,"range":null},"poissons_ratio":{"bases":["reference"],"limits":{},"material_count":1,"mixed_conditions":[],"observation_count":1,"range":{"includes_bound":false,"maximum":0.304,"minimum":0.304,"observation_count":1,"property_id":"poissons_ratio","significant_figures":3,"singleton":true,"unavailable_count":0,"unit":"1"}},"specific_heat":{"bases":["reference"],"limits":{},"material_count":1,"mixed_conditions":[],"observation_count":1,"range":{"includes_bound":false,"maximum":550.0,"minimum":550.0,"observation_count":1,"property_id":"specific_heat","significant_figures":3,"singleton":true,"unavailable_count":0,"unit":"J/(kg*K)"}},"tensile_yield_strength":{"bases":[],"limits":{},"material_count":0,"mixed_conditions":[],"observation_count":0,"range":null},"thermal_conductivity":{"bases":["reference"],"limits":{},"material_count":1,"mixed_conditions":[],"observation_count":1,"range":{"includes_bound":false,"maximum":0.81,"minimum":0.81,"observation_count":1,"property_id":"thermal_conductivity","significant_figures":3,"singleton":true,"unavailable_count":0,"unit":"W/(m*K)"}},"ultimate_tensile_strength":{"bases":[],"limits":{},"material_count":0,"mixed_conditions":[],"observation_count":0,"range":null},"youngs_modulus":{"bases":["reference"],"limits":{},"material_count":1,"mixed_conditions":[],"observation_count":1,"range":{"includes_bound":false,"maximum":111000000000.0,"minimum":111000000000.0,"observation_count":1,"property_id":"youngs_modulus","significant_figures":3,"singleton":true,"unavailable_count":0,"unit":"Pa"}}}}

File: tools/materials/data/f4eacdae4f6d5970c043/records/schott-n-lasf44.json
{"build_id":"f4eacdae4f6d5970c043","contract_version":"0.1.0","material":{"aliases":["N-LASF44"],"designations":[{"system_id":"supplier","value":"N-LASF44"}],"id":"schott-n-lasf44","identity_kind":"commercial_grade","name":"SCHOTT N-LASF44","notes":"Named optical glass composition; mechanical and thermal reference values.","primary_taxon_id":"glasses","supplemental_taxon_ids":[]},"observations":[{"basis":"reference","conditions":{},"id":"obs-6d884c7e764fcec59a8f","material_id":"schott-n-lasf44","notes":"Optical glass reference data; As of 01-Feb-2014, subject to change. Test temperature not specified for these rows.","property_id":"density","result":{"canonical":{"unit":"kg/m^3","value":4440.0},"kind":"point","reported":{"significant_figures":3,"unit":"g/cm³","value":4.44}},"source_id":"schott-optical-glass","source_locator":{"label":"Page 87, N-LASF44, Other Properties, row Density rho","page":87},"state_id":null,"status":"active","supersedes_observation_ids":[],"test_method":{"reported_label":"Supplier reference property; method not stated on sheet"},"uncertainty":null},{"basis":"reference","conditions":{},"id":"obs-bb407397f08e3b599e47","material_id":"schott-n-lasf44","notes":"Optical glass reference data; As of 01-Feb-2014, subject to change. Test temperature not specified for these rows.","property_id":"youngs_modulus","result":{"canonical":{"unit":"Pa","value":124000000000.0},"kind":"point","reported":{"significant_figures":3,"unit":"10³ N/mm²","value":124.0}},"source_id":"schott-optical-glass","source_locator":{"label":"Page 87, N-LASF44, Other Properties, row Elasticity modulus E","page":87},"state_id":null,"status":"active","supersedes_observation_ids":[],"test_method":{"reported_label":"Supplier reference property; method not stated on sheet"},"uncertainty":null},{"basis":"reference","conditions":{},"id":"obs-5c394b3bded44915f650","material_id":"schott-n-lasf44","notes":"Optical glass reference data; As of 01-Feb-2014, subject to change. Test temperature not specified for these rows.","property_id":"poissons_ratio","result":{"canonical":{"unit":"1","value":0.293},"kind":"point","reported":{"significant_figures":3,"unit":"1","value":0.293}},"source_id":"schott-optical-glass","source_locator":{"label":"Page 87, N-LASF44, Other Properties, row Poisson's ratio mu","page":87},"state_id":null,"status":"active","supersedes_observation_ids":[],"test_method":{"reported_label":"Supplier reference property; method not stated on sheet"},"uncertainty":null},{"basis":"reference","conditions":{},"id":"obs-71073ce4477ef5b129b7","material_id":"schott-n-lasf44","notes":"Optical glass reference data; As of 01-Feb-2014, subject to change. Test temperature not specified for these rows.","property_id":"thermal_conductivity","result":{"canonical":{"unit":"W/(m*K)","value":0.82},"kind":"point","reported":{"significant_figures":3,"unit":"W/(m·K)","value":0.82}},"source_id":"schott-optical-glass","source_locator":{"label":"Page 87, N-LASF44, Other Properties, row Thermal conductivity lambda","page":87},"state_id":null,"status":"active","supersedes_observation_ids":[],"test_method":{"reported_label":"Supplier reference property; method not stated on sheet"},"uncertainty":null},{"basis":"reference","conditions":{},"id":"obs-edcf786111faea461f85","material_id":"schott-n-lasf44","notes":"Optical glass reference data; As of 01-Feb-2014, subject to change. Test temperature not specified for these rows.","property_id":"specific_heat","result":{"canonical":{"unit":"J/(kg*K)","value":530.0},"kind":"point","reported":{"significant_figures":3,"unit":"J/(g·K)","value":0.53}},"source_id":"schott-optical-glass","source_locator":{"label":"Page 87, N-LASF44, Other Properties, row Specific heat capacity cp","page":87},"state_id":null,"status":"active","supersedes_observation_ids":[],"test_method":{"reported_label":"Supplier reference property; method not stated on sheet"},"uncertainty":null}],"source_values":{"obs-5c394b3bded44915f650":{"offset_to_si":0,"scale_to_si":1,"significant_figures":3,"text":"0.293","unit":"1"},"obs-6d884c7e764fcec59a8f":{"offset_to_si":0,"scale_to_si":1000,"significant_figures":3,"text":"4.44","unit":"g/cm³"},"obs-71073ce4477ef5b129b7":{"offset_to_si":0,"scale_to_si":1,"significant_figures":3,"text":"0.820","unit":"W/(m·K)"},"obs-bb407397f08e3b599e47":{"offset_to_si":0,"scale_to_si":1000000000.0,"significant_figures":3,"text":"124","unit":"10³ N/mm²"},"obs-edcf786111faea461f85":{"offset_to_si":0,"scale_to_si":1000,"significant_figures":3,"text":"0.530","unit":"J/(g·K)"}},"sources":[{"id":"schott-optical-glass","license":"Selected numerical facts with attribution. Source document not redistributed.","notes":"See ashby-families-review.md for scope, exclusions, and conversion review.","organization":"SCHOTT","publication_date":null,"retrieved_date":"2026-09-30","revision":"2025 collection; individual sheet dates retained","sha256":"ea4176dd19fc3dfaadd1554f3543eaa5bf1130772b7b81bdf821410d3262cbdb","source_type":"manufacturer_datasheet","title":"Optical Glass Datasheets"}],"states":[],"summaries":{"compressive_strength":{"bases":[],"limits":{},"material_count":0,"mixed_conditions":[],"observation_count":0,"range":null},"density":{"bases":["reference"],"limits":{},"material_count":1,"mixed_conditions":[],"observation_count":1,"range":{"includes_bound":false,"maximum":4440.0,"minimum":4440.0,"observation_count":1,"property_id":"density","significant_figures":3,"singleton":true,"unavailable_count":0,"unit":"kg/m^3"}},"elongation_at_break":{"bases":[],"limits":{},"material_count":0,"mixed_conditions":[],"observation_count":0,"range":null},"flexural_modulus":{"bases":[],"limits":{},"material_count":0,"mixed_conditions":[],"observation_count":0,"range":null},"flexural_strength":{"bases":[],"limits":{},"material_count":0,"mixed_conditions":[],"observation_count":0,"range":null},"max_service_temperature":{"bases":[],"limits":{},"material_count":0,"mixed_conditions":[],"observation_count":0,"range":null},"poissons_ratio":{"bases":["reference"],"limits":{},"material_count":1,"mixed_conditions":[],"observation_count":1,"range":{"includes_bound":false,"maximum":0.293,"minimum":0.293,"observation_count":1,"property_id":"poissons_ratio","significant_figures":3,"singleton":true,"unavailable_count":0,"unit":"1"}},"specific_heat":{"bases":["reference"],"limits":{},"material_count":1,"mixed_conditions":[],"observation_count":1,"range":{"includes_bound":false,"maximum":530.0,"minimum":530.0,"observation_count":1,"property_id":"specific_heat","significant_figures":3,"singleton":true,"unavailable_count":0,"unit":"J/(kg*K)"}},"tensile_yield_strength":{"bases":[],"limits":{},"material_count":0,"mixed_conditions":[],"observation_count":0,"range":null},"thermal_conductivity":{"bases":["reference"],"limits":{},"material_count":1,"mixed_conditions":[],"observation_count":1,"range":{"includes_bound":false,"maximum":0.82,"minimum":0.82,"observation_count":1,"property_id":"thermal_conductivity","significant_figures":3,"singleton":true,"unavailable_count":0,"unit":"W/(m*K)"}},"ultimate_tensile_strength":{"bases":[],"limits":{},"material_count":0,"mixed_conditions":[],"observation_count":0,"range":null},"youngs_modulus":{"bases":["reference"],"limits":{},"material_count":1,"mixed_conditions":[],"observation_count":1,"range":{"includes_bound":false,"maximum":124000000000.0,"minimum":124000000000.0,"observation_count":1,"property_id":"youngs_modulus","significant_figures":3,"singleton":true,"unavailable_count":0,"unit":"Pa"}}}}

File: tools/materials/data/f4eacdae4f6d5970c043/records/schott-n-lasf46b.json
{"build_id":"f4eacdae4f6d5970c043","contract_version":"0.1.0","material":{"aliases":["N-LASF46B"],"designations":[{"system_id":"supplier","value":"N-LASF46B"}],"id":"schott-n-lasf46b","identity_kind":"commercial_grade","name":"SCHOTT N-LASF46B","notes":"Named optical glass composition; mechanical and thermal reference values.","primary_taxon_id":"glasses","supplemental_taxon_ids":[]},"observations":[{"basis":"reference","conditions":{},"id":"obs-2b0a39313b5cbe808814","material_id":"schott-n-lasf46b","notes":"Optical glass reference data; As of 21-Nov-2017, subject to change. Test temperature not specified for these rows.","property_id":"density","result":{"canonical":{"unit":"kg/m^3","value":4510.0},"kind":"point","reported":{"significant_figures":3,"unit":"g/cm³","value":4.51}},"source_id":"schott-optical-glass","source_locator":{"label":"Page 91, N-LASF46B, Other Properties, row Density rho","page":91},"state_id":null,"status":"active","supersedes_observation_ids":[],"test_method":{"reported_label":"Supplier reference property; method not stated on sheet"},"uncertainty":null},{"basis":"reference","conditions":{},"id":"obs-74262dacae76006cebbd","material_id":"schott-n-lasf46b","notes":"Optical glass reference data; As of 21-Nov-2017, subject to change. Test temperature not specified for these rows.","property_id":"youngs_modulus","result":{"canonical":{"unit":"Pa","value":121000000000.0},"kind":"point","reported":{"significant_figures":3,"unit":"10³ N/mm²","value":121.0}},"source_id":"schott-optical-glass","source_locator":{"label":"Page 91, N-LASF46B, Other Properties, row Elasticity modulus E","page":91},"state_id":null,"status":"active","supersedes_observation_ids":[],"test_method":{"reported_label":"Supplier reference property; method not stated on sheet"},"uncertainty":null},{"basis":"reference","conditions":{},"id":"obs-e74f82595188f77286fc","material_id":"schott-n-lasf46b","notes":"Optical glass reference data; As of 21-Nov-2017, subject to change. Test temperature not specified for these rows.","property_id":"poissons_ratio","result":{"canonical":{"unit":"1","value":0.303},"kind":"point","reported":{"significant_figures":3,"unit":"1","value":0.303}},"source_id":"schott-optical-glass","source_locator":{"label":"Page 91, N-LASF46B, Other Properties, row Poisson's ratio mu","page":91},"state_id":null,"status":"active","supersedes_observation_ids":[],"test_method":{"reported_label":"Supplier reference property; method not stated on sheet"},"uncertainty":null},{"basis":"reference","conditions":{},"id":"obs-cb76a2818502e676f32a","material_id":"schott-n-lasf46b","notes":"Optical glass reference data; As of 21-Nov-2017, subject to change. Test temperature not specified for these rows.","property_id":"thermal_conductivity","result":{"canonical":{"unit":"W/(m*K)","value":0.88},"kind":"point","reported":{"significant_figures":3,"unit":"W/(m·K)","value":0.88}},"source_id":"schott-optical-glass","source_locator":{"label":"Page 91, N-LASF46B, Other Properties, row Thermal conductivity lambda","page":91},"state_id":null,"status":"active","supersedes_observation_ids":[],"test_method":{"reported_label":"Supplier reference property; method not stated on sheet"},"uncertainty":null},{"basis":"reference","conditions":{},"id":"obs-f3e2e3b84f3c2df5e62e","material_id":"schott-n-lasf46b","notes":"Optical glass reference data; As of 21-Nov-2017, subject to change. Test temperature not specified for these rows.","property_id":"specific_heat","result":{"canonical":{"unit":"J/(kg*K)","value":550.0},"kind":"point","reported":{"significant_figures":3,"unit":"J/(g·K)","value":0.55}},"source_id":"schott-optical-glass","source_locator":{"label":"Page 91, N-LASF46B, Other Properties, row Specific heat capacity cp","page":91},"state_id":null,"status":"active","supersedes_observation_ids":[],"test_method":{"reported_label":"Supplier reference property; method not stated on sheet"},"uncertainty":null}],"source_values":{"obs-2b0a39313b5cbe808814":{"offset_to_si":0,"scale_to_si":1000,"significant_figures":3,"text":"4.51","unit":"g/cm³"},"obs-74262dacae76006cebbd":{"offset_to_si":0,"scale_to_si":1000000000.0,"significant_figures":3,"text":"121","unit":"10³ N/mm²"},"obs-cb76a2818502e676f32a":{"offset_to_si":0,"scale_to_si":1,"significant_figures":3,"text":"0.880","unit":"W/(m·K)"},"obs-e74f82595188f77286fc":{"offset_to_si":0,"scale_to_si":1,"significant_figures":3,"text":"0.303","unit":"1"},"obs-f3e2e3b84f3c2df5e62e":{"offset_to_si":0,"scale_to_si":1000,"significant_figures":3,"text":"0.550","unit":"J/(g·K)"}},"sources":[{"id":"schott-optical-glass","license":"Selected numerical facts with attribution. Source document not redistributed.","notes":"See ashby-families-review.md for scope, exclusions, and conversion review.","organization":"SCHOTT","publication_date":null,"retrieved_date":"2026-09-30","revision":"2025 collection; individual sheet dates retained","sha256":"ea4176dd19fc3dfaadd1554f3543eaa5bf1130772b7b81bdf821410d3262cbdb","source_type":"manufacturer_datasheet","title":"Optical Glass Datasheets"}],"states":[],"summaries":{"compressive_strength":{"bases":[],"limits":{},"material_count":0,"mixed_conditions":[],"observation_count":0,"range":null},"density":{"bases":["reference"],"limits":{},"material_count":1,"mixed_conditions":[],"observation_count":1,"range":{"includes_bound":false,"maximum":4510.0,"minimum":4510.0,"observation_count":1,"property_id":"density","significant_figures":3,"singleton":true,"unavailable_count":0,"unit":"kg/m^3"}},"elongation_at_break":{"bases":[],"limits":{},"material_count":0,"mixed_conditions":[],"observation_count":0,"range":null},"flexural_modulus":{"bases":[],"limits":{},"material_count":0,"mixed_conditions":[],"observation_count":0,"range":null},"flexural_strength":{"bases":[],"limits":{},"material_count":0,"mixed_conditions":[],"observation_count":0,"range":null},"max_service_temperature":{"bases":[],"limits":{},"material_count":0,"mixed_conditions":[],"observation_count":0,"range":null},"poissons_ratio":{"bases":["reference"],"limits":{},"material_count":1,"mixed_conditions":[],"observation_count":1,"range":{"includes_bound":false,"maximum":0.303,"minimum":0.303,"observation_count":1,"property_id":"poissons_ratio","significant_figures":3,"singleton":true,"unavailable_count":0,"unit":"1"}},"specific_heat":{"bases":["reference"],"limits":{},"material_count":1,"mixed_conditions":[],"observation_count":1,"range":{"includes_bound":false,"maximum":550.0,"minimum":550.0,"observation_count":1,"property_id":"specific_heat","significant_figures":3,"singleton":true,"unavailable_count":0,"unit":"J/(kg*K)"}},"tensile_yield_strength":{"bases":[],"limits":{},"material_count":0,"mixed_conditions":[],"observation_count":0,"range":null},"thermal_conductivity":{"bases":["reference"],"limits":{},"material_count":1,"mixed_conditions":[],"observation_count":1,"range":{"includes_bound":false,"maximum":0.88,"minimum":0.88,"observation_count":1,"property_id":"thermal_conductivity","significant_figures":3,"singleton":true,"unavailable_count":0,"unit":"W/(m*K)"}},"ultimate_tensile_strength":{"bases":[],"limits":{},"material_count":0,"mixed_conditions":[],"observation_count":0,"range":null},"youngs_modulus":{"bases":["reference"],"limits":{},"material_count":1,"mixed_conditions":[],"observation_count":1,"range":{"includes_bound":false,"maximum":121000000000.0,"minimum":121000000000.0,"observation_count":1,"property_id":"youngs_modulus","significant_figures":3,"singleton":true,"unavailable_count":0,"unit":"Pa"}}}}

File: tools/materials/data/f4eacdae4f6d5970c043/records/schott-n-lasf9.json
{"build_id":"f4eacdae4f6d5970c043","contract_version":"0.1.0","material":{"aliases":["N-LASF9"],"designations":[{"system_id":"supplier","value":"N-LASF9"}],"id":"schott-n-lasf9","identity_kind":"commercial_grade","name":"SCHOTT N-LASF9","notes":"Named optical glass composition; mechanical and thermal reference values.","primary_taxon_id":"glasses","supplemental_taxon_ids":[]},"observations":[{"basis":"reference","conditions":{},"id":"obs-4cb06327173e49fb04ec","material_id":"schott-n-lasf9","notes":"Optical glass reference data; As of 09-May-2014, subject to change. Test temperature not specified for these rows.","property_id":"density","result":{"canonical":{"unit":"kg/m^3","value":4410.0},"kind":"point","reported":{"significant_figures":3,"unit":"g/cm³","value":4.41}},"source_id":"schott-optical-glass","source_locator":{"label":"Page 81, N-LASF9, Other Properties, row Density rho","page":81},"state_id":null,"status":"active","supersedes_observation_ids":[],"test_method":{"reported_label":"Supplier reference property; method not stated on sheet"},"uncertainty":null},{"basis":"reference","conditions":{},"id":"obs-12fb28ff1688262afb7d","material_id":"schott-n-lasf9","notes":"Optical glass reference data; As of 09-May-2014, subject to change. Test temperature not specified for these rows.","property_id":"youngs_modulus","result":{"canonical":{"unit":"Pa","value":109000000000.0},"kind":"point","reported":{"significant_figures":3,"unit":"10³ N/mm²","value":109.0}},"source_id":"schott-optical-glass","source_locator":{"label":"Page 81, N-LASF9, Other Properties, row Elasticity modulus E","page":81},"state_id":null,"status":"active","supersedes_observation_ids":[],"test_method":{"reported_label":"Supplier reference property; method not stated on sheet"},"uncertainty":null},{"basis":"reference","conditions":{},"id":"obs-124f8067f4dcd39d6574","material_id":"schott-n-lasf9","notes":"Optical glass reference data; As of 09-May-2014, subject to change. Test temperature not specified for these rows.","property_id":"poissons_ratio","result":{"canonical":{"unit":"1","value":0.288},"kind":"point","reported":{"significant_figures":3,"unit":"1","value":0.288}},"source_id":"schott-optical-glass","source_locator":{"label":"Page 81, N-LASF9, Other Properties, row Poisson's ratio mu","page":81},"state_id":null,"status":"active","supersedes_observation_ids":[],"test_method":{"reported_label":"Supplier reference property; method not stated on sheet"},"uncertainty":null},{"basis":"reference","conditions":{},"id":"obs-758fbb6d1c2a283f3991","material_id":"schott-n-lasf9","notes":"Optical glass reference data; As of 09-May-2014, subject to change. Test temperature not specified for these rows.","property_id":"thermal_conductivity","result":{"canonical":{"unit":"W/(m*K)","value":0.79},"kind":"point","reported":{"significant_figures":3,"unit":"W/(m·K)","value":0.79}},"source_id":"schott-optical-glass","source_locator":{"label":"Page 81, N-LASF9, Other Properties, row Thermal conductivity lambda","page":81},"state_id":null,"status":"active","supersedes_observation_ids":[],"test_method":{"reported_label":"Supplier reference property; method not stated on sheet"},"uncertainty":null},{"basis":"reference","conditions":{},"id":"obs-e3cc54abf9587070f891","material_id":"schott-n-lasf9","notes":"Optical glass reference data; As of 09-May-2014, subject to change. Test temperature not specified for these rows.","property_id":"specific_heat","result":{"canonical":{"unit":"J/(kg*K)","value":530.0},"kind":"point","reported":{"significant_figures":3,"unit":"J/(g·K)","value":0.53}},"source_id":"schott-optical-glass","source_locator":{"label":"Page 81, N-LASF9, Other Properties, row Specific heat capacity cp","page":81},"state_id":null,"status":"active","supersedes_observation_ids":[],"test_method":{"reported_label":"Supplier reference property; method not stated on sheet"},"uncertainty":null}],"source_values":{"obs-124f8067f4dcd39d6574":{"offset_to_si":0,"scale_to_si":1,"significant_figures":3,"text":"0.288","unit":"1"},"obs-12fb28ff1688262afb7d":{"offset_to_si":0,"scale_to_si":1000000000.0,"significant_figures":3,"text":"109","unit":"10³ N/mm²"},"obs-4cb06327173e49fb04ec":{"offset_to_si":0,"scale_to_si":1000,"significant_figures":3,"text":"4.41","unit":"g/cm³"},"obs-758fbb6d1c2a283f3991":{"offset_to_si":0,"scale_to_si":1,"significant_figures":3,"text":"0.790","unit":"W/(m·K)"},"obs-e3cc54abf9587070f891":{"offset_to_si":0,"scale_to_si":1000,"significant_figures":3,"text":"0.530","unit":"J/(g·K)"}},"sources":[{"id":"schott-optical-glass","license":"Selected numerical facts with attribution. Source document not redistributed.","notes":"See ashby-families-review.md for scope, exclusions, and conversion review.","organization":"SCHOTT","publication_date":null,"retrieved_date":"2026-09-30","revision":"2025 collection; individual sheet dates retained","sha256":"ea4176dd19fc3dfaadd1554f3543eaa5bf1130772b7b81bdf821410d3262cbdb","source_type":"manufacturer_datasheet","title":"Optical Glass Datasheets"}],"states":[],"summaries":{"compressive_strength":{"bases":[],"limits":{},"material_count":0,"mixed_conditions":[],"observation_count":0,"range":null},"density":{"bases":["reference"],"limits":{},"material_count":1,"mixed_conditions":[],"observation_count":1,"range":{"includes_bound":false,"maximum":4410.0,"minimum":4410.0,"observation_count":1,"property_id":"density","significant_figures":3,"singleton":true,"unavailable_count":0,"unit":"kg/m^3"}},"elongation_at_break":{"bases":[],"limits":{},"material_count":0,"mixed_conditions":[],"observation_count":0,"range":null},"flexural_modulus":{"bases":[],"limits":{},"material_count":0,"mixed_conditions":[],"observation_count":0,"range":null},"flexural_strength":{"bases":[],"limits":{},"material_count":0,"mixed_conditions":[],"observation_count":0,"range":null},"max_service_temperature":{"bases":[],"limits":{},"material_count":0,"mixed_conditions":[],"observation_count":0,"range":null},"poissons_ratio":{"bases":["reference"],"limits":{},"material_count":1,"mixed_conditions":[],"observation_count":1,"range":{"includes_bound":false,"maximum":0.288,"minimum":0.288,"observation_count":1,"property_id":"poissons_ratio","significant_figures":3,"singleton":true,"unavailable_count":0,"unit":"1"}},"specific_heat":{"bases":["reference"],"limits":{},"material_count":1,"mixed_conditions":[],"observation_count":1,"range":{"includes_bound":false,"maximum":530.0,"minimum":530.0,"observation_count":1,"property_id":"specific_heat","significant_figures":3,"singleton":true,"unavailable_count":0,"unit":"J/(kg*K)"}},"tensile_yield_strength":{"bases":[],"limits":{},"material_count":0,"mixed_conditions":[],"observation_count":0,"range":null},"thermal_conductivity":{"bases":["reference"],"limits":{},"material_count":1,"mixed_conditions":[],"observation_count":1,"range":{"includes_bound":false,"maximum":0.79,"minimum":0.79,"observation_count":1,"property_id":"thermal_conductivity","significant_figures":3,"singleton":true,"unavailable_count":0,"unit":"W/(m*K)"}},"ultimate_tensile_strength":{"bases":[],"limits":{},"material_count":0,"mixed_conditions":[],"observation_count":0,"range":null},"youngs_modulus":{"bases":["reference"],"limits":{},"material_count":1,"mixed_conditions":[],"observation_count":1,"range":{"includes_bound":false,"maximum":109000000000.0,"minimum":109000000000.0,"observation_count":1,"property_id":"youngs_modulus","significant_figures":3,"singleton":true,"unavailable_count":0,"unit":"Pa"}}}}

File: tools/materials/data/f4eacdae4f6d5970c043/records/schott-n-pk51.json
{"build_id":"f4eacdae4f6d5970c043","contract_version":"0.1.0","material":{"aliases":["N-PK51"],"designations":[{"system_id":"supplier","value":"N-PK51"}],"id":"schott-n-pk51","identity_kind":"commercial_grade","name":"SCHOTT N-PK51","notes":"Named optical glass composition; mechanical and thermal reference values.","primary_taxon_id":"glasses","supplemental_taxon_ids":[]},"observations":[{"basis":"reference","conditions":{},"id":"obs-50fe7fff52f6838d873b","material_id":"schott-n-pk51","notes":"Optical glass reference data; As of 21-Feb-2018, subject to change. Test temperature not specified for these rows.","property_id":"density","result":{"canonical":{"unit":"kg/m^3","value":3860.0},"kind":"point","reported":{"significant_figures":3,"unit":"g/cm³","value":3.86}},"source_id":"schott-optical-glass","source_locator":{"label":"Page 9, N-PK51, Other Properties, row Density rho","page":9},"state_id":null,"status":"active","supersedes_observation_ids":[],"test_method":{"reported_label":"Supplier reference property; method not stated on sheet"},"uncertainty":null},{"basis":"reference","conditions":{},"id":"obs-1f623da6d625c0ed71cb","material_id":"schott-n-pk51","notes":"Optical glass reference data; As of 21-Feb-2018, subject to change. Test temperature not specified for these rows.","property_id":"youngs_modulus","result":{"canonical":{"unit":"Pa","value":74000000000.0},"kind":"point","reported":{"significant_figures":2,"unit":"10³ N/mm²","value":74.0}},"source_id":"schott-optical-glass","source_locator":{"label":"Page 9, N-PK51, Other Properties, row Elasticity modulus E","page":9},"state_id":null,"status":"active","supersedes_observation_ids":[],"test_method":{"reported_label":"Supplier reference property; method not stated on sheet"},"uncertainty":null},{"basis":"reference","conditions":{},"id":"obs-f0fede6781e35d4fa984","material_id":"schott-n-pk51","notes":"Optical glass reference data; As of 21-Feb-2018, subject to change. Test temperature not specified for these rows.","property_id":"poissons_ratio","result":{"canonical":{"unit":"1","value":0.295},"kind":"point","reported":{"significant_figures":3,"unit":"1","value":0.295}},"source_id":"schott-optical-glass","source_locator":{"label":"Page 9, N-PK51, Other Properties, row Poisson's ratio mu","page":9},"state_id":null,"status":"active","supersedes_observation_ids":[],"test_method":{"reported_label":"Supplier reference property; method not stated on sheet"},"uncertainty":null},{"basis":"reference","conditions":{},"id":"obs-9d82fbbd907a10b7ba10","material_id":"schott-n-pk51","notes":"Optical glass reference data; As of 21-Feb-2018, subject to change. Test temperature not specified for these rows.","property_id":"thermal_conductivity","result":{"canonical":{"unit":"W/(m*K)","value":0.65},"kind":"point","reported":{"significant_figures":3,"unit":"W/(m·K)","value":0.65}},"source_id":"schott-optical-glass","source_locator":{"label":"Page 9, N-PK51, Other Properties, row Thermal conductivity lambda","page":9},"state_id":null,"status":"active","supersedes_observation_ids":[],"test_method":{"reported_label":"Supplier reference property; method not stated on sheet"},"uncertainty":null},{"basis":"reference","conditions":{},"id":"obs-e4c0a74c328f6cb44cab","material_id":"schott-n-pk51","notes":"Optical glass reference data; As of 21-Feb-2018, subject to change. Test temperature not specified for these rows.","property_id":"specific_heat","result":{"canonical":{"unit":"J/(kg*K)","value":620.0},"kind":"point","reported":{"significant_figures":3,"unit":"J/(g·K)","value":0.62}},"source_id":"schott-optical-glass","source_locator":{"label":"Page 9, N-PK51, Other Properties, row Specific heat capacity cp","page":9},"state_id":null,"status":"active","supersedes_observation_ids":[],"test_method":{"reported_label":"Supplier reference property; method not stated on sheet"},"uncertainty":null}],"source_values":{"obs-1f623da6d625c0ed71cb":{"offset_to_si":0,"scale_to_si":1000000000.0,"significant_figures":2,"text":"74","unit":"10³ N/mm²"},"obs-50fe7fff52f6838d873b":{"offset_to_si":0,"scale_to_si":1000,"significant_figures":3,"text":"3.86","unit":"g/cm³"},"obs-9d82fbbd907a10b7ba10":{"offset_to_si":0,"scale_to_si":1,"significant_figures":3,"text":"0.650","unit":"W/(m·K)"},"obs-e4c0a74c328f6cb44cab":{"offset_to_si":0,"scale_to_si":1000,"significant_figures":3,"text":"0.620","unit":"J/(g·K)"},"obs-f0fede6781e35d4fa984":{"offset_to_si":0,"scale_to_si":1,"significant_figures":3,"text":"0.295","unit":"1"}},"sources":[{"id":"schott-optical-glass","license":"Selected numerical facts with attribution. Source document not redistributed.","notes":"See ashby-families-review.md for scope, exclusions, and conversion review.","organization":"SCHOTT","publication_date":null,"retrieved_date":"2026-09-30","revision":"2025 collection; individual sheet dates retained","sha256":"ea4176dd19fc3dfaadd1554f3543eaa5bf1130772b7b81bdf821410d3262cbdb","source_type":"manufacturer_datasheet","title":"Optical Glass Datasheets"}],"states":[],"summaries":{"compressive_strength":{"bases":[],"limits":{},"material_count":0,"mixed_conditions":[],"observation_count":0,"range":null},"density":{"bases":["reference"],"limits":{},"material_count":1,"mixed_conditions":[],"observation_count":1,"range":{"includes_bound":false,"maximum":3860.0,"minimum":3860.0,"observation_count":1,"property_id":"density","significant_figures":3,"singleton":true,"unavailable_count":0,"unit":"kg/m^3"}},"elongation_at_break":{"bases":[],"limits":{},"material_count":0,"mixed_conditions":[],"observation_count":0,"range":null},"flexural_modulus":{"bases":[],"limits":{},"material_count":0,"mixed_conditions":[],"observation_count":0,"range":null},"flexural_strength":{"bases":[],"limits":{},"material_count":0,"mixed_conditions":[],"observation_count":0,"range":null},"max_service_temperature":{"bases":[],"limits":{},"material_count":0,"mixed_conditions":[],"observation_count":0,"range":null},"poissons_ratio":{"bases":["reference"],"limits":{},"material_count":1,"mixed_conditions":[],"observation_count":1,"range":{"includes_bound":false,"maximum":0.295,"minimum":0.295,"observation_count":1,"property_id":"poissons_ratio","significant_figures":3,"singleton":true,"unavailable_count":0,"unit":"1"}},"specific_heat":{"bases":["reference"],"limits":{},"material_count":1,"mixed_conditions":[],"observation_count":1,"range":{"includes_bound":false,"maximum":620.0,"minimum":620.0,"observation_count":1,"property_id":"specific_heat","significant_figures":3,"singleton":true,"unavailable_count":0,"unit":"J/(kg*K)"}},"tensile_yield_strength":{"bases":[],"limits":{},"material_count":0,"mixed_conditions":[],"observation_count":0,"range":null},"thermal_conductivity":{"bases":["reference"],"limits":{},"material_count":1,"mixed_conditions":[],"observation_count":1,"range":{"includes_bound":false,"maximum":0.65,"minimum":0.65,"observation_count":1,"property_id":"thermal_conductivity","significant_figures":3,"singleton":true,"unavailable_count":0,"unit":"W/(m*K)"}},"ultimate_tensile_strength":{"bases":[],"limits":{},"material_count":0,"mixed_conditions":[],"observation_count":0,"range":null},"youngs_modulus":{"bases":["reference"],"limits":{},"material_count":1,"mixed_conditions":[],"observation_count":1,"range":{"includes_bound":false,"maximum":74000000000.0,"minimum":74000000000.0,"observation_count":1,"property_id":"youngs_modulus","significant_figures":2,"singleton":true,"unavailable_count":0,"unit":"Pa"}}}}
