Repository: amarschn/tools

# Materials

## Purpose

Look up a material and read its measured properties, with the source behind
every value. This is the entry point for material and property lookup on the
site: type a grade (`6061-T6`, `316L`, `PEEK`) to open a datasheet, or type a
property (`density`, `plastic strength`) to open category-grouped reference
ranges.

It answers "what is this material's yield strength, and who says so". For
choosing between materials, use [Ashby Chart](../ashby-chart/).
Its Ashby charts use a generated projection of this same catalog and link each
plotted grade back to its datasheet here.

File: tools/materials/data/f4eacdae4f6d5970c043/catalog.json (part 14 of 180)
"id":"obs-0d13518861a4afc60639","material_id":"tecanyl-731-grey","notes":"Machined specimen; tested after machining. Humidity affects polyamides; orientation and exact test temperature are not specified in this table.","property_id":"elongation_at_break","result":{"canonical":{"unit":"1","value":0.22},"kind":"point","reported":{"significant_figures":2,"unit":"%","value":22.0}},"source_id":"ensinger-manual","source_locator":{"label":"Page 88, Material standard values, column 4 (TECANYL 731 grey), row Elongation at break","page":88},"state_id":null,"status":"active","supersedes_observation_ids":[],"test_method":{"reported_label":"DIN EN ISO 527-2"},"uncertainty":null},{"basis":"typical","conditions":{"product_form":"stock_shape"},"id":"obs-afbfa0ede9124bcf7c41","material_id":"tecanyl-731-grey","notes":"Machined specimen; tested after machining. Humidity affects polyamides; orientation and exact test temperature are not specified in this table.","property_id":"thermal_conductivity","result":{"canonical":{"unit":"W/(m*K)","value":0.21},"kind":"point","reported":{"significant_figures":2,"unit":"W/(m·K)","value":0.21}},"source_id":"ensinger-manual","source_locator":{"label":"Page 88, Material standard values, column 4 (TECANYL 731 grey), row Thermal conductivity","page":88},"state_id":null,"status":"active","supersedes_observation_ids":[],"test_method":{"reported_label":"ISO 22007-4:2008"},"uncertainty":null},{"basis":"typical","conditions":{"product_form":"stock_shape"},"id":"obs-9110c9fb9378c2c84b51","material_id":"tecanyl-731-grey","notes":"Machined specimen; tested after machining. Humidity affects polyamides; orientation and exact test temperature are not specified in this table.","property_id":"flexural_strength","result":{"canonical":{"unit":"Pa","value":85000000.0},"kind":"point","reported":{"significant_figures":2,"unit":"MPa","value":85.0}},"source_id":"ensinger-manual","source_locator":{"label":"Page 88, Material standard values, column 4 (TECANYL 731 grey), row Flexural strength","page":88},"state_id":null,"status":"active","supersedes_observation_ids":[],"test_method":{"reported_label":"DIN EN ISO 178"},"uncertainty":null},{"basis":"typical","conditions":{"product_form":"stock_shape"},"id":"obs-68f5f66d683ffac64e5e","material_id":"tecafine-pmp","notes":"Machined specimen; tested after machining. Humidity affects polyamides; orientation and exact test temperature are not specified in this table.","property_id":"density","result":{"canonical":{"unit":"kg/m^3","value":830.0},"kind":"point","reported":{"significant_figures":2,"unit":"g/cm³","value":0.83}},"source_id":"ensinger-manual","source_locator":{"label":"Page 88, Material standard values, column 5 (TECAFINE PMP), row Density","page":88},"state_id":null,"status":"active","supersedes_observation_ids":[],"test_method":{"reported_label":"DIN EN ISO 1183"},"uncertainty":null},{"basis":"typical","conditions":{"product_form":"stock_shape"},"id":"obs-7fb6dbf786c1dff49e25","material_id":"tecafine-pmp","notes":"Machined specimen; tested after machining. Humidity affects polyamides; orientation and exact test temperature are not specified in this table.","property_id":"youngs_modulus","result":{"canonical":{"unit":"Pa","value":1000000000.0},"kind":"point","reported":{"significant_figures":4,"unit":"MPa","value":1000.0}},"source_id":"ensinger-manual","source_locator":{"label":"Page 88, Material standard values, column 5 (TECAFINE PMP), row Modulus of elasticity (tensile test)","page":88},"state_id":null,"status":"active","supersedes_observation_ids":[],"test_method":{"reported_label":"DIN EN ISO 527-2"},"uncertainty":null},{"basis":"typical","conditions":{"product_form":"stock_shape"},"id":"obs-bce320ad3d6f5795424f","material_id":"tecafine-pmp","notes":"Machined specimen; tested after machining. Humidity affects polyamides; orientation and exact test temperature are not specified in this table.","property_id":"ultimate_tensile_strength","result":{"canonical":{"unit":"Pa","value":26000000.0},"kind":"point","reported":{"significant_figures":2,"unit":"MPa","value":26.0}},"source_id":"ensinger-manual","source_locator":{"label":"Page 88, Material standard values, column 5 (TECAFINE PMP), row Tensile strength","page":88},"state_id":null,"status":"active","supersedes_observation_ids":[],"test_method":{"reported_label":"DIN EN ISO 527-2"},"uncertainty":null},{"basis":"typical","conditions":{"product_form":"stock_shape"},"id":"obs-79d38f4f0150afb1dc63","material_id":"tecafine-pmp","notes":"Machined specimen; tested after machining. Humidity affects polyamides; orientation and exact test temperature are not specified in this table.","property_id":"tensile_yield_strength","result":{"canonical":{"unit":"Pa","value":26000000.0},"kind":"point","reported":{"significant_figures":2,"unit":"MPa","value":26.0}},"source_id":"ensinger-manual","source_locator":{"label":"Page 88, Material standard values, column 5 (TECAFINE PMP), row Tensile strength at yield","page":88},"state_id":null,"status":"active","supersedes_observation_ids":[],"test_method":{"reported_label":"DIN EN ISO 527-2"},"uncertainty":null},{"basis":"typical","conditions":{"product_form":"stock_shape"},"id":"obs-e796da12f7af929e0b20","material_id":"tecafine-pmp","notes":"Machined specimen; tested after machining. Humidity affects polyamides; orientation and exact test temperature are not specified in this table.","property_id":"elongation_at_break","result":{"canonical":{"unit":"1","value":0.67},"kind":"point","reported":{"significant_figures":2,"unit":"%","value":67.0}},"source_id":"ensinger-manual","source_locator":{"label":"Page 88, Material standard values, column 5 (TECAFINE PMP), row Elongation at break","page":88},"state_id":null,"status":"active","supersedes_observation_ids":[],"test_method":{"reported_label":"DIN EN ISO 527-2"},"uncertainty":null},{"basis":"typical","conditions":{"product_form":"stock_shape"},"id":"obs-3e1421c15c773b677c1f","material_id":"tecafine-pmp","notes":"Machined specimen; tested after machining. Humidity affects polyamides; orientation and exact test temperature are not specified in this table.","property_id":"flexural_strength","result":{"canonical":{"unit":"Pa","value":31000000.0},"kind":"point","reported":{"significant_figures":2,"unit":"MPa","value":31.0}},"source_id":"ensinger-manual","source_locator":{"label":"Page 88, Material standard values, column 5 (TECAFINE PMP), row Flexural strength","page":88},"state_id":null,"status":"active","supersedes_observation_ids":[],"test_method":{"reported_label":"DIN EN ISO 178"},"uncertainty":null},{"basis":"typical","conditions":{"product_form":"stock_shape"},"id":"obs-fa753e0e66227b0e8cef","material_id":"tecapro-mt","notes":"Machined specimen; tested after machining. Humidity affects polyamides; orientation and exact test temperature are not specified in this table.","property_id":"density","result":{"canonical":{"unit":"kg/m^3","value":930.0},"kind":"point","reported":{"significant_figures":2,"unit":"g/cm³","value":0.93}},"source_id":"ensinger-manual","source_locator":{"label":"Page 88, Material standard values, column 6 (TECAPRO MT), row Density","page":88},"state_id":null,"status":"active","supersedes_observation_ids":[],"test_method":{"reported_label":"DIN EN ISO 1183"},"uncertainty":null},{"basis":"typical","conditions":{"product_form":"stock_shape"},"id":"obs-ce8501443cc89e1160d4","material_id":"tecapro-mt","notes":"Machined specimen; tested after machining. Humidity affects polyamides; orientation and exact test temperature are not specified in this table.","property_id":"youngs_modulus","result":{"canonical":{"unit":"Pa","value":2000000000.0},"kind":"point","reported":{"significant_figures":4,"unit":"MPa","value":2000.0}},"source_id":"ensinger-manual","source_locator":{"label":"Page 88, Material standard values, column 6 (TECAPRO MT), row Modulus of elasticity (tensile test)","page":88},"state_id":null,"status":"active","supersedes_observation_ids":[],"test_method":{"reported_label":"DIN EN ISO 527-2"},"uncertainty":null},{"basis":"typical","conditions":{"product_form":"stock_shape"},"id":"obs-4d096e2a405916d15f12","material_id":"tecapro-mt","notes":"Machined specimen; tested after machining. Humidity affects polyamides; orientation and exact test temperature are not specified in this table.","property_id":"ultimate_tensile_strength","result":{"canonical":{"unit":"Pa","value":34000000.0},"kind":"point","reported":{"significant_figures":2,"unit":"MPa","value":34.0}},"source_id":"ensinger-manual","source_locator":{"label":"Page 88, Material standard values, column 6 (TECAPRO MT), row Tensile strength","page":88},"state_id":null,"status":"active","supersedes_observation_ids":[],"test_method":{"reported_label":"DIN EN ISO 527-2"},"uncertainty":null},{"basis":"typical","conditions":{"product_form":"stock_shape"},"id":"obs-cd9648df82c4c6e4e43d","material_id":"tecapro-mt","notes":"Machined specimen; tested after machining. Humidity affects polyamides; orientation and exact test temperature are not specified in this table.","property_id":"tensile_yield_strength","result":{"canonical":{"unit":"Pa","value":34000000.0},"kind":"point","reported":{"significant_figures":2,"unit":"MPa","value":34.0}},"source_id":"ensinger-manual","source_locator":{"label":"Page 88, Material standard values, column 6 (TECAPRO MT), row Tensile strength at yield","page":88},"state_id":null,"status":"active","supersedes_observation_ids":[],"test_method":{"reported_label":"DIN EN ISO 527-2"},"uncertainty":null},{"basis":"typical","conditions":{"product_form":"stock_shape"},"id":"obs-b1290da5ec2297a14641","material_id":"tecapro-mt","notes":"Machined specimen; tested after machining. Humidity affects polyamides; orientation and exact test temperature are not specified in this table.","property_id":"elongation_at_break","result":{"canonical":{"unit":"1","value":0.67},"kind":"point","reported":{"significant_figures":2,"unit":"%","value":67.0}},"source_id":"ensinger-manual","source_locator":{"label":"Page 88, Material standard values, column 6 (TECAPRO MT), row Elongation at break","page":88},"state_id":null,"status":"active","supersedes_observation_ids":[],"test_method":{"reported_label":"DIN EN ISO 527-2"},"uncertainty":null},{"basis":"typical","conditions":{"product_form":"stock_shape"},"id":"obs-ac5416bf46cdb6a9af9c","material_id":"tecapro-mt","notes":"Machined specimen; tested after machining. Humidity affects polyamides; orientation and exact test temperature are not specified in this table.","property_id":"flexural_strength","result":{"canonical":{"unit":"Pa","value":54000000.0},"kind":"point","reported":{"significant_figures":2,"unit":"MPa","value":54.0}},"source_id":"ensinger-manual","source_locator":{"label":"Page 88, Material standard values, column 6 (TECAPRO MT), row Flexural strength","page":88},"state_id":null,"status":"active","supersedes_observation_ids":[],"test_method":{"reported_label":"DIN EN ISO 178"},"uncertainty":null},{"basis":"typical","conditions":{"product_form":"stock_shape"},"id":"obs-be60646c0de3ba72c818","material_id":"tecaform-ah-natural","notes":"Machined specimen; tested after machining. Humidity affects polyamides; orientation and exact test temperature are not specified in this table.","property_id":"density","result":{"canonical":{"unit":"kg/m^3","value":1410.0},"kind":"point","reported":{"significant_figures":3,"unit":"g/cm³","value":1.41}},"source_id":"ensinger-manual","source_locator":{"label":"Page 88, Material standard values, column 7 (TECAFORM AH natural), row Density","page":88},"state_id":null,"status":"active","supersedes_observation_ids":[],"test_method":{"reported_label":"DIN EN ISO 1183"},"uncertainty":null},{"basis":"typical","conditions":{"product_form":"stock_shape"},"id":"obs-e9a3fc924aadf35cdd15","material_id":"tecaform-ah-natural","notes":"Machined specimen; tested after machining. Humidity affects polyamides; orientation and exact test temperature are not specified in this table.","property_id":"youngs_modulus","result":{"canonical":{"unit":"Pa","value":2800000000.0},"kind":"point","reported":{"significant_figures":4,"unit":"MPa","value":2800.0}},"source_id":"ensinger-manual","source_locator":{"label":"Page 88, Material standard values, column 7 (TECAFORM AH natural), row Modulus of elasticity (tensile test)","page":88},"state_id":null,"status":"active","supersedes_observation_ids":[],"test_method":{"reported_label":"DIN EN ISO 527-2"},"uncertainty":null},{"basis":"typical","conditions":{"product_form":"stock_shape"},"id":"obs-cb07983115d764d31b42","material_id":"tecaform-ah-natural","notes":"Machined specimen; tested after machining. Humidity affects polyamides; orientation and exact test temperature are not specified in this table.","property_id":"ultimate_tensile_strength","result":{"canonical":{"unit":"Pa","value":67000000.0},"kind":"point","reported":{"significant_figures":2,"unit":"MPa","value":67.0}},"source_id":"ensinger-manual","source_locator":{"label":"Page 88, Material standard values, column 7 (TECAFORM AH natural), row Tensile strength","page":88},"state_id":null,"status":"active","supersedes_observation_ids":[],"test_method":{"reported_label":"DIN EN ISO 527-2"},"uncertainty":null},{"basis":"typical","conditions":{"product_form":"stock_shape"},"id":"obs-eb2aa55fa6e27ee0d18b","material_id":"tecaform-ah-natural","notes":"Machined specimen; tested after machining. Humidity affects polyamides; orientation and exact test temperature are not specified in this table.","property_id":"tensile_yield_strength","result":{"canonical":{"unit":"Pa","value":67000000.0},"kind":"point","reported":{"significant_figures":2,"unit":"MPa","value":67.0}},"source_id":"ensinger-manual","source_locator":{"label":"Page 88, Material standard values, column 7 (TECAFORM AH natural), row Tensile strength at yield","page":88},"state_id":null,"status":"active","supersedes_observation_ids":[],"test_method":{"reported_label":"DIN EN ISO 527-2"},"uncertainty":null},{"basis":"typical","conditions":{"product_form":"stock_shape"},"id":"obs-524fda91c8b3b85c1a89","material_id":"tecaform-ah-natural","notes":"Machined specimen; tested after machining. Humidity affects polyamides; orientation and exact test temperature are not specified in this table.","property_id":"elongation_at_break","result":{"canonical":{"unit":"1","value":0.32},"kind":"point","reported":{"significant_figures":2,"unit":"%","value":32.0}},"source_id":"ensinger-manual","source_locator":{"label":"Page 88, Material standard values, column 7 (TECAFORM AH natural), row Elongation at break","page":88},"state_id":null,"status":"active","supersedes_observation_ids":[],"test_method":{"reported_label":"DIN EN ISO 527-2"},"uncertainty":null},{"basis":"typical","conditions":{"product_form":"stock_shape"},"id":"obs-d981ce28a7fac3b35c53","material_id":"tecaform-ah-natural","notes":"Machined specimen; tested after machining. Humidity affects polyamides; orientation and exact test temperature are not specified in this table.","property_id":"thermal_conductivity","result":{"canonical":{"unit":"W/(m*K)","value":0.39},"kind":"point","reported":{"significant_figures":2,"unit":"W/(m·K)","value":0.39}},"source_id":"ensinger-manual","source_locator":{"label":"Page 88, Material standard values, column 7 (TECAFORM AH natural), row Thermal conductivity","page":88},"state_id":null,"status":"active","supersedes_observation_ids":[],"test_method":{"reported_label":"ISO 22007-4:2008"},"uncertainty":null},{"basis":"typical","conditions":{"product_form":"stock_shape"},"id":"obs-3da47c7aa6455fd36a3d","material_id":"tecaform-ah-natural","notes":"Machined specimen; tested after machining. Humidity affects polyamides; orientation and exact test temperature are not specified in this table.","property_id":"flexural_strength","result":{"canonical":{"unit":"Pa","value":91000000.0},"kind":"point","reported":{"significant_figures":2,"unit":"MPa","value":91.0}},"source_id":"ensinger-manual","source_locator":{"label":"Page 88, Material standard values, column 7 (TECAFORM AH natural), row Flexural strength","page":88},"state_id":null,"status":"active","supersedes_observation_ids":[],"test_method":{"reported_label":"DIN EN ISO 178"},"uncertainty":null},{"basis":"typical","conditions":{"product_form":"stock_shape"},"id":"obs-9caef868bf7001593d93","material_id":"tecaform-ah-gf25","notes":"Machined specimen; tested after machining. Humidity affects polyamides; orientation and exact test temperature are not specified in this table.","property_id":"density","result":{"canonical":{"unit":"kg/m^3","value":1590.0},"kind":"point","reported":{"significant_figures":3,"unit":"g/cm³","value":1.59}},"source_id":"ensinger-manual","source_locator":{"label":"Page 88, Material standard values, column 9 (TECAFORM AH GF25), row Density","page":88},"state_id":null,"status":"active","supersedes_observation_ids":[],"test_method":{"reported_label":"DIN EN ISO 1183"},"uncertainty":null},{"basis":"typical","conditions":{"product_form":"stock_shape"},"id":"obs-983d8f8da4e8df514686","material_id":"tecaform-ah-gf25","notes":"Machined specimen; tested after machining. Humidity affects polyamides; orientation and exact test temperature are not specified in this table.","property_id":"youngs_modulus","result":{"canonical":{"unit":"Pa","value":4200000000.0},"kind":"point","reported":{"significant_figures":4,"unit":"MPa","value":4200.0}},"source_id":"ensinger-manual","source_locator":{"label":"Page 88, Material standard values, column 9 (TECAFORM AH GF25), row Modulus of elasticity (tensile test)","page":88},"state_id":null,"status":"active","supersedes_observation_ids":[],"test_method":{"reported_label":"DIN EN ISO 527-2"},"uncertainty":null},{"basis":"typical","conditions":{"product_form":"stock_shape"},"id":"obs-6b6c95e52aee2c349f6a","material_id":"tecaform-ah-gf25","notes":"Machined specimen; tested after machining. Humidity affects polyamides; orientation and exact test temperature are not specified in this table.","property_id":"ultimate_tensile_strength","result":{"canonical":{"unit":"Pa","value":51000000.0},"kind":"point","reported":{"significant_figures":2,"unit":"MPa","value":51.0}},"source_id":"ensinger-manual","source_locator":{"label":"Page 88, Material standard values, column 9 (TECAFORM AH GF25), row Tensile strength","page":88},"state_id":null,"status":"active","supersedes_observation_ids":[],"test_method":{"reported_label":"DIN EN ISO 527-2"},"uncertainty":null},{"basis":"typical","conditions":{"product_form":"stock_shape"},"id":"obs-08dc28e84f0cc86c3252","material_id":"tecaform-ah-gf25","notes":"Machined specimen; tested after machining. Humidity affects polyamides; orientation and exact test temperature are not specified in this table.","property_id":"tensile_yield_strength","result":{"canonical":{"unit":"Pa","value":51000000.0},"kind":"point","reported":{"significant_figures":2,"unit":"MPa","value":51.0}},"source_id":"ensinger-manual","source_locator":{"label":"Page 88, Material standard values, column 9 (TECAFORM AH GF25), row Tensile strength at yield","page":88},"state_id":null,"status":"active","supersedes_observation_ids":[],"test_method":{"reported_label":"DIN EN ISO 527-2"},"uncertainty":null},{"basis":"typical","conditions":{"product_form":"stock_shape"},"id":"obs-7cc0ff64ac6b78ff26fa","material_id":"tecaform-ah-gf25","notes":"Machined specimen; tested after machining. Humidity affects polyamides; orientation and exact test temperature are not specified in this table.","property_id":"elongation_at_break","result":{"canonical":{"unit":"1","value":0.12},"kind":"point","reported":{"significant_figures":2,"unit":"%","value":12.0}},"source_id":"ensinger-manual","source_locator":{"label":"Page 88, Material standard values, column 9 (TECAFORM AH GF25), row Elongation at break","page":88},"state_id":null,"status":"active","supersedes_observation_ids":[],"test_method":{"reported_label":"DIN EN ISO 527-2"},"uncertainty":null},{"basis":"typical","conditions":{"product_form":"stock_shape"},"id":"obs-833ae1e750b75023f6a5","material_id":"tecaform-ah-gf25","notes":"Machined specimen; tested after machining. Humidity affects polyamides; orientation and exact test temperature are not specified in this table.","property_id":"thermal_conductivity","result":{"canonical":{"unit":"W/(m*K)","value":0.47},"kind":"point","reported":{"significant_figures":2,"unit":"W/(m·K)","value":0.47}},"source_id":"ensinger-manual","source_locator":{"label":"Page 88, Material standard values, column 9 (TECAFORM AH GF25), row Thermal conductivity","page":88},"state_id":null,"status":"active","supersedes_observation_ids":[],"test_method":{"reported_label":"ISO 22007-4:2008"},"uncertainty":null},{"basis":"typical","conditions":{"product_form":"stock_shape"},"id":"obs-77776f78b2e79700f9d3","material_id":"tecaform-ah-gf25","notes":"Machined specimen; tested after machining. Humidity affects polyamides; orientation and exact test temperature are not specified in this table.","property_id":"flexural_strength","result":{"canonical":{"unit":"Pa","value":88000000.0},"kind":"point","reported":{"significant_figures":2,"unit":"MPa","value":88.0}},"source_id":"ensinger-manual","source_locator":{"label":"Page 88, Material standard values, column 9 (TECAFORM AH GF25), row Flexural strength","page":88},"state_id":null,"status":"active","supersedes_observation_ids":[],"test_method":{"reported_label":"DIN EN ISO 178"},"uncertainty":null},{"basis":"typical","conditions":{"product_form":"stock_shape"},"id":"obs-9d39f6caa499d61f88bc","material_id":"tecaform-ah-els","notes":"Machined specimen; tested after machining. Humidity affects polyamides; orientation and exact test temperature are not specified in this table.","property_id":"density","result":{"canonical":{"unit":"kg/m^3","value":1410.0},"kind":"point","reported":{"significant_figures":3,"unit":"g/cm³","value":1.41}},"source_id":"ensinger-manual","source_locator":{"label":"Page 88, Material standard values, column 10 (TECAFORM AH ELS), row Density","page":88},"state_id":null,"status":"active","supersedes_observation_ids":[],"test_method":{"reported_label":"DIN EN ISO 1183"},"uncertainty":null},{"basis":"typical","conditions":{"product_form":"stock_shape"},"id":"obs-0f58c594f34b44cc55f2","material_id":"tecaform-ah-els","notes":"Machined specimen; tested after machining. Humidity affects polyamides; orientation and exact test temperature are not specified in this table.","property_id":"youngs_modulus","result":{"canonical":{"unit":"Pa","value":1800000000.0},"kind":"point","reported":{"significant_figures":4,"unit":"MPa","value":1800.0}},"source_id":"ensinger-manual","source_locator":{"label":"Page 88, Material standard values, column 10 (TECAFORM AH ELS), row Modulus of elasticity (tensile test)","page":88},"state_id":null,"status":"active","supersedes_observation_ids":[],"test_method":{"reported_label":"DIN EN ISO 527-2"},"uncertainty":null},{"basis":"typical","conditions":{"product_form":"stock_shape"},"id":"obs-60d550b3eb5ed2c8803a","material_id":"tecaform-ah-els","notes":"Machined specimen; tested after machining. Humidity affects polyamides; orientation and exact test temperature are not specified in this table.","property_id":"ultimate_tensile_strength","result":{"canonical":{"unit":"Pa","value":42000000.0},"kind":"point","reported":{"significant_figures":2,"unit":"MPa","value":42.0}},"source_id":"ensinger-manual","source_locator":{"label":"Page 88, Material standard values, column 10 (TECAFORM AH ELS), row Tensile strength","page":88},"state_id":null,"status":"active","supersedes_observation_ids":[],"test_method":{"reported_label":"DIN EN ISO 527-2"},"uncertainty":null},{"basis":"typical","conditions":{"product_form":"stock_shape"},"id":"obs-92f1a51e7834e9b1a682","material_id":"tecaform-ah-els","notes":"Machined specimen; tested after machining. Humidity affects polyamides; orientation and exact test temperature are not specified in this table.","property_id":"tensile_yield_strength","result":{"canonical":{"unit":"Pa","value":42000000.0},"kind":"point","reported":{"significant_figures":2,"unit":"MPa","value":42.0}},"source_id":"ensinger-manual","source_locator":{"label":"Page 88, Material standard values, column 10 (TECAFORM AH ELS), row Tensile strength at yield","page":88},"state_id":null,"status":"active","supersedes_observation_ids":[],"test_method":{"reported_label":"DIN EN ISO 527-2"},"uncertainty":null},{"basis":"typical","conditions":{"product_form":"stock_shape"},"id":"obs-181c80c5f2a4fead08fb","material_id":"tecaform-ah-els","notes":"Machined specimen; tested after machining. Humidity affects polyamides; orientation and exact test temperature are not specified in this table.","property_id":"elongation_at_break","result":{"canonical":{"unit":"1","value":0.11},"kind":"point","reported":{"significant_figures":2,"unit":"%","value":11.0}},"source_id":"ensinger-manual","source_locator":{"label":"Page 88, Material standard values, column 10 (TECAFORM AH ELS), row Elongation at break","page":88},"state_id":null,"status":"active","supersedes_observation_ids":[],"test_method":{"reported_label":"DIN EN ISO 527-2"},"uncertainty":null},{"basis":"typical","conditions":{"product_form":"stock_shape"},"id":"obs-340801bbc9214bcacb50","material_id":"tecaform-ah-els","notes":"Machined specimen; tested after machining. Humidity affects polyamides; orientation and exact test temperature are not specified in this table.","property_id":"thermal_conductivity","result":{"canonical":{"unit":"W/(m*K)","value":0.46},"kind":"point","reported":{"significant_figures":2,"unit":"W/(m·K)","value":0.46}},"source_id":"ensinger-manual","source_locator":{"label":"Page 88, Material standard values, column 10 (TECAFORM AH ELS), row Thermal conductivity","page":88},"state_id":null,"status":"active","supersedes_observation_ids":[],"test_method":{"reported_label":"ISO 22007-4:2008"},"uncertainty":null},{"basis":"typical","conditions":{"product_form":"stock_shape"},"id":"obs-acb56072c55208c59b89","material_id":"tecaform-ah-els","notes":"Machined specimen; tested after machining. Humidity affects polyamides; orientation and exact test temperature are not specified in this table.","property_id":"flexural_strength","result":{"canonical":{"unit":"Pa","value":56000000.0},"kind":"point","reported":{"significant_figures":2,"unit":"MPa","value":56.0}},"source_id":"ensinger-manual","source_locator":{"label":"Page 88, Material standard values, column 10 (TECAFORM AH ELS), row Flexural strength","page":88},"state_id":null,"status":"active","supersedes_observation_ids":[],"test_method":{"reported_label":"DIN EN ISO 178"},"uncertainty":null},{"basis":"typical","conditions":{"product_form":"stock_shape"},"id":"obs-f318c654fef9e8ca52cd","material_id":"tecaform-ah-sd","notes":"Machined specimen; tested after machining. Humidity affects polyamides; orientation and exact test temperature are not specified in this table.","property_id":"density","result":{"canonical":{"unit":"kg/m^3","value":1350.0},"kind":"point","reported":{"significant_figures":3,"unit":"g/cm³","value":1.35}},"source_id":"ensinger-manual","source_locator":{"label":"Page 89, Material standard values, column 1 (TECAFORM AH SD), row Density","page":89},"state_id":null,"status":"active","supersedes_observation_ids":[],"test_method":{"reported_label":"DIN EN ISO 1183"},"uncertainty":null},{"basis":"typical","conditions":{"product_form":"stock_shape"},"id":"obs-ef0c8316a1c55c6c1955","material_id":"tecaform-ah-sd","notes":"Machined specimen; tested after machining. Humidity affects polyamides; orientation and exact test temperature are not specified in this table.","property_id":"youngs_modulus","result":{"canonical":{"unit":"Pa","value":1300000000.0},"kind":"point","reported":{"significant_figures":4,"unit":"MPa","value":1300.0}},"source_id":"ensinger-manual","source_locator":{"label":"Page 89, Material standard values, column 1 (TECAFORM AH SD), row Modulus of elasticity (tensile test)","page":89},"state_id":null,"status":"active","supersedes_observation_ids":[],"test_method":{"reported_label":"DIN EN ISO 527-2"},"uncertainty":null},{"basis":"typical","conditions":{"product_form":"stock_shape"},"id":"obs-a78e35ba731c734724dc","material_id":"tecaform-ah-sd","notes":"Machined specimen; tested after machining. Humidity affects polyamides; orientation and exact test temperature are not specified in this table.","property_id":"ultimate_tensile_strength","result":{"canonical":{"unit":"Pa","value":39000000.0},"kind":"point","reported":{"significant_figures":2,"unit":"MPa","value":39.0}},"source_id":"ensinger-manual","source_locator":{"label":"Page 89, Material standard values, column 1 (TECAFORM AH SD), row Tensile strength","page":89},"state_id":null,"status":"active","supersedes_observation_ids":[],"test_method":{"reported_label":"DIN EN ISO 527-2"},"uncertainty":null},{"basis":"typical","conditions":{"product_form":"stock_shape"},"id":"obs-91ce479003bc8adf3105","material_id":"tecaform-ah-sd","notes":"Machined specimen; tested after machining. Humidity affects polyamides; orientation and exact test temperature are not specified in this table.","property_id":"tensile_yield_strength","result":{"canonical":{"unit":"Pa","value":39000000.0},"kind":"point","reported":{"significant_figures":2,"unit":"MPa","value":39.0}},"source_id":"ensinger-manual","source_locator":{"label":"Page 89, Material standard values, column 1 (TECAFORM AH SD), row Tensile strength at yield","page":89},"state_id":null,"status":"active","supersedes_observation_ids":[],"test_method":{"reported_label":"DIN EN ISO 527-2"},"uncertainty":null},{"basis":"typical","conditions":{"product_form":"stock_shape"},"id":"obs-889cfd36f6375b3b1457","material_id":"tecaform-ah-sd","notes":"Machined specimen; tested after machining. Humidity affects polyamides; orientation and exact test temperature are not specified in this table.","property_id":"elongation_at_break","result":{"canonical":{"unit":"1","value":0.23},"kind":"point","reported":{"significant_figures":2,"unit":"%","value":23.0}},"source_id":"ensinger-manual","source_locator":{"label":"Page 89, Material standard values, column 1 (TECAFORM AH SD), row Elongation at break","page":89},"state_id":null,"status":"active","supersedes_observation_ids":[],"test_method":{"reported_label":"DIN EN ISO 527-2"},"uncertainty":null},{"basis":"typical","conditions":{"product_form":"stock_shape"},"id":"obs-e6fb3b8ab14aa742ecfd","material_id":"tecaform-ah-sd","notes":"Machined specimen; tested after machining. Humidity affects polyamides; orientation and exact test temperature are not specified in this table.","property_id":"thermal_conductivity","result":{"canonical":{"unit":"W/(m*K)","value":0.3},"kind":"point","reported":{"significant_figures":2,"unit":"W/(m·K)","value":0.3}},"source_id":"ensinger-manual","source_locator":{"label":"Page 89, Material standard values, column 1 (TECAFORM AH SD), row Thermal conductivity","page":89},"state_id":null,"status":"active","supersedes_observation_ids":[],"test_method":{"reported_label":"ISO 22007-4:2008"},"uncertainty":null},{"basis":"typical","conditions":{"product_form":"stock_shape"},"id":"obs-d210c04c34467182e60e","material_id":"tecaform-ah-sd","notes":"Machined specimen; tested after machining. Humidity affects polyamides; orientation and exact test temperature are not specified in this table.","property_id":"flexural_strength","result":{"canonical":{"unit":"Pa","value":46000000.0},"kind":"point","reported":{"significant_figures":2,"unit":"MPa","value":46.0}},"source_id":"ensinger-manual","source_locator":{"label":"Page 89, Material standard values, column 1 (TECAFORM AH SD), row Flexural strength","page":89},"state_id":null,"status":"active","supersedes_observation_ids":[],"test_method":{"reported_label":"DIN EN ISO 178"},"uncertainty":null},{"basis":"typical","conditions":{"product_form":"stock_shape"},"id":"obs-86b315a003162b118ee1","material_id":"tecaform-ah-id-blue","notes":"Machined specimen; tested after machining. Humidity affects polyamides; orientation and exact test temperature are not specified in this table.","property_id":"density","result":{"canonical":{"unit":"kg/m^3","value":1490.0},"kind":"point","reported":{"significant_figures":3,"unit":"g/cm³","value":1.49}},"source_id":"ensinger-manual","source_locator":{"label":"Page 89, Material standard values, column 2 (TECAFORM AH ID blue), row Density","page":89},"state_id":null,"status":"active","supersedes_observation_ids":[],"test_method":{"reported_label":"DIN EN ISO 1183"},"uncertainty":null},{"basis":"typical","conditions":{"product_form":"stock_shape"},"id":"obs-ff3ba9bc18ab1c422b58","material_id":"tecaform-ah-id-blue","notes":"Machined specimen; tested after machining. Humidity affects polyamides; orientation and exact test temperature are not specified in this table.","property_id":"youngs_modulus","result":{"canonical":{"unit":"Pa","value":3200000000.0},"kind":"point","reported":{"significant_figures":4,"unit":"MPa","value":3200.0}},"source_id":"ensinger-manual","source_locator":{"label":"Page 89, Material standard values, column 2 (TECAFORM AH ID blue), row Modulus of elasticity (tensile test)","page":89},"state_id":null,"status":"active","supersedes_observation_ids":[],"test_method":{"reported_label":"DIN EN ISO 527-2"},"uncertainty":null},{"basis":"typical","conditions":{"product_form":"stock_shape"},"id":"obs-ec0764fbe1fd73b96092","material_id":"tecaform-ah-id-blue","notes":"Machined specimen; tested after machining. Humidity affects polyamides; orientation and exact test temperature are not specified in this table.","property_id":"ultimate_tensile_strength","result":{"canonical":{"unit":"Pa","value":68000000.0},"kind":"point","reported":{"significant_figures":2,"unit":"MPa","value":68.0}},"source_id":"ensinger-manual","source_locator":{"label":"Page 89, Material standard values, column 2 (TECAFORM AH ID blue), row Tensile strength","page":89},"state_id":null,"status":"active","supersedes_observation_ids":[],"test_method":{"reported_label":"DIN EN ISO 527-2"},"uncertainty":null},{"basis":"typical","conditions":{"product_form":"stock_shape"},"id":"obs-3d4567a78c984b43f1ae","material_id":"tecaform-ah-id-blue","notes":"Machined specimen; tested after machining. Humidity affects polyamides; orientation and exact test temperature are not specified in this table.","property_id":"tensile_yield_strength","result":{"canonical":{"unit":"Pa","value":68000000.0},"kind":"point","reported":{"significant_figures":2,"unit":"MPa","value":68.0}},"source_id":"ensinger-manual","source_locator":{"label":"Page 89, Material standard values, column 2 (TECAFORM AH ID blue), row Tensile strength at yield","page":89},"state_id":null,"status":"active","supersedes_observation_ids":[],"test_method":{"reported_label":"DIN EN ISO 527-2"},"uncertainty":null},{"basis":"typical","conditions":{"product_form":"stock_shape"},"id":"obs-d4ba73e4d86a66d339a3","material_id":"tecaform-ah-id-blue","notes":"Machined specimen; tested after machining. Humidity affects polyamides; orientation and exact test temperature are not specified in this table.","property_id":"elongation_at_break","result":{"canonical":{"unit":"1","value":0.1},"kind":"point","reported":{"significant_figures":2,"unit":"%","value":10.0}},"source_id":"ensinger-manual","source_locator":{"label":"Page 89, Material standard values, column 2 (TECAFORM AH ID blue), row Elongation at break","page":89},"state_id":null,"status":"active","supersedes_observation_ids":[],"test_method":{"reported_label":"DIN EN ISO 527-2"},"uncertainty":null},{"basis":"typical","conditions":{"product_form":"stock_shape"},"id":"obs-2c67866d633b69338d37","material_id":"tecaform-ah-id-blue","notes":"Machined specimen; tested after machining. Humidity affects polyamides; orientation and exact test temperature are not specified in this table.","property_id":"thermal_conductivity","result":{"canonical":{"unit":"W/(m*K)","value":0.39},"kind":"point","reported":{"significant_figures":2,"unit":"W/(m·K)","value":0.39}},"source_id":"ensinger-manual","source_locator":{"label":"Page 89, Material standard values, column 2 (TECAFORM AH ID blue), row Thermal conductivity","page":89},"state_id":null,"status":"active","supersedes_observation_ids":[],"test_method":{"reported_label":"ISO 22007-4:2008"},"uncertainty":null},{"basis":"typical","conditions":{"product_form":"stock_shape"},"id":"obs-10bad260f81816f5f587","material_id":"tecaform-ah-id-blue","notes":"Machined specimen; tested after machining. Humidity affects polyamides; orientation and exact test temperature are not specified in this table.","property_id":"flexural_strength","result":{"canonical":{"unit":"Pa","value":100000000.0},"kind":"point","reported":{"significant_figures":3,"unit":"MPa","value":100.0}},"source_id":"ensinger-manual","source_locator":{"label":"Page 89, Material standard values, column 2 (TECAFORM AH ID blue), row Flexural strength","page":89},"state_id":null,"status":"active","supersedes_observation_ids":[],"test_method":{"reported_label":"DIN EN ISO 178"},"uncertainty":null},{"basis":"typical","conditions":{"product_form":"stock_shape"},"id":"obs-034add61eda5b99bcb74","material_id":"tecaform-ah-la","notes":"Machined specimen; tested after machining. Humidity affects polyamides; orientation and exact test temperature are not specified in this table.","property_id":"density","result":{"canonical":{"unit":"kg/m^3","value":1360.0},"kind":"point","reported":{"significant_figures":3,"unit":"g/cm³","value":1.36}},"source_id":"ensinger-manual","source_locator":{"label":"Page 89, Material standard values, column 3 (TECAFORM AH LA), row Density","page":89},"state_id":null,"status":"active","supersedes_observation_ids":[],"test_method":{"reported_label":"DIN EN ISO 1183"},"uncertainty":null},{"basis":"typical","conditions":{"product_form":"stock_shape"},"id":"obs-ca8354d70c299a769a9d","material_id":"tecaform-ah-la","notes":"Machined specimen; tested after machining. Humidity affects polyamides; orientation and exact test temperature are not specified in this table.","property_id":"youngs_modulus","result":{"canonical":{"unit":"Pa","value":2100000000.0},"kind":"point","reported":{"significant_figures":4,"unit":"MPa","value":2100.0}},"source_id":"ensinger-manual","source_locator":{"label":"Page 89, Material standard values, column 3 (TECAFORM AH LA), row Modulus of elasticity (tensile test)","page":89},"state_id":null,"status":"active","supersedes_observation_ids":[],"test_method":{"reported_label":"DIN EN ISO 527-2"},"uncertainty":null},{"basis":"typical","conditions":{"product_form":"stock_shape"},"id":"obs-e809b74065fc4f620033","material_id":"tecaform-ah-la","notes":"Machined specimen; tested after machining. Humidity affects polyamides; orientation and exact test temperature are not specified in this table.","property_id":"ultimate_tensile_strength","result":{"canonical":{"unit":"Pa","value":48000000.0},"kind":"point","reported":{"significant_figures":2,"unit":"MPa","value":48.0}},"source_id":"ensinger-manual","source_locator":{"label":"Page 89, Material standard values, column 3 (TECAFORM AH LA), row Tensile strength","page":89},"state_id":null,"status":"active","supersedes_observation_ids":[],"test_method":{"reported_label":"DIN EN ISO 527-2"},"uncertainty":null},{"basis":"typical","conditions":{"product_form":"stock_shape"},"id":"obs-b34fc578de2baa33d441","material_id":"tecaform-ah-la","notes":"Machined specimen; tested after machining. Humidity affects polyamides; orientation and exact test temperature are not specified in this table.","property_id":"tensile_yield_strength","result":{"canonical":{"unit":"Pa","value":48000000.0},"kind":"point","reported":{"significant_figures":2,"unit":"MPa","value":48.0}},"source_id":"ensinger-manual","source_locator":{"label":"Page 89, Material standard values, column 3 (TECAFORM AH LA), row Tensile strength at yield","page":89},
