Repository: amarschn/tools

# Materials

## Purpose

Look up a material and read its measured properties, with the source behind
every value. This is the entry point for material and property lookup on the
site: type a grade (`6061-T6`, `316L`, `PEEK`) to open a datasheet, or type a
property (`density`, `plastic strength`) to open category-grouped reference
ranges.

It answers "what is this material's yield strength, and who says so". For
choosing between materials, use [Ashby Chart](../ashby-chart/).
Its Ashby charts use a generated projection of this same catalog and link each
plotted grade back to its datasheet here.

File: tools/materials/data/9094175005d2ab17f84b/catalog.json (part 17 of 168)
"state_id":null,"status":"active","supersedes_observation_ids":[],"test_method":{"reported_label":"DIN EN ISO 527-2"},"uncertainty":null},{"basis":"typical","conditions":{"product_form":"stock_shape"},"id":"obs-ec9b5e10bb2f1f815e05","material_id":"tecamid-46-redbrown","notes":"Machined specimen; tested after machining. Humidity affects polyamides; orientation and exact test temperature are not specified in this table.","property_id":"elongation_at_break","result":{"canonical":{"unit":"1","value":0.32},"kind":"point","reported":{"significant_figures":2,"unit":"%","value":32.0}},"source_id":"ensinger-manual","source_locator":{"label":"Page 91, Material standard values, column 7 (TECAMID 46 redbrown), row Elongation at break","page":91},"state_id":null,"status":"active","supersedes_observation_ids":[],"test_method":{"reported_label":"DIN EN ISO 527-2"},"uncertainty":null},{"basis":"typical","conditions":{"product_form":"stock_shape"},"id":"obs-583c547392adb1f65320","material_id":"tecamid-46-redbrown","notes":"Machined specimen; tested after machining. Humidity affects polyamides; orientation and exact test temperature are not specified in this table.","property_id":"thermal_conductivity","result":{"canonical":{"unit":"W/(m*K)","value":0.37},"kind":"point","reported":{"significant_figures":2,"unit":"W/(m·K)","value":0.37}},"source_id":"ensinger-manual","source_locator":{"label":"Page 91, Material standard values, column 7 (TECAMID 46 redbrown), row Thermal conductivity","page":91},"state_id":null,"status":"active","supersedes_observation_ids":[],"test_method":{"reported_label":"ISO 22007-4:2008"},"uncertainty":null},{"basis":"typical","conditions":{"product_form":"stock_shape"},"id":"obs-dd7e09bb11cf2be540a3","material_id":"tecamid-46-redbrown","notes":"Machined specimen; tested after machining. Humidity affects polyamides; orientation and exact test temperature are not specified in this table.","property_id":"flexural_strength","result":{"canonical":{"unit":"Pa","value":132000000.0},"kind":"point","reported":{"significant_figures":3,"unit":"MPa","value":132.0}},"source_id":"ensinger-manual","source_locator":{"label":"Page 91, Material standard values, column 7 (TECAMID 46 redbrown), row Flexural strength","page":91},"state_id":null,"status":"active","supersedes_observation_ids":[],"test_method":{"reported_label":"DIN EN ISO 178"},"uncertainty":null},{"basis":"typical","conditions":{"product_form":"stock_shape"},"id":"obs-3823d3752ba509dd6253","material_id":"tecamid-12","notes":"Machined specimen; tested after machining. Humidity affects polyamides; orientation and exact test temperature are not specified in this table.","property_id":"density","result":{"canonical":{"unit":"kg/m^3","value":1020.0},"kind":"point","reported":{"significant_figures":3,"unit":"g/cm³","value":1.02}},"source_id":"ensinger-manual","source_locator":{"label":"Page 91, Material standard values, column 8 (TECAMID 12), row Density","page":91},"state_id":null,"status":"active","supersedes_observation_ids":[],"test_method":{"reported_label":"DIN EN ISO 1183"},"uncertainty":null},{"basis":"typical","conditions":{"product_form":"stock_shape"},"id":"obs-bb36288526eef8918630","material_id":"tecamid-12","notes":"Machined specimen; tested after machining. Humidity affects polyamides; orientation and exact test temperature are not specified in this table.","property_id":"youngs_modulus","result":{"canonical":{"unit":"Pa","value":1800000000.0},"kind":"point","reported":{"significant_figures":4,"unit":"MPa","value":1800.0}},"source_id":"ensinger-manual","source_locator":{"label":"Page 91, Material standard values, column 8 (TECAMID 12), row Modulus of elasticity (tensile test)","page":91},"state_id":null,"status":"active","supersedes_observation_ids":[],"test_method":{"reported_label":"DIN EN ISO 527-2"},"uncertainty":null},{"basis":"typical","conditions":{"product_form":"stock_shape"},"id":"obs-f665eea0a767bb7d6a24","material_id":"tecamid-12","notes":"Machined specimen; tested after machining. Humidity affects polyamides; orientation and exact test temperature are not specified in this table.","property_id":"ultimate_tensile_strength","result":{"canonical":{"unit":"Pa","value":53000000.0},"kind":"point","reported":{"significant_figures":2,"unit":"MPa","value":53.0}},"source_id":"ensinger-manual","source_locator":{"label":"Page 91, Material standard values, column 8 (TECAMID 12), row Tensile strength","page":91},"state_id":null,"status":"active","supersedes_observation_ids":[],"test_method":{"reported_label":"DIN EN ISO 527-2"},"uncertainty":null},{"basis":"typical","conditions":{"product_form":"stock_shape"},"id":"obs-a4353907e33dad7ff75c","material_id":"tecamid-12","notes":"Machined specimen; tested after machining. Humidity affects polyamides; orientation and exact test temperature are not specified in this table.","property_id":"tensile_yield_strength","result":{"canonical":{"unit":"Pa","value":54000000.0},"kind":"point","reported":{"significant_figures":2,"unit":"MPa","value":54.0}},"source_id":"ensinger-manual","source_locator":{"label":"Page 91, Material standard values, column 8 (TECAMID 12), row Tensile strength at yield","page":91},"state_id":null,"status":"active","supersedes_observation_ids":[],"test_method":{"reported_label":"DIN EN ISO 527-2"},"uncertainty":null},{"basis":"typical","conditions":{"product_form":"stock_shape"},"id":"obs-4ee9ac415d83f0ab2fbc","material_id":"tecamid-12","notes":"Machined specimen; tested after machining. Humidity affects polyamides; orientation and exact test temperature are not specified in this table.","property_id":"elongation_at_break","result":{"canonical":{"unit":"1","value":2.0},"kind":"point","reported":{"significant_figures":3,"unit":"%","value":200.0}},"source_id":"ensinger-manual","source_locator":{"label":"Page 91, Material standard values, column 8 (TECAMID 12), row Elongation at break","page":91},"state_id":null,"status":"active","supersedes_observation_ids":[],"test_method":{"reported_label":"DIN EN ISO 527-2"},"uncertainty":null},{"basis":"typical","conditions":{"product_form":"stock_shape"},"id":"obs-fc24af25c8a354afda12","material_id":"tecamid-12","notes":"Machined specimen; tested after machining. Humidity affects polyamides; orientation and exact test temperature are not specified in this table.","property_id":"thermal_conductivity","result":{"canonical":{"unit":"W/(m*K)","value":0.3},"kind":"point","reported":{"significant_figures":2,"unit":"W/(m·K)","value":0.3}},"source_id":"ensinger-manual","source_locator":{"label":"Page 91, Material standard values, column 8 (TECAMID 12), row Thermal conductivity","page":91},"state_id":null,"status":"active","supersedes_observation_ids":[],"test_method":{"reported_label":"ISO 22007-4:2008"},"uncertainty":null},{"basis":"typical","conditions":{"product_form":"stock_shape"},"id":"obs-b35bd1d25b1ee712a9f5","material_id":"tecamid-12","notes":"Machined specimen; tested after machining. Humidity affects polyamides; orientation and exact test temperature are not specified in this table.","property_id":"flexural_strength","result":{"canonical":{"unit":"Pa","value":68000000.0},"kind":"point","reported":{"significant_figures":2,"unit":"MPa","value":68.0}},"source_id":"ensinger-manual","source_locator":{"label":"Page 91, Material standard values, column 8 (TECAMID 12), row Flexural strength","page":91},"state_id":null,"status":"active","supersedes_observation_ids":[],"test_method":{"reported_label":"DIN EN ISO 178"},"uncertainty":null},{"basis":"typical","conditions":{"product_form":"stock_shape"},"id":"obs-87e00e160919f4606930","material_id":"tecapet","notes":"Machined specimen; tested after machining. Humidity affects polyamides; orientation and exact test temperature are not specified in this table.","property_id":"density","result":{"canonical":{"unit":"kg/m^3","value":1360.0},"kind":"point","reported":{"significant_figures":3,"unit":"g/cm³","value":1.36}},"source_id":"ensinger-manual","source_locator":{"label":"Page 91, Material standard values, column 9 (TECAPET), row Density","page":91},"state_id":null,"status":"active","supersedes_observation_ids":[],"test_method":{"reported_label":"DIN EN ISO 1183"},"uncertainty":null},{"basis":"typical","conditions":{"product_form":"stock_shape"},"id":"obs-3c630f427fe8f67e3883","material_id":"tecapet","notes":"Machined specimen; tested after machining. Humidity affects polyamides; orientation and exact test temperature are not specified in this table.","property_id":"youngs_modulus","result":{"canonical":{"unit":"Pa","value":3100000000.0},"kind":"point","reported":{"significant_figures":4,"unit":"MPa","value":3100.0}},"source_id":"ensinger-manual","source_locator":{"label":"Page 91, Material standard values, column 9 (TECAPET), row Modulus of elasticity (tensile test)","page":91},"state_id":null,"status":"active","supersedes_observation_ids":[],"test_method":{"reported_label":"DIN EN ISO 527-2"},"uncertainty":null},{"basis":"typical","conditions":{"product_form":"stock_shape"},"id":"obs-71db7844ce19658f648f","material_id":"tecapet","notes":"Machined specimen; tested after machining. Humidity affects polyamides; orientation and exact test temperature are not specified in this table.","property_id":"ultimate_tensile_strength","result":{"canonical":{"unit":"Pa","value":79000000.0},"kind":"point","reported":{"significant_figures":2,"unit":"MPa","value":79.0}},"source_id":"ensinger-manual","source_locator":{"label":"Page 91, Material standard values, column 9 (TECAPET), row Tensile strength","page":91},"state_id":null,"status":"active","supersedes_observation_ids":[],"test_method":{"reported_label":"DIN EN ISO 527-2"},"uncertainty":null},{"basis":"typical","conditions":{"product_form":"stock_shape"},"id":"obs-626334923ea9dbf32f47","material_id":"tecapet","notes":"Machined specimen; tested after machining. Humidity affects polyamides; orientation and exact test temperature are not specified in this table.","property_id":"tensile_yield_strength","result":{"canonical":{"unit":"Pa","value":79000000.0},"kind":"point","reported":{"significant_figures":2,"unit":"MPa","value":79.0}},"source_id":"ensinger-manual","source_locator":{"label":"Page 91, Material standard values, column 9 (TECAPET), row Tensile strength at yield","page":91},"state_id":null,"status":"active","supersedes_observation_ids":[],"test_method":{"reported_label":"DIN EN ISO 527-2"},"uncertainty":null},{"basis":"typical","conditions":{"product_form":"stock_shape"},"id":"obs-e39c126b41a78ffea3f8","material_id":"tecapet","notes":"Machined specimen; tested after machining. Humidity affects polyamides; orientation and exact test temperature are not specified in this table.","property_id":"elongation_at_break","result":{"canonical":{"unit":"1","value":0.1},"kind":"point","reported":{"significant_figures":2,"unit":"%","value":10.0}},"source_id":"ensinger-manual","source_locator":{"label":"Page 91, Material standard values, column 9 (TECAPET), row Elongation at break","page":91},"state_id":null,"status":"active","supersedes_observation_ids":[],"test_method":{"reported_label":"DIN EN ISO 527-2"},"uncertainty":null},{"basis":"typical","conditions":{"product_form":"stock_shape"},"id":"obs-712f7694703c5a67c3c5","material_id":"tecapet","notes":"Machined specimen; tested after machining. Humidity affects polyamides; orientation and exact test temperature are not specified in this table.","property_id":"flexural_strength","result":{"canonical":{"unit":"Pa","value":121000000.0},"kind":"point","reported":{"significant_figures":3,"unit":"MPa","value":121.0}},"source_id":"ensinger-manual","source_locator":{"label":"Page 91, Material standard values, column 9 (TECAPET), row Flexural strength","page":91},"state_id":null,"status":"active","supersedes_observation_ids":[],"test_method":{"reported_label":"DIN EN ISO 178"},"uncertainty":null},{"basis":"typical","conditions":{"product_form":"stock_shape"},"id":"obs-65484fbb03e270afa458","material_id":"tecapet-tf","notes":"Machined specimen; tested after machining. Humidity affects polyamides; orientation and exact test temperature are not specified in this table.","property_id":"density","result":{"canonical":{"unit":"kg/m^3","value":1430.0},"kind":"point","reported":{"significant_figures":3,"unit":"g/cm³","value":1.43}},"source_id":"ensinger-manual","source_locator":{"label":"Page 92, Material standard values, column 1 (TECAPET TF), row Density","page":92},"state_id":null,"status":"active","supersedes_observation_ids":[],"test_method":{"reported_label":"DIN EN ISO 1183"},"uncertainty":null},{"basis":"typical","conditions":{"product_form":"stock_shape"},"id":"obs-e0071d31927bbf52b6d2","material_id":"tecapet-tf","notes":"Machined specimen; tested after machining. Humidity affects polyamides; orientation and exact test temperature are not specified in this table.","property_id":"youngs_modulus","result":{"canonical":{"unit":"Pa","value":3200000000.0},"kind":"point","reported":{"significant_figures":4,"unit":"MPa","value":3200.0}},"source_id":"ensinger-manual","source_locator":{"label":"Page 92, Material standard values, column 1 (TECAPET TF), row Modulus of elasticity (tensile test)","page":92},"state_id":null,"status":"active","supersedes_observation_ids":[],"test_method":{"reported_label":"DIN EN ISO 527-2"},"uncertainty":null},{"basis":"typical","conditions":{"product_form":"stock_shape"},"id":"obs-1e7d3157cd3c46691412","material_id":"tecapet-tf","notes":"Machined specimen; tested after machining. Humidity affects polyamides; orientation and exact test temperature are not specified in this table.","property_id":"ultimate_tensile_strength","result":{"canonical":{"unit":"Pa","value":78000000.0},"kind":"point","reported":{"significant_figures":2,"unit":"MPa","value":78.0}},"source_id":"ensinger-manual","source_locator":{"label":"Page 92, Material standard values, column 1 (TECAPET TF), row Tensile strength","page":92},"state_id":null,"status":"active","supersedes_observation_ids":[],"test_method":{"reported_label":"DIN EN ISO 527-2"},"uncertainty":null},{"basis":"typical","conditions":{"product_form":"stock_shape"},"id":"obs-19ed7f4b0f77da537a9a","material_id":"tecapet-tf","notes":"Machined specimen; tested after machining. Humidity affects polyamides; orientation and exact test temperature are not specified in this table.","property_id":"tensile_yield_strength","result":{"canonical":{"unit":"Pa","value":78000000.0},"kind":"point","reported":{"significant_figures":2,"unit":"MPa","value":78.0}},"source_id":"ensinger-manual","source_locator":{"label":"Page 92, Material standard values, column 1 (TECAPET TF), row Tensile strength at yield","page":92},"state_id":null,"status":"active","supersedes_observation_ids":[],"test_method":{"reported_label":"DIN EN ISO 527-2"},"uncertainty":null},{"basis":"typical","conditions":{"product_form":"stock_shape"},"id":"obs-11c5ba82e7f32c4c3bd4","material_id":"tecapet-tf","notes":"Machined specimen; tested after machining. Humidity affects polyamides; orientation and exact test temperature are not specified in this table.","property_id":"elongation_at_break","result":{"canonical":{"unit":"1","value":0.06},"kind":"point","reported":{"significant_figures":1,"unit":"%","value":6.0}},"source_id":"ensinger-manual","source_locator":{"label":"Page 92, Material standard values, column 1 (TECAPET TF), row Elongation at break","page":92},"state_id":null,"status":"active","supersedes_observation_ids":[],"test_method":{"reported_label":"DIN EN ISO 527-2"},"uncertainty":null},{"basis":"typical","conditions":{"product_form":"stock_shape"},"id":"obs-1994ca273da1e7f4ff59","material_id":"tecapet-tf","notes":"Machined specimen; tested after machining. Humidity affects polyamides; orientation and exact test temperature are not specified in this table.","property_id":"flexural_strength","result":{"canonical":{"unit":"Pa","value":119000000.0},"kind":"point","reported":{"significant_figures":3,"unit":"MPa","value":119.0}},"source_id":"ensinger-manual","source_locator":{"label":"Page 92, Material standard values, column 1 (TECAPET TF), row Flexural strength","page":92},"state_id":null,"status":"active","supersedes_observation_ids":[],"test_method":{"reported_label":"DIN EN ISO 178"},"uncertainty":null},{"basis":"typical","conditions":{"product_form":"stock_shape"},"id":"obs-a5029ced468cd704ba0f","material_id":"tecadur-pet","notes":"Machined specimen; tested after machining. Humidity affects polyamides; orientation and exact test temperature are not specified in this table.","property_id":"density","result":{"canonical":{"unit":"kg/m^3","value":1390.0},"kind":"point","reported":{"significant_figures":3,"unit":"g/cm³","value":1.39}},"source_id":"ensinger-manual","source_locator":{"label":"Page 92, Material standard values, column 2 (TECADUR PET), row Density","page":92},"state_id":null,"status":"active","supersedes_observation_ids":[],"test_method":{"reported_label":"DIN EN ISO 1183"},"uncertainty":null},{"basis":"typical","conditions":{"product_form":"stock_shape"},"id":"obs-6535a1cce32fe86a7bb3","material_id":"tecadur-pet","notes":"Machined specimen; tested after machining. Humidity affects polyamides; orientation and exact test temperature are not specified in this table.","property_id":"youngs_modulus","result":{"canonical":{"unit":"Pa","value":3300000000.0},"kind":"point","reported":{"significant_figures":4,"unit":"MPa","value":3300.0}},"source_id":"ensinger-manual","source_locator":{"label":"Page 92, Material standard values, column 2 (TECADUR PET), row Modulus of elasticity (tensile test)","page":92},"state_id":null,"status":"active","supersedes_observation_ids":[],"test_method":{"reported_label":"DIN EN ISO 527-2"},"uncertainty":null},{"basis":"typical","conditions":{"product_form":"stock_shape"},"id":"obs-686e6f7a95b916bcfb8b","material_id":"tecadur-pet","notes":"Machined specimen; tested after machining. Humidity affects polyamides; orientation and exact test temperature are not specified in this table.","property_id":"ultimate_tensile_strength","result":{"canonical":{"unit":"Pa","value":91000000.0},"kind":"point","reported":{"significant_figures":2,"unit":"MPa","value":91.0}},"source_id":"ensinger-manual","source_locator":{"label":"Page 92, Material standard values, column 2 (TECADUR PET), row Tensile strength","page":92},"state_id":null,"status":"active","supersedes_observation_ids":[],"test_method":{"reported_label":"DIN EN ISO 527-2"},"uncertainty":null},{"basis":"typical","conditions":{"product_form":"stock_shape"},"id":"obs-6039d2f8cc6a74a312e7","material_id":"tecadur-pet","notes":"Machined specimen; tested after machining. Humidity affects polyamides; orientation and exact test temperature are not specified in this table.","property_id":"tensile_yield_strength","result":{"canonical":{"unit":"Pa","value":91000000.0},"kind":"point","reported":{"significant_figures":2,"unit":"MPa","value":91.0}},"source_id":"ensinger-manual","source_locator":{"label":"Page 92, Material standard values, column 2 (TECADUR PET), row Tensile strength at yield","page":92},"state_id":null,"status":"active","supersedes_observation_ids":[],"test_method":{"reported_label":"DIN EN ISO 527-2"},"uncertainty":null},{"basis":"typical","conditions":{"product_form":"stock_shape"},"id":"obs-0c4e13425e238578e845","material_id":"tecadur-pet","notes":"Machined specimen; tested after machining. Humidity affects polyamides; orientation and exact test temperature are not specified in this table.","property_id":"elongation_at_break","result":{"canonical":{"unit":"1","value":0.14},"kind":"point","reported":{"significant_figures":2,"unit":"%","value":14.0}},"source_id":"ensinger-manual","source_locator":{"label":"Page 92, Material standard values, column 2 (TECADUR PET), row Elongation at break","page":92},"state_id":null,"status":"active","supersedes_observation_ids":[],"test_method":{"reported_label":"DIN EN ISO 527-2"},"uncertainty":null},{"basis":"typical","conditions":{"product_form":"stock_shape"},"id":"obs-62a46e2dc68c2bbfe084","material_id":"tecadur-pet","notes":"Machined specimen; tested after machining. Humidity affects polyamides; orientation and exact test temperature are not specified in this table.","property_id":"flexural_strength","result":{"canonical":{"unit":"Pa","value":134000000.0},"kind":"point","reported":{"significant_figures":3,"unit":"MPa","value":134.0}},"source_id":"ensinger-manual","source_locator":{"label":"Page 92, Material standard values, column 2 (TECADUR PET), row Flexural strength","page":92},"state_id":null,"status":"active","supersedes_observation_ids":[],"test_method":{"reported_label":"DIN EN ISO 178"},"uncertainty":null},{"basis":"typical","conditions":{"product_form":"stock_shape"},"id":"obs-0fd5b787ec05a5b8ed62","material_id":"tecadur-pbt-gf30","notes":"Machined specimen; tested after machining. Humidity affects polyamides; orientation and exact test temperature are not specified in this table.","property_id":"density","result":{"canonical":{"unit":"kg/m^3","value":1460.0},"kind":"point","reported":{"significant_figures":3,"unit":"g/cm³","value":1.46}},"source_id":"ensinger-manual","source_locator":{"label":"Page 92, Material standard values, column 3 (TECADUR PBT GF30), row Density","page":92},"state_id":null,"status":"active","supersedes_observation_ids":[],"test_method":{"reported_label":"DIN EN ISO 1183"},"uncertainty":null},{"basis":"typical","conditions":{"product_form":"stock_shape"},"id":"obs-a8c970b042021a8b51f5","material_id":"tecadur-pbt-gf30","notes":"Machined specimen; tested after machining. Humidity affects polyamides; orientation and exact test temperature are not specified in this table.","property_id":"youngs_modulus","result":{"canonical":{"unit":"Pa","value":3400000000.0},"kind":"point","reported":{"significant_figures":4,"unit":"MPa","value":3400.0}},"source_id":"ensinger-manual","source_locator":{"label":"Page 92, Material standard values, column 3 (TECADUR PBT GF30), row Modulus of elasticity (tensile test)","page":92},"state_id":null,"status":"active","supersedes_observation_ids":[],"test_method":{"reported_label":"DIN EN ISO 527-2"},"uncertainty":null},{"basis":"typical","conditions":{"product_form":"stock_shape"},"id":"obs-749a2330a986b7e30ab7","material_id":"tecadur-pbt-gf30","notes":"Machined specimen; tested after machining. Humidity affects polyamides; orientation and exact test temperature are not specified in this table.","property_id":"ultimate_tensile_strength","result":{"canonical":{"unit":"Pa","value":46000000.0},"kind":"point","reported":{"significant_figures":2,"unit":"MPa","value":46.0}},"source_id":"ensinger-manual","source_locator":{"label":"Page 92, Material standard values, column 3 (TECADUR PBT GF30), row Tensile strength","page":92},"state_id":null,"status":"active","supersedes_observation_ids":[],"test_method":{"reported_label":"DIN EN ISO 527-2"},"uncertainty":null},{"basis":"typical","conditions":{"product_form":"stock_shape"},"id":"obs-450e56931e5a6aba727e","material_id":"tecadur-pbt-gf30","notes":"Machined specimen; tested after machining. Humidity affects polyamides; orientation and exact test temperature are not specified in this table.","property_id":"tensile_yield_strength","result":{"canonical":{"unit":"Pa","value":46000000.0},"kind":"point","reported":{"significant_figures":2,"unit":"MPa","value":46.0}},"source_id":"ensinger-manual","source_locator":{"label":"Page 92, Material standard values, column 3 (TECADUR PBT GF30), row Tensile strength at yield","page":92},"state_id":null,"status":"active","supersedes_observation_ids":[],"test_method":{"reported_label":"DIN EN ISO 527-2"},"uncertainty":null},{"basis":"typical","conditions":{"product_form":"stock_shape"},"id":"obs-3a561bf08beca42fbb7e","material_id":"tecadur-pbt-gf30","notes":"Machined specimen; tested after machining. Humidity affects polyamides; orientation and exact test temperature are not specified in this table.","property_id":"elongation_at_break","result":{"canonical":{"unit":"1","value":0.06},"kind":"point","reported":{"significant_figures":1,"unit":"%","value":6.0}},"source_id":"ensinger-manual","source_locator":{"label":"Page 92, Material standard values, column 3 (TECADUR PBT GF30), row Elongation at break","page":92},"state_id":null,"status":"active","supersedes_observation_ids":[],"test_method":{"reported_label":"DIN EN ISO 527-2"},"uncertainty":null},{"basis":"typical","conditions":{"product_form":"stock_shape"},"id":"obs-582c4e1c18477914139a","material_id":"tecadur-pbt-gf30","notes":"Machined specimen; tested after machining. Humidity affects polyamides; orientation and exact test temperature are not specified in this table.","property_id":"thermal_conductivity","result":{"canonical":{"unit":"W/(m*K)","value":0.33},"kind":"point","reported":{"significant_figures":2,"unit":"W/(m·K)","value":0.33}},"source_id":"ensinger-manual","source_locator":{"label":"Page 92, Material standard values, column 3 (TECADUR PBT GF30), row Thermal conductivity","page":92},"state_id":null,"status":"active","supersedes_observation_ids":[],"test_method":{"reported_label":"ISO 22007-4:2008"},"uncertainty":null},{"basis":"typical","conditions":{"product_form":"stock_shape"},"id":"obs-f13349794c0330466031","material_id":"tecadur-pbt-gf30","notes":"Machined specimen; tested after machining. Humidity affects polyamides; orientation and exact test temperature are not specified in this table.","property_id":"flexural_strength","result":{"canonical":{"unit":"Pa","value":78000000.0},"kind":"point","reported":{"significant_figures":2,"unit":"MPa","value":78.0}},"source_id":"ensinger-manual","source_locator":{"label":"Page 92, Material standard values, column 3 (TECADUR PBT GF30), row Flexural strength","page":92},"state_id":null,"status":"active","supersedes_observation_ids":[],"test_method":{"reported_label":"DIN EN ISO 178"},"uncertainty":null},{"basis":"typical","conditions":{"product_form":"stock_shape"},"id":"obs-62dbcbb77f5ec1b5726e","material_id":"tecanat","notes":"Machined specimen; tested after machining. Humidity affects polyamides; orientation and exact test temperature are not specified in this table.","property_id":"density","result":{"canonical":{"unit":"kg/m^3","value":1190.0},"kind":"point","reported":{"significant_figures":3,"unit":"g/cm³","value":1.19}},"source_id":"ensinger-manual","source_locator":{"label":"Page 92, Material standard values, column 4 (TECANAT), row Density","page":92},"state_id":null,"status":"active","supersedes_observation_ids":[],"test_method":{"reported_label":"DIN EN ISO 1183"},"uncertainty":null},{"basis":"typical","conditions":{"product_form":"stock_shape"},"id":"obs-104aefbdc20f663be2f8","material_id":"tecanat","notes":"Machined specimen; tested after machining. Humidity affects polyamides; orientation and exact test temperature are not specified in this table.","property_id":"youngs_modulus","result":{"canonical":{"unit":"Pa","value":2200000000.0},"kind":"point","reported":{"significant_figures":4,"unit":"MPa","value":2200.0}},"source_id":"ensinger-manual","source_locator":{"label":"Page 92, Material standard values, column 4 (TECANAT), row Modulus of elasticity (tensile test)","page":92},"state_id":null,"status":"active","supersedes_observation_ids":[],"test_method":{"reported_label":"DIN EN ISO 527-2"},"uncertainty":null},{"basis":"typical","conditions":{"product_form":"stock_shape"},"id":"obs-e13bd836feeb2740f43c","material_id":"tecanat","notes":"Machined specimen; tested after machining. Humidity affects polyamides; orientation and exact test temperature are not specified in this table.","property_id":"ultimate_tensile_strength","result":{"canonical":{"unit":"Pa","value":69000000.0},"kind":"point","reported":{"significant_figures":2,"unit":"MPa","value":69.0}},"source_id":"ensinger-manual","source_locator":{"label":"Page 92, Material standard values, column 4 (TECANAT), row Tensile strength","page":92},"state_id":null,"status":"active","supersedes_observation_ids":[],"test_method":{"reported_label":"DIN EN ISO 527-2"},"uncertainty":null},{"basis":"typical","conditions":{"product_form":"stock_shape"},"id":"obs-5eb6fdeee9265af1cc88","material_id":"tecanat","notes":"Machined specimen; tested after machining. Humidity affects polyamides; orientation and exact test temperature are not specified in this table.","property_id":"tensile_yield_strength","result":{"canonical":{"unit":"Pa","value":69000000.0},"kind":"point","reported":{"significant_figures":2,"unit":"MPa","value":69.0}},"source_id":"ensinger-manual","source_locator":{"label":"Page 92, Material standard values, column 4 (TECANAT), row Tensile strength at yield","page":92},"state_id":null,"status":"active","supersedes_observation_ids":[],"test_method":{"reported_label":"DIN EN ISO 527-2"},"uncertainty":null},{"basis":"typical","conditions":{"product_form":"stock_shape"},"id":"obs-7a9e1605e34b4f77f440","material_id":"tecanat","notes":"Machined specimen; tested after machining. Humidity affects polyamides; orientation and exact test temperature are not specified in this table.","property_id":"elongation_at_break","result":{"canonical":{"unit":"1","value":0.9},"kind":"point","reported":{"significant_figures":2,"unit":"%","value":90.0}},"source_id":"ensinger-manual","source_locator":{"label":"Page 92, Material standard values, column 4 (TECANAT), row Elongation at break","page":92},"state_id":null,"status":"active","supersedes_observation_ids":[],"test_method":{"reported_label":"DIN EN ISO 527-2"},"uncertainty":null},{"basis":"typical","conditions":{"product_form":"stock_shape"},"id":"obs-58172d0c5184baef4762","material_id":"tecanat","notes":"Machined specimen; tested after machining. Humidity affects polyamides; orientation and exact test temperature are not specified in this table.","property_id":"thermal_conductivity","result":{"canonical":{"unit":"W/(m*K)","value":0.25},"kind":"point","reported":{"significant_figures":2,"unit":"W/(m·K)","value":0.25}},"source_id":"ensinger-manual","source_locator":{"label":"Page 92, Material standard values, column 4 (TECANAT), row Thermal conductivity","page":92},"state_id":null,"status":"active","supersedes_observation_ids":[],"test_method":{"reported_label":"ISO 22007-4:2008"},"uncertainty":null},{"basis":"typical","conditions":{"product_form":"stock_shape"},"id":"obs-c5e8ff6e94f11bfe9353","material_id":"tecanat","notes":"Machined specimen; tested after machining. Humidity affects polyamides; orientation and exact test temperature are not specified in this table.","property_id":"flexural_strength","result":{"canonical":{"unit":"Pa","value":97000000.0},"kind":"point","reported":{"significant_figures":2,"unit":"MPa","value":97.0}},"source_id":"ensinger-manual","source_locator":{"label":"Page 92, Material standard values, column 4 (TECANAT), row Flexural strength","page":92},"state_id":null,"status":"active","supersedes_observation_ids":[],"test_method":{"reported_label":"DIN EN ISO 178"},"uncertainty":null},{"basis":"typical","conditions":{"product_form":"stock_shape"},"id":"obs-0fcebb4cbe253bcc9e49","material_id":"tecanat-gf30","notes":"Machined specimen; tested after machining. Humidity affects polyamides; orientation and exact test temperature are not specified in this table.","property_id":"density","result":{"canonical":{"unit":"kg/m^3","value":1420.0},"kind":"point","reported":{"significant_figures":3,"unit":"g/cm³","value":1.42}},"source_id":"ensinger-manual","source_locator":{"label":"Page 92, Material standard values, column 5 (TECANAT GF30), row Density","page":92},"state_id":null,"status":"active","supersedes_observation_ids":[],"test_method":{"reported_label":"DIN EN ISO 1183"},"uncertainty":null},{"basis":"typical","conditions":{"product_form":"stock_shape"},"id":"obs-66a0a7a65a6ae28ff199","material_id":"tecanat-gf30","notes":"Machined specimen; tested after machining. Humidity affects polyamides; orientation and exact test temperature are not specified in this table.","property_id":"youngs_modulus","result":{"canonical":{"unit":"Pa","value":4400000000.0},"kind":"point","reported":{"significant_figures":4,"unit":"MPa","value":4400.0}},"source_id":"ensinger-manual","source_locator":{"label":"Page 92, Material standard values, column 5 (TECANAT GF30), row Modulus of elasticity (tensile test)","page":92},"state_id":null,"status":"active","supersedes_observation_ids":[],"test_method":{"reported_label":"DIN EN ISO 527-2"},"uncertainty":null},{"basis":"typical","conditions":{"product_form":"stock_shape"},"id":"obs-80470019191755a513d8","material_id":"tecanat-gf30","notes":"Machined specimen; tested after machining. Humidity affects polyamides; orientation and exact test temperature are not specified in this table.","property_id":"ultimate_tensile_strength","result":{"canonical":{"unit":"Pa","value":85000000.0},"kind":"point","reported":{"significant_figures":2,"unit":"MPa","value":85.0}},"source_id":"ensinger-manual","source_locator":{"label":"Page 92, Material standard values, column 5 (TECANAT GF30), row Tensile strength","page":92},"state_id":null,"status":"active","supersedes_observation_ids":[],"test_method":{"reported_label":"DIN EN ISO 527-2"},"uncertainty":null},{"basis":"typical","conditions":{"product_form":"stock_shape"},"id":"obs-138d0b44cf7c2655c9d9","material_id":"tecanat-gf30","notes":"Machined specimen; tested after machining. Humidity affects polyamides; orientation and exact test temperature are not specified in this table.","property_id":"tensile_yield_strength","result":{"canonical":{"unit":"Pa","value":87000000.0},"kind":"point","reported":{"significant_figures":2,"unit":"MPa","value":87.0}},"source_id":"ensinger-manual","source_locator":{"label":"Page 92, Material standard values, column 5 (TECANAT GF30), row Tensile strength at yield","page":92},"state_id":null,"status":"active","supersedes_observation_ids":[],"test_method":{"reported_label":"DIN EN ISO 527-2"},"uncertainty":null},{"basis":"typical","conditions":{"product_form":"stock_shape"},"id":"obs-ad14a07761bbbb64cc9d","material_id":"tecanat-gf30","notes":"Machined specimen; tested after machining. Humidity affects polyamides; orientation and exact test temperature are not specified in this table.","property_id":"elongation_at_break","result":{"canonical":{"unit":"1","value":0.06},"kind":"point","reported":{"significant_figures":1,"unit":"%","value":6.0}},"source_id":"ensinger-manual","source_locator":{"label":"Page 92, Material standard values, column 5 (TECANAT GF30), row Elongation at break","page":92},"state_id":null,"status":"active","supersedes_observation_ids":[],"test_method":{"reported_label":"DIN EN ISO 527-2"},"uncertainty":null},{"basis":"typical","conditions":{"product_form":"stock_shape"},"id":"obs-df941f7a2b7f44c85c94","material_id":"tecanat-gf30","notes":"Machined specimen; tested after machining. Humidity affects polyamides; orientation and exact test temperature are not specified in this table.","property_id":"thermal_conductivity","result":{"canonical":{"unit":"W/(m*K)","value":0.32},"kind":"point","reported":{"significant_figures":2,"unit":"W/(m·K)","value":0.32}},"source_id":"ensinger-manual","source_locator":{"label":"Page 92, Material standard values, column 5 (TECANAT GF30), row Thermal conductivity","page":92},"state_id":null,"status":"active","supersedes_observation_ids":[],"test_method":{"reported_label":"ISO 22007-4:2008"},"uncertainty":null},{"basis":"typical","conditions":{"product_form":"stock_shape"},"id":"obs-101638479a521386f89c","material_id":"tecanat-gf30","notes":"Machined specimen; tested after machining. Humidity affects polyamides; orientation and exact test temperature are not specified in this table.","property_id":"flexural_strength","result":{"canonical":{"unit":"Pa","value":138000000.0},"kind":"point","reported":{"significant_figures":3,"unit":"MPa","value":138.0}},"source_id":"ensinger-manual","source_locator":{"label":"Page 92, Material standard values, column 5 (TECANAT GF30), row Flexural strength","page":92},"state_id":null,"status":"active","supersedes_observation_ids":[],"test_method":{"reported_label":"DIN EN ISO 178"},"uncertainty":null},{"basis":"typical","conditions":{"product_form":"stock_shape"},"id":"obs-cfc2be1fb28fa818b7af","material_id":"tecaflon-pvdf","notes":"Machined specimen; tested after machining. Humidity affects polyamides; orientation and exact test temperature are not specified in this table.","property_id":"density","result":{"canonical":{"unit":"kg/m^3","value":1780.0},"kind":"point","reported":{"significant_figures":3,"unit":"g/cm³","value":1.78}},"source_id":"ensinger-manual","source_locator":{"label":"Page 92, Material standard values, column 6 (TECAFLON PVDF), row Density","page":92},"state_id":null,"status":"active","supersedes_observation_ids":[],"test_method":{"reported_label":"DIN EN ISO 1183"},"uncertainty":null},{"basis":"typical","conditions":{"product_form":"stock_shape"},"id":"obs-453ea8266edb9e214d39","material_id":"tecaflon-pvdf","notes":"Machined specimen; tested after machining. Humidity affects polyamides; orientation and exact test temperature are not specified in this table.","property_id":"youngs_modulus","result":{"canonical":{"unit":"Pa","value":2200000000.0},"kind":"point","reported":{"significant_figures":4,"unit":"MPa","value":2200.0}},"source_id":"ensinger-manual","source_locator":{"label":"Page 92, Material standard values, column 6 (TECAFLON PVDF), row Modulus of elasticity (tensile test)","page":92},"state_id":null,"status":"active","supersedes_observation_ids":[],"test_method":{"reported_label":"DIN EN ISO 527-2"},"uncertainty":null},{"basis":"typical","conditions":{"product_form":"stock_shape"},"id":"obs-30300380013a8911ddfc","material_id":"tecaflon-pvdf","notes":"Machined specimen; tested after machining. Humidity affects polyamides; orientation and exact test temperature are not specified in this table.","property_id":"ultimate_tensile_strength","result":{"canonical":{"unit":"Pa","value":62000000.0},"kind":"point","reported":{"significant_figures":2,"unit":"MPa","value":62.0}},"source_id":"ensinger-manual","source_locator":{"label":"Page 92, Material standard values, column 6 (TECAFLON PVDF), row Tensile strength","page":92},"state_id":null,"status":"active","supersedes_observation_ids":[],"test_method":{"reported_label":"DIN EN ISO 527-2"},"uncertainty":null},{"basis":"typical","conditions":{"product_form":"stock_shape"},"id":"obs-a5fb3595cac60510fbc9","material_id":"tecaflon-pvdf","notes":"Machined specimen; tested after machining. Humidity affects polyamides; orientation and exact test temperature are not specified in this table.","property_id":"tensile_yield_strength","result":{"canonical":{"unit":"Pa","value":62000000.0},"kind":"point","reported":{"significant_figures":2,"unit":"MPa","value":62.0}},"source_id":"ensinger-manual","source_locator":{"label":"Page 92, Material standard values, column 6 (TECAFLON PVDF), row Tensile strength at yield","page":92},"state_id":null,"status":"active","supersedes_observation_ids":[],"test_method":{"reported_label":"DIN EN ISO 527-2"},"uncertainty":null},{"basis":"typical","conditions":{"product_form":"stock_shape"},"id":"obs-992e073c344b6163ad0e","material_id":"tecaflon-pvdf","notes":"Machined specimen; tested after machining. Humidity affects polyamides; orientation and exact test temperature are not specified in this table.","property_id":"elongation_at_break","result":{"canonical":{"unit":"1","value":0.17},"kind":"point","reported":{"significant_figures":2,"unit":"%","value":17.0}},"source_id":"ensinger-manual","source_locator":{"label":"Page 92, Material standard values, column 6 (TECAFLON PVDF), row Elongation at break","page":92},"state_id":null,"status":"active","supersedes_observation_ids":[],"test_method":{"reported_label":"DIN EN ISO 527-2"},"uncertainty":null},{"basis":"typical","conditions":{"product_form":"stock_shape"},"id":"obs-708bfca73525c65c7123",
